Repository: Shubhammmmmmmmmmmmmm/AI-Aluminium-Addition-Optimization

File: ai_dataset/ai_dataset.csv (part 2 of 11)
GRADE,VD/NVD,tap_wt_from_EAF,al ingot_kg__during_EAF_tapping,TEMP OPENING_LRF,LIFTING TEMP_LRF,LIME_LRF,SPAR,Mean_Oxygen,LRF_Initial_Chemistry_C,LRF_Initial_Chemistry_MN,LRF_Initial_Chemistry_S,LRF_Initial_Chemistry_SI,LRF_Initial_Chemistry_AL,LRF_Initial_Chemistry_N2,C_Target,Mn_Target,Si_Target,Al_Target,Carbon_Gap,Mn_Gap,Si_Gap,Al_Gap,Total_Al_LRF_kg
JSPHTLSV,NVD,107.0,132.0,1505.0,1590.0,1400.0,25.0,345.3333333333333,0.121,1.0,0.07,0.153,0.043,51.0,0.19,1.05,0.2,0.03,0.093,0.2549999999999999,0.0499999999999999,-0.022,257.5
JSPHTLSV,NVD,102.0,132.0,1505.0,1590.0,1250.0,25.0,345.3333333333333,0.128,1.07,0.0759,0.182,0.157,60.0,0.19,1.05,0.2,0.03,0.093,0.2549999999999999,0.0499999999999999,-0.022,142.0
JSPHTLSV,NVD,102.0,132.0,1505.0,1580.0,1200.0,25.0,345.3333333333333,0.106,0.97,0.0609,0.165,0.083,50.0,0.19,1.05,0.2,0.03,0.093,0.2549999999999999,0.0499999999999999,-0.022,188.2
JSPHTLSV,NVD,104.0,132.0,1505.0,1582.0,1300.0,25.0,345.3333333333333,0.158,0.96,0.063,0.154,0.148,44.0,0.19,1.05,0.2,0.03,0.093,0.2549999999999999,0.0499999999999999,-0.022,181.6
JSPHTLSV,NVD,97.0,110.0,1505.0,1580.0,1550.0,25.0,345.3333333333333,0.078,0.79,0.07,0.127,0.031,44.0,0.19,1.05,0.2,0.03,0.093,0.2549999999999999,0.0499999999999999,-0.022,219.0
C18HMN,NVD,98.0,132.0,1505.0,1600.0,1200.0,25.0,436.781728873635,0.097,0.96,0.066,0.165,0.115,43.0,0.19,1.05,0.2,0.03,0.093,0.2549999999999999,0.0499999999999999,-0.022,224.5
C18HMN,NVD,100.0,110.0,1505.0,1576.0,1250.0,25.0,436.781728873635,0.097,0.89,0.0709,0.1489,0.033,55.0,0.19,1.05,0.2,0.03,0.093,0.2549999999999999,0.0499999999999999,-0.022,291.27
C18HMN,NVD,100.0,110.0,1556.0,1575.0,1150.0,25.0,436.781728873635,0.077,0.86,0.056,0.122,0.005,53.0,0.19,1.05,0.2,0.03,0.093,0.2549999999999999,0.0499999999999999,-0.022,342.75
C18HMN,NVD,100.0,110.0,1505.0,1578.0,1500.0,25.0,436.781728873635,0.106,0.89,0.0599,0.159,0.055,61.0,0.19,1.05,0.2,0.03,0.093,0.2549999999999999,0.0499999999999999,-0.022,195.9
C18HMN,NVD,100.0,176.0,1505.0,1575.0,1300.0,25.0,436.781728873635,0.083,0.78,0.058,0.1189,0.005,53.0,0.19,1.05,0.2,0.03,0.093,0.2549999999999999,0.0499999999999999,-0.022,384.0
C18HMN,NVD,100.0,132.0,1505.0,1575.0,1300.0,25.0,436.781728873635,0.1,0.98,0.0599,0.1799,0.092,55.0,0.19,1.05,0.2,0.03,0.093,0.2549999999999999,0.0499999999999999,-0.022,215.26
C18HMN,NVD,100.0,110.0,1505.0,1570.0,1450.0,25.0,436.781728873635,0.093,0.87,0.064,0.165,0.027,50.0,0.19,1.05,0.2,0.03,0.093,0.2549999999999999,0.0499999999999999,-0.022,294.9
C18HMN,NVD,100.0,132.0,1505.0,1573.0,1250.0,25.0,436.781728873635,0.109,0.95,0.0599,0.1759,0.139,54.0,0.19,1.05,0.2,0.03,0.093,0.2549999999999999,0.0499999999999999,-0.022,184.9
C18HMN,NVD,100.0,132.0,1505.0,1574.0,1300.0,25.0,436.781728873635,0.121,0.9,0.062,0.166,0.117,55.0,0.19,1.05,0.2,0.03,0.093,0.2549999999999999,0.0499999999999999,-0.022,200.41
C18HMN,NVD,100.0,132.0,1505.0,1575.0,1400.0,25.0,436.781728873635,0.107,0.96,0.062,0.167,0.073,53.0,0.19,1.05,0.2,0.03,0.093,0.2549999999999999,0.0499999999999999,-0.022,226.15
C18HMN,NVD,100.0,132.0,1505.0,1575.0,1450.0,25.0,436.781728873635,0.102,0.97,0.055,0.1809,0.101,54.0,0.19,1.05,0.2,0.03,0.093,0.2549999999999999,0.0499999999999999,-0.022,204.7
SS540LS(V),NVD,100.0,110.0,1505.0,1610.0,1300.0,25.0,274.0,0.1,0.95,0.0589,0.1809,0.083,54.0,0.19,1.05,0.2,0.03,0.093,0.2549999999999999,0.0499999999999999,-0.022,162.9
SS540LS(V),NVD,100.0,132.0,1505.0,1585.0,1500.0,25.0,274.0,0.093,0.87,0.0589,0.158,0.035,54.0,0.19,1.05,0.2,0.03,0.093,0.2549999999999999,0.0499999999999999,-0.022,290.5
SS540LS(V),NVD,100.0,132.0,1505.0,1580.0,1000.0,25.0,274.0,0.112,1.1,0.048,0.14,0.089,50.0,0.19,1.05,0.2,0.03,0.093,0.2549999999999999,0.0499999999999999,-0.022,234.4
C18HMN,NVD,100.0,132.0,1505.0,1610.0,1550.0,25.0,436.781728873635,0.09,0.92,0.066,0.126,0.035,54.0,0.19,1.05,0.2,0.03,0.093,0.2549999999999999,0.0499999999999999,-0.022,330.1
C18HMN,NVD,100.0,132.0,1505.0,1565.0,1700.0,25.0,436.781728873635,0.075,0.82,0.07,0.1019,0.047,54.0,0.19,1.05,0.2,0.03,0.093,0.2549999999999999,0.0499999999999999,-0.022,283.9
C18HMN,NVD,100.0,110.0,1505.0,1565.0,1500.0,25.0,436.781728873635,0.084,0.88,0.08,0.12,0.064,54.0,0.19,1.05,0.2,0.03,0.093,0.2549999999999999,0.0499999999999999,-0.022,245.4
C18HMN,NVD,100.0,132.0,1505.0,1565.0,2100.0,25.0,436.781728873635,0.075,0.83,0.0719,0.104,0.02,54.0,0.19,1.05,0.2,0.03,0.093,0.2549999999999999,0.0499999999999999,-0.022,340.0
ASTMA572GR50,NVD,100.0,132.0,1505.0,1570.0,1950.0,25.0,436.781728873635,0.165,0.85,0.0729,0.1449,0.087,54.0,0.19,1.05,0.2,0.03,0.093,0.2549999999999999,0.0499999999999999,-0.022,231.1
ASTMA572GR50,NVD,100.0,132.0,1505.0,1577.0,1500.0,25.0,436.781728873635,0.083,0.95,0.0709,0.132,0.033,51.0,0.19,1.05,0.2,0.03,0.093,0.2549999999999999,0.0499999999999999,-0.022,297.1
ASTMA572GR50,NVD,100.0,132.0,1505.0,1568.0,1250.0,25.0,436.781728873635,0.141,1.02,0.068,0.1789,0.091,54.0,0.19,1.05,0.2,0.03,0.093,0.2549999999999999,0.0499999999999999,-0.022,171.04
ASTMA572GR50,NVD,100.0,132.0,1505.0,1570.0,1500.0,25.0,436.781728873635,0.103,0.84,0.066,0.1469,0.076,54.0,0.19,1.05,0.2,0.03,0.093,0.2549999999999999,0.0499999999999999,-0.022,267.4
ASTMA572GR50,NVD,100.0,132.0,1505.0,1565.0,1500.0,25.0,436.781728873635,0.105,1.03,0.056,0.1719,0.059,54.0,0.19,1.05,0.2,0.03,0.093,0.2549999999999999,0.0499999999999999,-0.022,274.0
ASTMA572GR50,NVD,100.0,132.0,1505.0,1575.0,1800.0,25.0,436.781728873635,0.092,0.89,0.057,0.1449,0.074,54.0,0.19,1.05,0.2,0.03,0.093,0.2549999999999999,0.0499999999999999,-0.022,270.7
SS540LSV,NVD,100.0,110.0,1505.0,1606.0,1150.0,25.0,274.0,0.099,0.97,0.0519,0.151,0.067,54.0,0.19,1.05,0.2,0.03,0.093,0.2549999999999999,0.0499999999999999,-0.022,209.1
SS540LSV,NVD,100.0,132.0,1505.0,1575.0,1500.0,25.0,274.0,0.12,0.99,0.0609,0.165,0.031,53.0,0.19,1.05,0.2,0.03,0.093,0.2549999999999999,0.0499999999999999,-0.022,287.2
SS540LSV,NVD,100.0,132.0,1505.0,1570.0,1300.0,25.0,274.0,0.093,0.95,0.068,0.1479,0.032,48.0,0.19,1.05,0.2,0.03,0.093,0.2549999999999999,0.0499999999999999,-0.022,293.8
SS540LSV,NVD,100.0,132.0,1505.0,1575.0,1200.0,25.0,274.0,0.089,0.78,0.067,0.116,0.023,51.0,0.19,1.05,0.2,0.03,0.093,0.2549999999999999,0.0499999999999999,-0.022,419.2
ASTMA572GR50,NVD,100.0,132.0,1505.0,1610.0,1250.0,25.0,436.781728873635,0.104,0.96,0.0459,0.152,0.082,51.0,0.19,1.05,0.2,0.03,0.093,0.2549999999999999,0.0499999999999999,-0.022,225.82
ASTMA572GR50,NVD,108.0,132.0,1505.0,1585.0,1300.0,25.0,436.781728873635,0.078,0.97,0.0599,0.108,0.018,57.0,0.19,1.05,0.2,0.03,0.093,0.2549999999999999,0.0499999999999999,-0.022,292.15
ASTMA572GR50,NVD,104.0,132.0,1505.0,1585.0,1300.0,25.0,436.781728873635,0.094,1.04,0.064,0.169,0.041,54.0,0.19,1.05,0.2,0.03,0.093,0.2549999999999999,0.0499999999999999,-0.022,267.4
ASTMA572GR50,NVD,104.0,132.0,1505.0,1585.0,1450.0,25.0,436.781728873635,0.091,1.02,0.0599,0.163,0.039,47.0,0.19,1.05,0.2,0.03,0.093,0.2549999999999999,0.0499999999999999,-0.022,288.19
ASTMA572GR50,NVD,105.0,154.0,1505.0,1590.0,1500.0,25.0,436.781728873635,0.1,1.01,0.0529,0.166,0.075,54.0,0.19,1.05,0.2,0.03,0.093,0.2549999999999999,0.0499999999999999,-0.022,164.0
ASTMA572GR50,NVD,101.0,132.0,1505.0,1582.0,1550.0,25.0,436.781728873635,0.081,0.73,0.068,0.108,0.034,54.0,0.19,1.05,0.2,0.03,0.093,0.2549999999999999,0.0499999999999999,-0.022,289.51
ASTMA572GR50,NVD,99.0,132.0,1505.0,1565.0,1700.0,25.0,436.781728873635,0.084,1.08,0.0709,0.1419,0.005,54.0,0.19,1.05,0.2,0.03,0.093,0.2549999999999999,0.0499999999999999,-0.022,340.0
ASTMA572GR50,NVD,100.0,132.0,1505.0,1580.0,1500.0,25.0,436.781728873635,0.101,1.0,0.0709,0.16,0.058,54.0,0.19,1.05,0.2,0.03,0.093,0.2549999999999999,0.0499999999999999,-0.022,275.98
ASTMA572GR50,NVD,97.0,132.0,1505.0,1575.0,1700.0,25.0,436.781728873635,0.111,1.03,0.068,0.1779,0.076,54.0,0.19,1.05,0.2,0.03,0.093,0.2549999999999999,0.0499999999999999,-0.022,234.4
ASTMA572GR50,NVD,104.0,178.0,1505.0,1575.0,1505.0,25.0,436.781728873635,0.092,1.0,0.063,0.1749,0.119,54.0,0.19,1.05,0.2,0.03,0.093,0.2549999999999999,0.0499999999999999,-0.022,227.6
ASTMA572GR50,NVD,103.0,178.0,1505.0,1575.0,1650.0,25.0,436.781728873635,0.085,1.03,0.0719,0.157,0.067,54.0,0.19,1.05,0.2,0.03,0.093,0.2549999999999999,0.0499999999999999,-0.022,287.0
ASTMA572GR50,NVD,101.0,178.0,1505.0,1575.0,1690.0,25.0,436.781728873635,0.097,1.01,0.069,0.1499,0.088,51.0,0.19,1.05,0.2,0.03,0.093,0.2549999999999999,0.0499999999999999,-0.022,268.85
ASTMA572GR50,NVD,101.0,178.0,1505.0,1575.0,1850.0,25.0,436.781728873635,0.092,0.86,0.065,0.1469,0.1,54.0,0.19,1.05,0.2,0.03,0.093,0.2549999999999999,0.0499999999999999,-0.022,250.04
ASTMA572GR50,NVD,100.0,178.0,1505.0,1575.0,1600.0,25.0,436.781728873635,0.133,0.92,0.063,0.164,0.19,50.0,0.19,1.05,0.2,0.03,0.093,0.2549999999999999,0.0499999999999999,-0.022,204.5
ASTMA572GR50,NVD,99.0,178.0,1505.0,1585.0,1500.0,25.0,436.781728873635,0.101,0.99,0.0519,0.161,0.047,51.0,0.19,1.05,0.2,0.03,0.093,0.2549999999999999,0.0499999999999999,-0.022,329.9
SS540LSV,NVD,98.0,158.0,1505.0,1605.0,1700.0,25.0,274.0,0.089,1.07,0.066,0.167,0.005,50.0,0.19,1.05,0.2,0.03,0.093,0.2549999999999999,0.0499999999999999,-0.022,267.0
SS540LSV,NVD,98.0,132.0,1505.0,1574.0,1500.0,25.0,274.0,0.141,1.04,0.0599,0.182,0.039,51.0,0.19,1.05,0.2,0.03,0.093,0.2549999999999999,0.0499999999999999,-0.022,234.4
ASTMA572GR50,NVD,102.0,132.0,1505.0,1585.0,1700.0,25.0,436.781728873635,0.104,1.0,0.0709,0.156,0.046,44.0,0.19,1.05,0.2,0.03,0.093,0.2549999999999999,0.0499999999999999,-0.022,237.7
JSPHTLSV,NVD,101.0,132.0,1505.0,1580.0,1600.0,25.0,345.3333333333333,0.112,1.02,0.069,0.168,0.064,58.0,0.19,1.05,0.2,0.03,0.093,0.2549999999999999,0.0499999999999999,-0.022,175.0
JSPHTLSV,NVD,100.0,132.0,1505.0,1580.0,1750.0,25.0,345.3333333333333,0.124,1.04,0.0719,0.182,0.087,63.0,0.19,1.05,0.2,0.03,0.093,0.2549999999999999,0.0499999999999999,-0.022,191.5
ASTMA572GR50,NVD,101.0,132.0,1505.0,1568.0,1500.0,25.0,436.781728873635,0.099,0.99,0.064,0.17,0.063,55.0,0.19,1.05,0.2,0.03,0.093,0.2549999999999999,0.0499999999999999,-0.022,224.5
ASTMA572GR50,NVD,105.0,132.0,1505.0,1575.0,1650.0,25.0,436.781728873635,0.091,0.99,0.069,0.162,0.058,60.0,0.19,1.05,0.2,0.03,0.093,0.2549999999999999,0.0499999999999999,-0.022,277.3
ASTMA572GR50,NVD,101.0,132.0,1505.0,1570.0,1450.0,25.0,436.781728873635,0.119,1.04,0.068,0.1769,0.069,58.0,0.19,1.05,0.2,0.03,0.093,0.2549999999999999,0.0499999999999999,-0.022,244.3
ASTMA572GR50,NVD,101.0,132.0,1505.0,1567.0,1300.0,25.0,436.781728873635,0.116,1.04,0.067,0.191,0.114,61.0,0.19,1.05,0.2,0.03,0.093,0.2549999999999999,0.0499999999999999,-0.022,221.2
ASTMA572GR50,NVD,101.0,132.0,1505.0,1570.0,1400.0,25.0,436.781728873635,0.116,1.02,0.0719,0.1789,0.108,61.0,0.19,1.05,0.2,0.03,0.093,0.2549999999999999,0.0499999999999999,-0.022,234.4
ASTMA572GR50,NVD,97.0,132.0,1505.0,1570.0,1550.0,25.0,436.781728873635,0.107,1.0,0.064,0.164,0.086,58.0,0.19,1.05,0.2,0.03,0.093,0.2549999999999999,0.0499999999999999,-0.022,224.5
ASTMA572GR50,NVD,100.0,132.0,1505.0,1565.0,1400.0,25.0,436.781728873635,0.118,1.05,0.07,0.1769,0.032,55.0,0.19,1.05,0.2,0.03,0.093,0.2549999999999999,0.0499999999999999,-0.022,300.4
ASTMA572GR50,NVD,99.0,132.0,1505.0,1565.0,1400.0,25.0,436.781728873635,0.088,1.04,0.055,0.153,0.031,63.0,0.19,1.05,0.2,0.03,0.093,0.2549999999999999,0.0499999999999999,-0.022,270.04
ASTMA572GR50,NVD,100.0,132.0,1505.0,1570.0,1450.0,25.0,436.781728873635,0.089,1.05,0.063,0.164,0.011,64.0,0.19,1.05,0.2,0.03,0.093,0.2549999999999999,0.0499999999999999,-0.022,307.0
ASTMA572GR50,NVD,96.0,132.0,1505.0,1572.0,1300.0,25.0,436.781728873635,0.104,0.95,0.0599,0.1449,0.067,63.0,0.19,1.05,0.2,0.03,0.093,0.2549999999999999,0.0499999999999999,-0.022,321.52
ASTMA572GR50,NVD,96.0,132.0,1505.0,1570.0,1300.0,25.0,436.781728873635,0.094,1.11,0.065,0.17,0.034,57.0,0.19,1.05,0.2,0.03,0.093,0.2549999999999999,0.0499999999999999,-0.022,270.7
ASTMA572GR50,NVD,101.0,132.0,1505.0,1570.0,1900.0,25.0,436.781728873635,0.081,1.03,0.0709,0.1449,0.059,64.0,0.19,1.05,0.2,0.03,0.093,0.2549999999999999,0.0499999999999999,-0.022,306.01
ASTMA572GR50,NVD,101.0,132.0,1505.0,1574.0,1500.0,25.0,436.781728873635,0.087,1.03,0.068,0.156,0.064,64.0,0.19,1.05,0.2,0.03,0.093,0.2549999999999999,0.0499999999999999,-0.022,257.5
ASTMA572GR50,NVD,100.0,154.0,1505.0,1575.0,2200.0,25.0,436.781728873635,0.094,1.02,0.0749,0.159,0.049,57.0,0.19,1.05,0.2,0.03,0.093,0.2549999999999999,0.0499999999999999,-0.022,324.71
ASTMA572GR50,NVD,99.0,132.0,1505.0,1572.0,1350.0,25.0,436.781728873635,0.142,1.04,0.0719,0.183,0.123,55.0,0.19,1.05,0.2,0.03,0.093,0.2549999999999999,0.0499999999999999,-0.022,191.5
ASTMA572GR50,NVD,99.0,132.0,1505.0,1570.0,1850.0,25.0,436.781728873635,0.089,0.9,0.078,0.14,0.072,60.0,0.19,1.05,0.2,0.03,0.093,0.2549999999999999,0.0499999999999999,-0.022,328.78
ASTMA572GR50,NVD,100.0,132.0,1505.0,1575.0,1600.0,25.0,436.781728873635,0.093,1.04,0.0739,0.17,0.073,60.0,0.19,1.05,0.2,0.03,0.093,0.2549999999999999,0.0499999999999999,-0.022,201.4
ASTMA572GR50,NVD,102.0,132.0,1505.0,1575.0,2400.0,25.0,436.781728873635,0.116,0.92,0.078,0.1479,0.078,54.0,0.19,1.05,0.2,0.03,0.093,0.2549999999999999,0.0499999999999999,-0.022,311.95
ASTMA572GR50,NVD,98.0,132.0,1505.0,1570.0,2000.0,25.0,436.781728873635,0.094,1.03,0.0749,0.156,0.027,54.0,0.19,1.05,0.2,0.03,0.093,0.2549999999999999,0.0499999999999999,-0.022,283.9
JSPHTLSV,NVD,101.0,132.0,1505.0,1610.0,2200.0,25.0,345.3333333333333,0.136,0.97,0.0739,0.157,0.07,54.0,0.19,1.05,0.2,0.03,0.093,0.2549999999999999,0.0499999999999999,-0.022,270.7
JSPHTLSV,NVD,100.0,178.0,1505.0,1577.0,2400.0,25.0,345.3333333333333,0.104,1.14,0.078,0.2,0.068,54.0,0.19,1.05,0.2,0.03,0.093,0.2549999999999999,0.0499999999999999,-0.022,308.45
ASTMA572GR50,NVD,102.0,178.0,1505.0,1610.0,1800.0,25.0,436.781728873635,0.096,1.02,0.068,0.169,0.06,57.0,0.19,1.05,0.2,0.03,0.093,0.2549999999999999,0.0499999999999999,-0.022,318.35
ASTMA572GR50,NVD,102.0,178.0,1505.0,1578.0,1850.0,25.0,436.781728873635,0.098,0.99,0.068,0.155,0.032,54.0,0.19,1.05,0.2,0.03,0.093,0.2549999999999999,0.0499999999999999,-0.022,345.41
ASTMA572GR50,NVD,102.0,178.0,1505.0,1573.0,1800.0,25.0,436.781728873635,0.098,0.98,0.064,0.168,0.068,57.0,0.19,1.05,0.2,0.03,0.093,0.2549999999999999,0.0499999999999999,-0.022,343.1
ASTMA572GR50,NVD,101.0,178.0,1505.0,1570.0,2090.0,25.0,436.781728873635,0.09,0.92,0.067,0.14,0.042,51.0,0.19,1.05,0.2,0.03,0.093,0.2549999999999999,0.0499999999999999,-0.022,300.2
ASTMA572GR50,NVD,100.0,178.0,1505.0,1572.0,1750.0,25.0,436.781728873635,0.114,0.74,0.065,0.116,0.02,54.0,0.19,1.05,0.2,0.03,0.093,0.2549999999999999,0.0499999999999999,-0.022,344.75
ASTMA572GR50,NVD,102.0,110.0,1505.0,1573.0,1900.0,25.0,436.781728873635,0.104,0.88,0.0539,0.166,0.069,54.0,0.19,1.05,0.2,0.03,0.093,0.2549999999999999,0.0499999999999999,-0.022,226.26
ASTMA572GR50,NVD,102.0,110.0,1505.0,1575.0,1700.0,25.0,436.781728873635,0.122,0.93,0.0599,0.164,0.049,55.0,0.19,1.05,0.2,0.03,0.093,0.2549999999999999,0.0499999999999999,-0.022,252.0
ASTMA572GR50,NVD,100.0,110.0,1505.0,1585.0,1750.0,25.0,436.781728873635,0.127,0.97,0.065,0.1789,0.064,54.0,0.19,1.05,0.2,0.03,0.093,0.2549999999999999,0.0499999999999999,-0.022,192.6
ASTMA572GR50,NVD,99.0,110.0,1505.0,1580.0,1300.0,25.0,436.781728873635,0.156,1.01,0.057,0.1729,0.062,61.0,0.19,1.05,0.2,0.03,0.093,0.2549999999999999,0.0499999999999999,-0.022,202.5
ASTMA572GR50,NVD,100.0,110.0,1505.0,1575.0,1700.0,25.0,436.781728873635,0.094,0.97,0.067,0.16,0.043,58.0,0.19,1.05,0.2,0.03,0.093,0.2549999999999999,0.0499999999999999,-0.022,235.5
ASTMA572GR50,NVD,101.0,110.0,1505.0,1570.0,1400.0,25.0,436.781728873635,0.117,1.02,0.065,0.201,0.052,60.0,0.19,1.05,0.2,0.03,0.093,0.2549999999999999,0.0499999999999999,-0.022,186.0
ASTMA572GR50,NVD,103.0,110.0,1505.0,1570.0,1550.0,25.0,436.781728873635,0.084,0.93,0.065,0.152,0.065,63.0,0.19,1.05,0.2,0.03,0.093,0.2549999999999999,0.0499999999999999,-0.022,196.89
ASTMA572GR50,NVD,101.0,110.0,1505.0,1570.0,1450.0,25.0,436.781728873635,0.097,0.98,0.0709,0.152,0.073,61.0,0.19,1.05,0.2,0.03,0.093,0.2549999999999999,0.0499999999999999,-0.022,225.6
ASTMA572GR50,NVD,98.0,110.0,1505.0,1570.0,1350.0,25.0,436.781728873635,0.088,1.01,0.063,0.162,0.067,57.0,0.19,1.05,0.2,0.03,0.093,0.2549999999999999,0.0499999999999999,-0.022,167.19
ASTMA572GR50,NVD,100.0,110.0,1505.0,1572.0,1500.0,25.0,436.781728873635,0.114,0.99,0.069,0.167,0.101,61.0,0.19,1.05,0.2,0.03,0.093,0.2549999999999999,0.0499999999999999,-0.022,176.1
ASTMA572GR50,NVD,100.0,110.0,1505.0,1570.0,1500.0,36.0,436.781728873635,0.098,1.01,0.07,0.165,0.085,61.0,0.19,1.05,0.2,0.03,0.093,0.2549999999999999,0.0499999999999999,-0.022,186.0
C18HMN,NVD,100.0,132.0,1505.0,1575.0,1400.0,50.0,436.781728873635,0.106,0.99,0.0709,0.167,0.109,58.0,0.19,1.05,0.2,0.03,0.093,0.2549999999999999,0.0499999999999999,-0.022,231.0
C18HMN,NVD,102.0,132.0,1505.0,1575.0,1200.0,50.0,436.781728873635,0.073,0.83,0.0729,0.1419,0.055,55.0,0.19,1.05,0.2,0.03,0.093,0.2549999999999999,0.0499999999999999,-0.022,198.0
C18HMN,NVD,102.0,132.0,1505.0,1600.0,1400.0,50.0,436.781728873635,0.1,0.83,0.069,0.155,0.099,63.0,0.19,1.05,0.2,0.03,0.093,0.2549999999999999,0.0499999999999999,-0.022,181.5
S275LS,NVD,105.0,110.0,1505.0,1605.0,1550.0,50.0,217.0,0.077,0.52,0.0739,0.111,0.077,64.0,0.19,1.05,0.2,0.03,0.093,0.2549999999999999,0.0499999999999999,-0.022,192.5
S275LS,NVD,98.0,132.0,1505.0,1590.0,1400.0,50.0,217.0,0.078,0.55,0.057,0.124,0.048,64.0,0.19,1.05,0.2,0.03,0.093,0.2549999999999999,0.0499999999999999,-0.022,221.1
C18HMN,NVD,102.0,132.0,1505.0,1600.0,1530.0,50.0,436.781728873635,0.05,0.52,0.062,0.08,0.036,50.0,0.19,1.05,0.2,0.03,0.093,0.2549999999999999,0.0499999999999999,-0.022,267.3
S275LS,NVD,101.0,132.0,1505.0,1585.0,1500.0,50.0,217.0,0.072,0.56,0.07,0.124,0.058,66.0,0.19,1.05,0.2,0.03,0.093,0.2549999999999999,0.0499999999999999,-0.022,198.0
S275LS,NVD,101.0,132.0,1505.0,1583.0,1300.0,50.0,217.0,0.077,0.53,0.063,0.114,0.066,66.0,0.19,1.05,0.2,0.03,0.093,0.2549999999999999,0.0499999999999999,-0.022,181.5
C18HMN,NVD,101.0,132.0,1505.0,1575.0,1300.0,50.0,436.781728873635,0.127,0.59,0.0709,0.136,0.073,64.0,0.19,1.05,0.2,0.03,0.093,0.2549999999999999,0.0499999999999999,-0.022,184.8
C18HMN,NVD,102.0,132.0,1505.0,1572.0,1280.0,50.0,436.781728873635,0.107,0.88,0.065,0.168,0.06,61.0,0.19,1.05,0.2,0.03,0.093,0.2549999999999999,0.0499999999999999,-0.022,189.75
C18HMN,NVD,101.0,132.0,1505.0,1570.0,1500.0,50.0,436.781728873635,0.117,0.93,0.0719,0.202,0.052,61.0,0.19,1.05,0.2,0.03,0.093,0.2549999999999999,0.0499999999999999,-0.022,221.76
ASTMA572GR50,NVD,102.0,132.0,1505.0,1568.0,1500.0,50.0,436.781728873635,0.072,0.84,0.062,0.109,0.027,55.0,0.19,1.05,0.2,0.03,0.093,0.2549999999999999,0.0499999999999999,-0.022,282.15
ASTMA572GR50,NVD,99.0,132.0,1505.0,1568.0,1250.0,50.0,436.781728873635,0.122,1.03,0.07,0.193,0.087,57.0,0.19,1.05,0.2,0.03,0.093,0.2549999999999999,0.0499999999999999,-0.022,193.05
ASTMA572GR50,NVD,100.0,132.0,1505.0,1565.0,1400.0,50.0,436.781728873635,0.121,1.02,0.0719,0.168,0.064,61.0,0.19,1.05,0.2,0.03,0.093,0.2549999999999999,0.0499999999999999,-0.022,224.4
ASTMA572GR50,NVD,100.0,132.0,1505.0,1565.0,1500.0,50.0,436.781728873635,0.131,1.05,0.065,0.185,0.08,61.0,0.19,1.05,0.2,0.03,0.093,0.2549999999999999,0.0499999999999999,-0.022,165.0
ASTMA572GR50,NVD,97.0,132.0,1505.0,1570.0,1700.0,50.0,436.781728873635,0.121,1.01,0.08,0.1739,0.072,54.0,0.19,1.05,0.2,0.03,0.093,0.2549999999999999,0.0499999999999999,-0.022,257.4
ASTMA572GR50,NVD,100.0,110.0,1505.0,1566.0,1150.0,50.0,436.781728873635,0.143,1.0,0.078,0.1729,0.021,55.0,0.19,1.05,0.2,0.03,0.093,0.2549999999999999,0.0499999999999999,-0.022,245.3
ASTMA572GR51,NVD,101.0,132.0,1505.0,1565.0,1650.0,50.0,436.781728873635,0.096,0.98,0.0709,0.1729,0.057,50.0,0.19,1.05,0.2,0.03,0.093,0.2549999999999999,0.0499999999999999,-0.022,257.4
JSPHTLSV,NVD,101.0,132.0,1505.0,1611.0,1450.0,50.0,345.3333333333333,0.097,1.0,0.064,0.1719,0.041,61.0,0.19,1.05,0.2,0.03,0.093,0.2549999999999999,0.0499999999999999,-0.022,254.1
ASTMA572GR50,NVD,100.0,132.0,1505.0,1567.0,1300.0,50.0,436.781728873635,0.114,1.0,0.068,0.1779,0.057,58.0,0.19,1.05,0.2,0.03,0.093,0.2549999999999999,0.0499999999999999,-0.022,201.3
JSPHTLSV,NVD,101.0,132.0,1505.0,1585.0,1100.0,50.0,345.3333333333333,0.132,1.02,0.069,0.1729,0.066,58.0,0.19,1.05,0.2,0.03,0.093,0.2549999999999999,0.0499999999999999,-0.022,155.1
ASTMA572GR50,NVD,103.0,110.0,1505.0,1565.0,1250.0,50.0,436.781728873635,0.109,0.98,0.068,0.171,0.056,55.0,0.19,1.05,0.2,0.03,0.093,0.2549999999999999,0.0499999999999999,-0.022,189.2
ASTMA572GR50,NVD,102.0,132.0,1505.0,1570.0,1700.0,50.0,436.781728873635,0.167,1.07,0.067,0.199,0.076,61.0,0.19,1.05,0.2,0.03,0.093,0.2549999999999999,0.0499999999999999,-0.022,191.4
ASTMA572GR50,NVD,102.0,132.0,1505.0,1575.0,1500.0,50.0,436.781728873635,0.142,0.98,0.068,0.1789,0.077,61.0,0.19,1.05,0.2,0.03,0.093,0.2549999999999999,0.0499999999999999,-0.022,188.1
ASTMA572GR50,NVD,100.0,132.0,1505.0,1570.0,1350.0,50.0,436.781728873635,0.096,0.97,0.058,0.166,0.035,57.0,0.19,1.05,0.2,0.03,0.093,0.2549999999999999,0.0499999999999999,-0.022,247.5
JSPHTLSV,NVD,103.0,132.0,1505.0,1610.0,1550.0,50.0,345.3333333333333,0.085,0.94,0.0609,0.1489,0.059,66.0,0.19,1.05,0.2,0.03,0.093,0.2549999999999999,0.0499999999999999,-0.022,247.5
JSPHTLSV,NVD,94.0,132.0,1505.0,1570.0,1250.0,25.0,345.3333333333333,0.132,1.07,0.0539,0.198,0.071,53.0,0.19,1.05,0.2,0.03,0.093,0.2549999999999999,0.0499999999999999,-0.022,165.0
JSPHTLSV,NVD,109.0,132.0,1505.0,1570.0,1600.0,25.0,345.3333333333333,0.102,0.93,0.0589,0.163,0.047,51.0,0.19,1.05,0.2,0.03,0.093,0.2549999999999999,0.0499999999999999,-0.022,254.1
C18HMN,NVD,103.0,132.0,1505.0,1602.0,1244.0,25.0,436.781728873635,0.094,0.97,0.049,0.164,0.045,51.0,0.19,1.05,0.2,0.03,0.093,0.2549999999999999,0.0499999999999999,-0.022,274.56
JSPHTLSV,NVD,100.0,132.0,1505.0,1575.0,1200.0,50.0,345.3333333333333,0.079,0.86,0.0609,0.124,0.053,53.0,0.19,1.05,0.2,0.03,0.093,0.2549999999999999,0.0499999999999999,-0.022,272.91
C18HMN,NVD,100.0,132.0,1505.0,1578.0,1800.0,25.0,436.781728873635,0.12,1.02,0.0609,0.16,0.1,53.0,0.19,1.05,0.2,0.03,0.093,0.2549999999999999,0.0499999999999999,-0.022,181.5
ASTMA572GR50,NVD,100.0,132.0,1505.0,1570.0,1250.0,50.0,436.781728873635,0.081,0.94,0.055,0.156,0.082,51.0,0.19,1.05,0.2,0.03,0.093,0.2549999999999999,0.0499999999999999,-0.022,201.3
ASTMA572GR50,NVD,100.0,132.0,1505.0,1570.0,1250.0,50.0,436.781728873635,0.088,1.03,0.049,0.158,0.04,55.0,0.19,1.05,0.2,0.03,0.093,0.2549999999999999,0.0499999999999999,-0.022,264.0
ASTMA572GR50,NVD,102.0,132.0,1505.0,1570.0,1250.0,50.0,436.781728873635,0.094,0.98,0.0509,0.138,0.018,54.0,0.19,1.05,0.2,0.03,0.093,0.2549999999999999,0.0499999999999999,-0.022,323.4
ASTMA572GR50,NVD,101.0,132.0,1505.0,1580.0,1350.0,50.0,436.781728873635,0.098,1.05,0.0529,0.1449,0.002,54.0,0.19,1.05,0.2,0.03,0.093,0.2549999999999999,0.0499999999999999,-0.022,333.3
ASTMA572GR50,NVD,100.0,156.0,1505.0,1580.0,1250.0,50.0,436.781728873635,0.132,1.12,0.057,0.188,0.039,54.0,0.19,1.05,0.2,0.03,0.093,0.2549999999999999,0.0499999999999999,-0.022,258.3
ASTMA572GR50,NVD,102.0,132.0,1505.0,1588.0,1400.0,50.0,436.781728873635,0.101,0.98,0.056,0.163,0.059,54.0,0.19,1.05,0.2,0.03,0.093,0.2549999999999999,0.0499999999999999,-0.022,181.5
ASTMA572GR50,NVD,99.0,132.0,1505.0,1580.0,1300.0,50.0,436.781728873635,0.104,0.77,0.068,0.115,0.105,54.0,0.19,1.05,0.2,0.03,0.093,0.2549999999999999,0.0499999999999999,-0.022,205.26
JSPHTLSV,NVD,102.0,132.0,1505.0,1610.0,1550.0,50.0,345.3333333333333,0.098,0.98,0.064,0.155,0.098,50.0,0.19,1.05,0.2,0.03,0.093,0.2549999999999999,0.0499999999999999,-0.022,224.4
ASTMA572GR50,NVD,89.0,132.0,1505.0,1585.0,850.0,50.0,436.781728873635,0.101,1.15,0.064,0.187,0.075,54.0,0.19,1.05,0.2,0.03,0.093,0.2549999999999999,0.0499999999999999,-0.022,205.26
JSPHTLSV,NVD,100.0,132.0,1505.0,1575.0,1000.0,50.0,345.3333333333333,0.091,1.03,0.066,0.1749,0.066,54.0,0.19,1.05,0.2,0.03,0.093,0.2549999999999999,0.0499999999999999,-0.022,297.0
ASTMA572GR50,NVD,98.0,132.0,1505.0,1580.0,1250.0,50.0,436.781728873635,0.122,1.1,0.0599,0.165,0.033,55.0,0.19,1.05,0.2,0.03,0.093,0.2549999999999999,0.0499999999999999,-0.022,257.4
JSPHTLSV,NVD,101.0,132.0,1505.0,1580.0,1400.0,50.0,345.3333333333333,0.085,1.02,0.084,0.152,0.007,51.0,0.19,1.05,0.2,0.03,0.093,0.2549999999999999,0.0499999999999999,-0.022,326.7
ASTMA572GR50,NVD,101.0,132.0,1505.0,1580.0,1300.0,50.0,436.781728873635,0.104,1.09,0.082,0.188,0.03,60.0,0.19,1.05,0.2,0.03,0.093,0.2549999999999999,0.0499999999999999,-0.022,257.4
E450LS(V+NB),NVD,101.0,132.0,1505.0,1600.0,1400.0,50.0,436.781728873635,0.102,1.09,0.067,0.189,0.035,60.0,0.19,1.05,0.2,0.03,0.093,0.2549999999999999,0.0499999999999999,-0.022,297.0
E450LS(V+NB),NVD,103.0,132.0,1505.0,1578.0,1300.0,50.0,436.781728873635,0.088,1.01,0.0739,0.158,0.02,55.0,0.19,1.05,0.2,0.03,0.093,0.2549999999999999,0.0499999999999999,-0.022,277.2
E450LS(V+NB),NVD,101.0,132.0,1505.0,1575.0,1300.0,50.0,436.781728873635,0.095,1.01,0.0609,0.165,0.036,54.0,0.19,1.05,0.2,0.03,0.093,0.2549999999999999,0.0499999999999999,-0.022,237.6
ASTMA572GR50,NVD,101.0,132.0,1505.0,1608.0,1350.0,50.0,436.781728873635,0.099,1.01,0.079,0.152,0.031,54.0,0.19,1.05,0.2,0.03,0.093,0.2549999999999999,0.0499999999999999,-0.022,303.6
ASTMA572GR50,NVD,102.0,132.0,1505.0,1575.0,1300.0,50.0,436.781728873635,0.124,0.9,0.0749,0.1439,0.029,55.0,0.19,1.05,0.2,0.03,0.093,0.2549999999999999,0.0499999999999999,-0.022,270.6
ASTMA572GR50,NVD,102.0,132.0,1505.0,1575.0,1150.0,50.0,436.781728873635,0.105,1.06,0.066,0.162,0.032,60.0,0.19,1.05,0.2,0.03,0.093,0.2549999999999999,0.0499999999999999,-0.022,247.5
ASTMA572GR50,NVD,100.0,132.0,1505.0,1576.0,1500.0,50.0,436.781728873635,0.118,1.11,0.078,0.196,0.031,54.0,0.19,1.05,0.2,0.03,0.093,0.2549999999999999,0.0499999999999999,-0.022,264.0
ASTMA572GR50,NVD,100.0,132.0,1505.0,1567.0,1250.0,50.0,436.781728873635,0.059,0.59,0.079,0.105,0.02,51.0,0.19,1.05,0.2,0.03,0.093,0.2549999999999999,0.0499999999999999,-0.022,290.4
ASTMA572GR50,NVD,101.0,132.0,1505.0,1570.0,1250.0,50.0,436.781728873635,0.095,0.69,0.078,0.151,0.056,57.0,0.19,1.05,0.2,0.03,0.093,0.2549999999999999,0.0499999999999999,-0.022,257.4
ASTMA572GR50,NVD,100.0,132.0,1505.0,1568.0,1100.0,50.0,436.781728873635,0.086,0.58,0.08,0.127,0.077,54.0,0.19,1.05,0.2,0.03,0.093,0.2549999999999999,0.0499999999999999,-0.022,214.5
ASTMA572GR50,NVD,100.0,110.0,1505.0,1570.0,1350.0,50.0,436.781728873635,0.139,1.11,0.063,0.192,0.081,54.0,0.19,1.05,0.2,0.03,0.093,0.2549999999999999,0.0499999999999999,-0.022,169.4
ASTMA572GR50,NVD,100.0,110.0,1505.0,1567.0,1100.0,50.0,436.781728873635,0.086,0.99,0.0749,0.158,0.036,51.0,0.19,1.05,0.2,0.03,0.093,0.2549999999999999,0.0499999999999999,-0.022,255.2
ASTMA572GR50,NVD,100.0,132.0,1505.0,1580.0,2000.0,50.0,436.781728873635,0.097,0.72,0.0609,0.1419,0.048,54.0,0.19,1.05,0.2,0.03,0.093,0.2549999999999999,0.0499999999999999,-0.022,290.4
ASTMA572GR50,NVD,102.0,132.0,1505.0,1568.0,1500.0,50.0,436.781728873635,0.09,1.03,0.064,0.123,0.025,51.0,0.19,1.05,0.2,0.03,0.093,0.2549999999999999,0.0499999999999999,-0.022,280.5
ASTMA572GR50,NVD,102.0,132.0,1505.0,1566.0,1300.0,50.0,436.781728873635,0.125,1.02,0.068,0.162,0.059,57.0,0.19,1.05,0.2,0.03,0.093,0.2549999999999999,0.0499999999999999,-0.022,244.2
ASTMA572GR50,NVD,101.0,132.0,1505.0,1567.0,1350.0,50.0,436.781728873635,0.153,0.96,0.062,0.159,0.059,54.0,0.19,1.05,0.2,0.03,0.093,0.2549999999999999,0.0499999999999999,-0.022,231.0
ASTMA572GR50,NVD,100.0,132.0,1505.0,1569.0,1600.0,50.0,436.781728873635,0.106,1.14,0.0529,0.154,0.04,51.0,0.19,1.05,0.2,0.03,0.093,0.2549999999999999,0.0499999999999999,-0.022,237.6
FE550DLMH,NVD,98.0,110.0,1505.0,1610.0,1400.0,50.0,436.781728873635,0.068,0.61,0.07,0.126,0.072,50.0,0.19,1.05,0.2,0.03,0.093,0.2549999999999999,0.0499999999999999,-0.022,110.0
ASTMA572GR50,NVD,104.0,110.0,1505.0,1575.0,1500.0,50.0,436.781728873635,0.072,0.52,0.0599,0.11,0.06,51.0,0.19,1.05,0.2,0.03,0.093,0.2549999999999999,0.0499999999999999,-0.022,209.0
ASTMA572GR50,NVD,104.0,198.0,1505.0,1575.0,1150.0,50.0,436.781728873635,0.129,0.66,0.0719,0.1409,0.051,54.0,0.19,1.05,0.2,0.03,0.093,0.2549999999999999,0.0499999999999999,-0.022,198.0
FE550DLMH,NVD,96.0,110.0,1505.0,1585.0,1350.0,50.0,436.781728873635,0.085,0.71,0.063,0.13,0.007,55.0,0.19,1.05,0.2,0.03,0.093,0.2549999999999999,0.0499999999999999,-0.022,143.0
FE550DLMH,NVD,98.0,110.0,1505.0,1580.0,1350.0,50.0,436.781728873635,0.057,0.57,0.07,0.1439,0.065,54.0,0.19,1.05,0.2,0.03,0.093,0.2549999999999999,0.0499999999999999,-0.022,159.5
FE550DLMH,NVD,87.0,132.0,1530.0,1610.0,1500.0,50.0,436.781728873635,0.091,0.78,0.064,0.1179,0.037,54.0,0.19,1.05,0.2,0.03,0.093,0.2549999999999999,0.0499999999999999,-0.022,205.26
FE550DLMH,NVD,103.0,110.0,1505.0,1585.0,1500.0,50.0,436.781728873635,0.068,0.52,0.069,0.1,0.125,55.0,0.19,1.05,0.2,0.03,0.093,0.2549999999999999,0.0499999999999999,-0.022,110.0
FE550DLMH,NVD,99.0,110.0,1505.0,1580.0,1650.0,50.0,436.781728873635,0.066,0.61,0.068,0.128,0.041,57.0,0.19,1.05,0.2,0.03,0.093,0.2549999999999999,0.0499999999999999,-0.022,129.8
FE550DLMH,NVD,100.0,110.0,1505.0,1580.0,1250.0,50.0,436.781728873635,0.104,0.58,0.08,0.121,0.084,57.0,0.19,1.05,0.2,0.03,0.093,0.2549999999999999,0.0499999999999999,-0.022,134.75
FE550DLMH,NVD,101.0,132.0,1505.0,1585.0,1550.0,50.0,436.781728873635,0.083,0.63,0.0589,0.104,0.016,54.0,0.19,1.05,0.2,0.03,0.093,0.2549999999999999,0.0499999999999999,-0.022,205.26
F-65,VD,102.0,132.0,1505.0,1575.0,1600.0,50.0,436.781728873635,0.073,0.65,0.0609,0.127,0.094,64.0,0.19,1.05,0.2,0.03,0.093,0.2549999999999999,0.0499999999999999,-0.022,201.63
FE550DLMH,NVD,100.0,110.0,1505.0,1591.0,1250.0,50.0,436.781728873635,0.087,0.64,0.068,0.133,0.075,60.0,0.19,1.05,0.2,0.03,0.093,0.2549999999999999,0.0499999999999999,-0.022,110.0
F-65,VD,97.0,132.0,1505.0,1575.0,1672.0,50.0,436.781728873635,0.084,0.68,0.0599,0.139,0.099,60.0,0.19,1.05,0.2,0.03,0.093,0.2549999999999999,0.0499999999999999,-0.022,181.5
FE550DLMH,NVD,101.0,110.0,1505.0,1595.0,1550.0,50.0,436.781728873635,0.092,0.64,0.079,0.14,0.146,60.0,0.19,1.05,0.2,0.03,0.093,0.2549999999999999,0.0499999999999999,-0.022,110.0
F-65,VD,101.0,110.0,1505.0,1575.0,1700.0,50.0,436.781728873635,0.069,0.63,0.065,0.13,0.041,53.0,0.19,1.05,0.2,0.03,0.093,0.2549999999999999,0.0499999999999999,-0.022,275.0
F-65,VD,94.0,154.0,1505.0,1575.0,1300.0,50.0,436.781728873635,0.072,0.76,0.0589,0.169,0.073,60.0,0.19,1.05,0.2,0.03,0.093,0.2549999999999999,0.0499999999999999,-0.022,170.5
F-65,VD,96.0,132.0,1505.0,1575.0,1300.0,50.0,436.781728873635,0.097,0.76,0.056,0.165,0.086,51.0,0.19,1.05,0.2,0.03,0.093,0.2549999999999999,0.0499999999999999,-0.022,214.5
FE550DLMH,NVD,101.0,132.0,1505.0,1575.0,1200.0,50.0,436.781728873635,0.086,0.65,0.07,0.129,0.076,55.0,0.19,1.05,0.2,0.03,0.093,0.2549999999999999,0.0499999999999999,-0.022,148.5
F-65,VD,97.0,132.0,1505.0,1578.0,1450.0,50.0,436.781728873635,0.081,0.8,0.058,0.157,0.043,48.0,0.19,1.05,0.2,0.03,0.093,0.2549999999999999,0.0499999999999999,-0.022,227.7
FE550DLMH,NVD,104.0,132.0,1505.0,1575.0,1200.0,50.0,436.781728873635,0.093,0.71,0.0599,0.151,0.045,54.0,0.19,1.05,0.2,0.03,0.093,0.2549999999999999,0.0499999999999999,-0.022,158.4
F-65,VD,97.0,132.0,1505.0,1578.0,1400.0,50.0,436.781728873635,0.098,0.73,0.0529,0.2079,0.079,51.0,0.19,1.05,0.2,0.03,0.093,0.2549999999999999,0.0499999999999999,-0.022,247.5
FE550DLMH,NVD,104.0,110.0,1505.0,1590.0,1050.0,50.0,436.781728873635,0.091,0.61,0.067,0.1809,0.083,57.0,0.19,1.05,0.2,0.03,0.093,0.2549999999999999,0.0499999999999999,-0.022,132.44
F-65,VD,98.0,132.0,1505.0,1575.0,1600.0,50.0,436.781728873635,0.063,0.69,0.064,0.1499,0.081,55.0,0.19,1.05,0.2,0.03,0.093,0.2549999999999999,0.0499999999999999,-0.022,247.5
F-65,VD,98.0,132.0,1505.0,1570.0,1800.0,50.0,436.781728873635,0.092,0.69,0.055,0.152,0.087,51.0,0.19,1.05,0.2,0.03,0.093,0.2549999999999999,0.0499999999999999,-0.022,214.5
F-65,VD,99.0,132.0,1505.0,1570.0,1700.0,50.0,436.781728873635,0.075,0.68,0.063,0.152,0.078,53.0,0.19,1.05,0.2,0.03,0.093,0.2549999999999999,0.0499999999999999,-0.022,287.1
FE550DLMH,NVD,100.0,110.0,1505.0,1610.0,1500.0,50.0,436.781728873635,0.081,0.71,0.068,0.138,0.034,55.0,0.19,1.05,0.2,0.03,0.093,0.2549999999999999,0.0499999999999999,-0.022,143.0
F-65,VD,100.0,132.0,1505.0,1572.0,1950.0,50.0,436.781728873635,0.074,0.75,0.081,0.1469,0.044,51.0,0.19,1.05,0.2,0.03,0.093,0.2549999999999999,0.0499999999999999,-0.022,297.0
F-65,VD,100.0,132.0,1505.0,1585.0,1550.0,50.0,436.781728873635,0.075,0.71,0.0749,0.169,0.025,51.0,0.19,1.05,0.2,0.03,0.093,0.2549999999999999,0.0499999999999999,-0.022,290.4
FE550DLMH,NVD,100.0,132.0,1505.0,1612.0,1350.0,25.0,436.781728873635,0.096,0.66,0.07,0.162,0.045,44.0,0.19,1.05,0.2,0.03,0.093,0.2549999999999999,0.0499999999999999,-0.022,165.0
FE550DLMH,NVD,102.0,132.0,1505.0,1595.0,1000.0,25.0,436.781728873635,0.079,0.64,0.067,0.162,0.132,50.0,0.19,1.05,0.2,0.03,0.093,0.2549999999999999,0.0499999999999999,-0.022,132.0
SA105,VD,101.0,132.0,1505.0,1600.0,1800.0,25.0,481.6785714285714,0.087,0.66,0.067,0.1409,0.037,54.0,0.19,1.05,0.2,0.03,0.093,0.2549999999999999,0.0499999999999999,-0.022,297.0
FE550DLMH,NVD,102.0,132.0,1505.0,1594.0,1100.0,25.0,436.781728873635,0.067,0.61,0.0539,0.121,0.022,48.0,0.19,1.05,0.2,0.03,0.093,0.2549999999999999,0.0499999999999999,-0.022,151.8
FE550DLMH,NVD,98.0,132.0,1505.0,1583.0,1350.0,25.0,436.781728873635,0.085,0.64,0.07,0.1439,0.049,45.0,0.19,1.05,0.2,0.03,0.093,0.2549999999999999,0.0499999999999999,-0.022,158.4
SA105,VD,96.0,110.0,1505.0,1570.0,1350.0,25.0,481.6785714285714,0.101,0.76,0.0529,0.157,0.049,57.0,0.19,1.05,0.2,0.03,0.093,0.2549999999999999,0.0499999999999999,-0.022,225.5
FE550DLMH,NVD,109.0,132.0,1505.0,1590.0,1400.0,25.0,436.781728873635,0.077,0.61,0.065,0.126,0.031,51.0,0.19,1.05,0.2,0.03,0.093,0.2549999999999999,0.0499999999999999,-0.022,165.0
SA105,VD,94.0,110.0,1505.0,1570.0,1700.0,25.0,481.6785714285714,0.18,0.8,0.064,0.218,0.053,57.0,0.19,1.05,0.2,0.03,0.093,0.2549999999999999,0.0499999999999999,-0.022,182.6
FE550DLMH,NVD,100.0,110.0,1505.0,1580.0,1350.0,25.0,436.781728873635,0.066,0.66,0.056,0.14,0.033,50.0,0.19,1.05,0.2,0.03,0.093,0.2549999999999999,0.0499999999999999,-0.022,143.0
SA105,VD,97.0,132.0,1505.0,1565.0,1500.0,25.0,481.6785714285714,0.075,0.72,0.064,0.1479,0.061,51.0,0.19,1.05,0.2,0.03,0.093,0.2549999999999999,0.0499999999999999,-0.022,287.1
SA105,VD,98.0,110.0,1505.0,1578.0,1500.0,25.0,481.6785714285714,0.081,0.82,0.05,0.1439,0.028,51.0,0.19,1.05,0.2,0.03,0.093,0.2549999999999999,0.0499999999999999,-0.022,263.12
FE550DLMH,NVD,99.0,132.0,1505.0,1612.0,1350.0,25.0,436.781728873635,0.089,0.62,0.081,0.1419,0.036,55.0,0.19,1.05,0.2,0.03,0.093,0.2549999999999999,0.0499999999999999,-0.022,165.0
SA105,VD,95.0,132.0,1505.0,1568.0,1500.0,25.0,481.6785714285714,0.084,0.67,0.0759,0.1489,0.037,51.0,0.19,1.05,0.2,0.03,0.093,0.2549999999999999,0.0499999999999999,-0.022,306.9
SA105,VD,101.0,132.0,1505.0,1570.0,1450.0,25.0,481.6785714285714,0.099,0.63,0.064,0.139,0.032,53.0,0.19,1.05,0.2,0.03,0.093,0.2549999999999999,0.0499999999999999,-0.022,306.9
FE550DLMH,NVD,104.0,132.0,1505.0,1580.0,1100.0,25.0,436.781728873635,0.162,0.49,0.078,0.122,0.057,51.0,0.19,1.05,0.2,0.03,0.093,0.2549999999999999,0.0499999999999999,-0.022,132.0
SA105,VD,98.0,132.0,1505.0,1570.0,1750.0,25.0,481.6785714285714,0.118,0.63,0.085,0.1421,0.051,52.0,0.19,1.05,0.2,0.03,0.093,0.2549999999999999,0.0499999999999999,-0.022,244.86
FE550DLMH,NVD,99.0,110.0,1505.0,1580.0,1150.0,25.0,436.781728873635,0.108,0.78,0.0719,0.201,0.023,57.0,0.19,1.05,0.2,0.03,0.093,0.2549999999999999,0.0499999999999999,-0.022,159.5
FE550DLMH,NVD,96.0,110.0,1505.0,1600.0,1350.0,25.0,436.781728873635,0.079,0.7,0.083,0.1459,0.022,57.0,0.19,1.05,0.2,0.03,0.093,0.2549999999999999,0.0499999999999999,-0.022,166.1
SA105,VD,102.0,110.0,1505.0,1568.0,1900.0,50.0,481.6785714285714,0.075,0.66,0.084,0.132,0.022,53.0,0.19,1.05,0.2,0.03,0.093,0.2549999999999999,0.0499999999999999,-0.022,263.45
SA105,VD,98.0,178.0,1505.0,1570.0,1650.0,50.0,481.6785714285714,0.076,0.69,0.082,0.1419,0.046,57.0,0.19,1.05,0.2,0.03,0.093,0.2549999999999999,0.0499999999999999,-0.022,321.55
SA105,VD,102.0,132.0,1505.0,1571.0,1750.0,50.0,481.6785714285714,0.077,0.65,0.0739,0.1479,0.093,54.0,0.19,1.05,0.2,0.03,0.093,0.2549999999999999,0.0499999999999999,-0.022,241.89
FE550DLMH,NVD,99.0,110.0,1505.0,1612.0,1350.0,50.0,436.781728873635,0.079,0.66,0.082,0.14,0.048,60.0,0.19,1.05,0.2,0.03,0.093,0.2549999999999999,0.0499999999999999,-0.022,139.04
SA105,VD,96.0,132.0,1505.0,1568.0,1650.0,50.0,481.6785714285714,0.058,0.53,0.0859,0.11,0.023,54.0,0.19,1.05,0.2,0.03,0.093,0.2549999999999999,0.0499999999999999,-0.022,363.0
FE550DLMH,NVD,99.0,110.0,1505.0,1597.0,1350.0,50.0,436.781728873635,0.076,0.63,0.0879,0.136,0.057,54.0,0.19,1.05,0.2,0.03,0.093,0.2549999999999999,0.0499999999999999,-0.022,146.3
SA105,VD,101.0,110.0,1505.0,1569.0,1600.0,50.0,481.6785714285714,0.072,0.67,0.065,0.131,0.01,61.0,0.19,1.05,0.2,0.03,0.093,0.2549999999999999,0.0499999999999999,-0.022,291.5
SA105,VD,102.0,110.0,1505.0,1570.0,1600.0,50.0,481.6785714285714,0.059,0.69,0.065,0.1449,0.059,51.0,0.19,1.05,0.2,0.03,0.093,0.2549999999999999,0.0499999999999999,-0.022,209.0
SA105,VD,97.0,110.0,1505.0,1570.0,1300.0,50.0,481.6785714285714,0.083,0.7,0.0719,0.1459,0.012,54.0,0.19,1.05,0.2,0.03,0.093,0.2549999999999999,0.0499999999999999,-0.022,225.5
SA105,VD,103.0,110.0,1505.0,1570.0,1550.0,50.0,481.6785714285714,0.069,0.65,0.0739,0.1439,0.077,48.0,0.19,1.05,0.2,0.03,0.093,0.2549999999999999,0.0499999999999999,-0.022,176.0
FE550DLMH,NVD,101.0,110.0,1505.0,1615.0,1600.0,50.0,436.781728873635,0.087,0.73,0.0749,0.1439,0.067,51.0,0.19,1.05,0.2,0.03,0.093,0.2549999999999999,0.0499999999999999,-0.022,160.0
FE550DLMH,NVD,107.0,110.0,1505.0,1593.0,1350.0,50.0,436.781728873635,0.121,0.7,0.0529,0.1429,0.023,60.0,0.19,1.05,0.2,0.03,0.093,0.2549999999999999,0.0499999999999999,-0.022,186.4
SA350GRLF2,VD,99.0,132.0,1505.0,1570.0,1400.0,50.0,451.316,0.105,0.74,0.065,0.171,0.096,61.0,0.19,1.05,0.2,0.03,0.093,0.2549999999999999,0.0499999999999999,-0.022,248.0
SA350GRLF2,VD,101.0,132.0,1505.0,1570.0,1700.0,50.0,451.316,0.104,0.69,0.064,0.16,0.101,54.0,0.19,1.05,0.2,0.03,0.093,0.2549999999999999,0.0499999999999999,-0.022,248.0
FE550DLMH,NVD,99.0,132.0,1505.0,1590.0,1400.0,50.0,436.781728873635,0.09,0.68,0.067,0.1489,0.045,55.0,0.19,1.05,0.2,0.03,0.093,0.2549999999999999,0.0499999999999999,-0.022,221.6
SA350GRLF2,VD,103.0,132.0,1505.0,1570.0,1600.0,50.0,451.316,0.105,0.7,0.07,0.157,0.078,57.0,0.19,1.05,0.2,0.03,0.093,0.2549999999999999,0.0499999999999999,-0.022,264.5
SA350GRLF2,VD,102.0,132.0,1505.0,1570.0,1600.0,25.0,451.316,0.065,0.7,0.069,0.1479,0.063,54.0,0.19,1.05,0.2,0.03,0.093,0.2549999999999999,0.0499999999999999,-0.022,297.5
FE550DLMH,NVD,106.0,132.0,1505.0,1610.0,1600.0,25.0,436.781728873635,0.052,0.63,0.0729,0.109,0.009,55.0,0.19,1.05,0.2,0.03,0.093,0.2549999999999999,0.0499999999999999,-0.022,281.0
FE550DLMH,NVD,98.0,132.0,1505.0,1585.0,1300.0,25.0,436.781728873635,0.099,0.77,0.078,0.163,0.08,55.0,0.19,1.05,0.2,0.03,0.093,0.2549999999999999,0.0499999999999999,-0.022,182.0
FE550DLMH,NVD,100.0,132.0,1505.0,1572.0,1050.0,25.0,436.781728873635,0.052,0.63,0.079,0.0919,0.006,53.0,0.19,1.05,0.2,0.03,0.093,0.2549999999999999,0.0499999999999999,-0.022,248.0
FE550DLMH,NVD,107.0,110.0,1505.0,1577.0,1250.0,25.0,436.781728873635,0.057,0.63,0.0759,0.161,0.012,54.0,0.19,1.05,0.2,0.03,0.093,0.2549999999999999,0.0499999999999999,-0.022,136.4
FE550DLMH,NVD,115.0,110.0,1505.0,1575.0,1300.0,25.0,436.781728873635,0.079,0.6,0.067,0.115,0.007,54.0,0.19,1.05,0.2,0.03,0.093,0.2549999999999999,0.0499999999999999,-0.022,193.0
FE550DLMH,NVD,108.0,110.0,1505.0,1576.0,1300.0,25.0,436.781728873635,0.077,0.58,0.082,0.166,0.032,58.0,0.19,1.05,0.2,0.03,0.093,0.2549999999999999,0.0499999999999999,-0.022,209.5
FE550DLMH,NVD,101.0,110.0,1505.0,1575.0,1050.0,25.0,436.781728873635,0.05,0.61,0.0759,0.11,0.005,57.0,0.19,1.05,0.2,0.03,0.093,0.2549999999999999,0.0499999999999999,-0.022,160.0
FE550DLMH,NVD,101.0,132.0,1505.0,1576.0,1300.0,25.0,436.781728873635,0.069,0.64,0.0879,0.129,0.051,55.0,0.19,1.05,0.2,0.03,0.093,0.2549999999999999,0.0499999999999999,-0.022,182.0
FE550DLMH,NVD,102.0,132.0,1505.0,1576.0,1350.0,25.0,436.781728873635,0.088,0.67,0.0759,0.154,0.087,54.0,0.19,1.05,0.2,0.03,0.093,0.2549999999999999,0.0499999999999999,-0.022,182.0
