Repository: Shubhammmmmmmmmmmmmm/AI-Aluminium-Addition-Optimization

File: ai_dataset/ai_dataset.csv (part 4 of 11)
GRADE,VD/NVD,tap_wt_from_EAF,al ingot_kg__during_EAF_tapping,TEMP OPENING_LRF,LIFTING TEMP_LRF,LIME_LRF,SPAR,Mean_Oxygen,LRF_Initial_Chemistry_C,LRF_Initial_Chemistry_MN,LRF_Initial_Chemistry_S,LRF_Initial_Chemistry_SI,LRF_Initial_Chemistry_AL,LRF_Initial_Chemistry_N2,C_Target,Mn_Target,Si_Target,Al_Target,Carbon_Gap,Mn_Gap,Si_Gap,Al_Gap,Total_Al_LRF_kg
55C11,VD,100.0,0.0,1505.0,1542.0,1200.0,200.0,436.781728873635,0.257,0.44,0.0599,0.1409,0.003,54.0,0.19,1.05,0.2,0.03,0.093,0.2549999999999999,0.0499999999999999,-0.022,0.0
55C11,VD,100.0,0.0,1505.0,1542.0,1250.0,200.0,436.781728873635,0.113,0.7,0.056,0.2059,0.001,50.0,0.19,1.05,0.2,0.03,0.093,0.2549999999999999,0.0499999999999999,-0.022,0.0
HC62AX,VD,100.0,0.0,1506.0,1550.0,950.0,200.0,436.781728873635,0.268,0.44,0.0599,0.152,0.002,51.0,0.625,0.5449999999999999,0.175,0.03,0.357,0.1049999999999999,0.0229999999999999,-0.022,0.0
55C11,VD,100.0,0.0,1505.0,1540.0,1000.0,200.0,436.781728873635,0.122,0.76,0.062,0.134,0.001,51.0,0.19,1.05,0.2,0.03,0.093,0.2549999999999999,0.0499999999999999,-0.022,0.0
55C11,VD,100.0,0.0,1505.0,1542.0,900.0,200.0,436.781728873635,0.233,0.75,0.066,0.186,0.003,48.0,0.19,1.05,0.2,0.03,0.093,0.2549999999999999,0.0499999999999999,-0.022,0.0
55C11,VD,100.0,0.0,1505.0,1542.0,1100.0,100.0,436.781728873635,0.354,0.77,0.0599,0.184,0.001,53.0,0.19,1.05,0.2,0.03,0.093,0.2549999999999999,0.0499999999999999,-0.022,0.0
JSPHTLSV,VD,100.0,132.0,1505.0,1610.0,1100.0,100.0,345.3333333333333,0.105,1.0,0.064,0.187,0.061,50.0,0.19,1.05,0.2,0.03,0.093,0.2549999999999999,0.0499999999999999,-0.022,198.0
JSPHTLSV,NVD,100.0,110.0,1505.0,1580.0,1250.0,100.0,345.3333333333333,0.111,0.97,0.0739,0.19,0.037,54.0,0.19,1.05,0.2,0.03,0.093,0.2549999999999999,0.0499999999999999,-0.022,205.7
55C11,VD,100.0,0.0,1505.0,1555.0,1200.0,200.0,436.781728873635,0.097,0.82,0.065,0.153,0.002,54.0,0.19,1.05,0.2,0.03,0.093,0.2549999999999999,0.0499999999999999,-0.022,0.0
JSPHTLSV,NVD,100.0,132.0,1505.0,1580.0,1400.0,200.0,345.3333333333333,0.123,0.75,0.0589,0.1789,0.002,54.0,0.19,1.05,0.2,0.03,0.093,0.2549999999999999,0.0499999999999999,-0.022,283.8
55C11,VD,100.0,0.0,1505.0,1540.0,1050.0,200.0,436.781728873635,0.385,0.9,0.05,0.2439,0.002,57.0,0.19,1.05,0.2,0.03,0.093,0.2549999999999999,0.0499999999999999,-0.022,0.0
55C11,VD,100.0,0.0,1505.0,1542.0,1100.0,200.0,436.781728873635,0.08,0.78,0.0599,0.193,0.003,48.0,0.19,1.05,0.2,0.03,0.093,0.2549999999999999,0.0499999999999999,-0.022,0.0
55C11,VD,100.0,0.0,1505.0,1541.0,1350.0,200.0,436.781728873635,0.077,0.7,0.069,0.153,0.001,54.0,0.19,1.05,0.2,0.03,0.093,0.2549999999999999,0.0499999999999999,-0.022,0.0
JSPHTLSV,NVD,100.0,132.0,1505.0,1605.0,1200.0,200.0,345.3333333333333,0.116,0.98,0.055,0.1739,0.08,63.0,0.19,1.05,0.2,0.03,0.093,0.2549999999999999,0.0499999999999999,-0.022,178.2
JSPHTLSV,NVD,100.0,132.0,1505.0,1600.0,1300.0,200.0,345.3333333333333,0.132,1.0,0.063,0.186,0.083,54.0,0.19,1.05,0.2,0.03,0.093,0.2549999999999999,0.0499999999999999,-0.022,168.3
JSPHTLSV,NVD,100.0,132.0,1505.0,1605.0,1100.0,200.0,345.3333333333333,0.096,0.96,0.057,0.1719,0.041,63.0,0.19,1.05,0.2,0.03,0.093,0.2549999999999999,0.0499999999999999,-0.022,273.9
E410LS,NVD,100.0,132.0,1505.0,1605.0,1600.0,200.0,436.781728873635,0.052,0.42,0.055,0.1,0.029,54.0,0.19,1.05,0.2,0.03,0.093,0.2549999999999999,0.0499999999999999,-0.022,257.4
HC78ACRX,VD,100.0,0.0,1505.0,1575.0,1300.0,200.0,396.5,0.06,0.44,0.056,0.068,0.001,51.0,0.19,1.05,0.2,0.03,0.093,0.2549999999999999,0.0499999999999999,-0.022,0.0
E410SHP,NVD,100.0,110.0,1505.0,1575.0,1500.0,100.0,436.781728873635,0.255,0.42,0.0599,0.098,0.002,58.0,0.19,1.05,0.2,0.03,0.093,0.2549999999999999,0.0499999999999999,-0.022,251.9
E410SHP,NVD,97.0,110.0,1505.0,1610.0,1300.0,25.0,436.781728873635,0.047,0.4,0.063,0.0379,0.001,51.0,0.19,1.05,0.2,0.03,0.093,0.2549999999999999,0.0499999999999999,-0.022,337.7
E410SHP,NVD,105.0,132.0,1505.0,1588.0,1400.0,25.0,436.781728873635,0.181,1.23,0.0589,0.109,0.021,61.0,0.19,1.05,0.2,0.03,0.093,0.2549999999999999,0.0499999999999999,-0.022,379.5
HC78ACRX,VD,98.0,0.0,1505.0,1555.0,1450.0,200.0,396.5,0.047,0.43,0.082,0.125,0.001,50.0,0.19,1.05,0.2,0.03,0.093,0.2549999999999999,0.0499999999999999,-0.022,0.0
HC78ACRX,VD,99.0,0.0,1505.0,1540.0,1250.0,200.0,396.5,0.057,0.49,0.084,0.08,0.001,53.0,0.19,1.05,0.2,0.03,0.093,0.2549999999999999,0.0499999999999999,-0.022,0.0
E410SHP,NVD,101.0,132.0,1505.0,1588.0,1600.0,25.0,436.781728873635,0.057,0.44,0.0769,0.049,0.001,51.0,0.19,1.05,0.2,0.03,0.093,0.2549999999999999,0.0499999999999999,-0.022,356.4
E410SHP,NVD,101.0,110.0,1505.0,1580.0,1450.0,50.0,436.781728873635,0.087,0.9,0.0719,0.113,0.014,53.0,0.19,1.05,0.2,0.03,0.093,0.2549999999999999,0.0499999999999999,-0.022,301.4
E410SHP,NVD,101.0,132.0,1505.0,1574.0,1500.0,25.0,436.781728873635,0.084,1.04,0.0609,0.1489,0.015,53.0,0.19,1.05,0.2,0.03,0.093,0.2549999999999999,0.0499999999999999,-0.022,363.0
HC78ACRX,VD,99.0,0.0,1505.0,1560.0,1200.0,200.0,396.5,0.067,0.47,0.068,0.168,0.004,54.0,0.19,1.05,0.2,0.03,0.093,0.2549999999999999,0.0499999999999999,-0.022,0.0
E410SHP,NVD,98.0,132.0,1505.0,1580.0,1100.0,25.0,436.781728873635,0.106,1.04,0.063,0.1729,0.01,47.0,0.19,1.05,0.2,0.03,0.093,0.2549999999999999,0.0499999999999999,-0.022,325.05
E410SHP,NVD,95.0,132.0,1505.0,1582.0,1200.0,25.0,436.781728873635,0.093,1.07,0.07,0.156,0.003,54.0,0.19,1.05,0.2,0.03,0.093,0.2549999999999999,0.0499999999999999,-0.022,249.15
HC78ACRX,VD,104.0,0.0,1505.0,1550.0,1000.0,200.0,396.5,0.075,0.48,0.064,0.189,0.001,61.0,0.19,1.05,0.2,0.03,0.093,0.2549999999999999,0.0499999999999999,-0.022,0.0
E410SHP,NVD,103.0,132.0,1505.0,1582.0,1500.0,25.0,436.781728873635,0.092,1.06,0.065,0.158,0.029,64.0,0.19,1.05,0.2,0.03,0.093,0.2549999999999999,0.0499999999999999,-0.022,280.5
E410SHP,NVD,95.0,132.0,1505.0,1578.0,1400.0,25.0,436.781728873635,0.114,1.02,0.0599,0.166,0.057,51.0,0.19,1.05,0.2,0.03,0.093,0.2549999999999999,0.0499999999999999,-0.022,231.0
E410SHP,NVD,98.0,132.0,1505.0,1575.0,1500.0,25.0,436.781728873635,0.07,0.98,0.064,0.2039,0.053,54.0,0.19,1.05,0.2,0.03,0.093,0.2549999999999999,0.0499999999999999,-0.022,224.4
E410SHP,NVD,100.0,132.0,1505.0,1574.0,1100.0,25.0,436.781728873635,0.088,1.02,0.0589,0.162,0.041,54.0,0.19,1.05,0.2,0.03,0.093,0.2549999999999999,0.0499999999999999,-0.022,198.0
E410SHP,NVD,100.0,132.0,1505.0,1570.0,1300.0,25.0,436.781728873635,0.097,1.07,0.0589,0.186,0.074,51.0,0.19,1.05,0.2,0.03,0.093,0.2549999999999999,0.0499999999999999,-0.022,198.0
E410SHP,NVD,99.0,132.0,1505.0,1570.0,1300.0,25.0,436.781728873635,0.096,1.09,0.0539,0.182,0.049,61.0,0.19,1.05,0.2,0.03,0.093,0.2549999999999999,0.0499999999999999,-0.022,247.5
E410SHP,NVD,104.0,132.0,1505.0,1570.0,1400.0,25.0,436.781728873635,0.086,0.99,0.055,0.165,0.02,51.0,0.19,1.05,0.2,0.03,0.093,0.2549999999999999,0.0499999999999999,-0.022,270.6
C18HMN,NVD,101.0,132.0,1505.0,1615.0,1200.0,25.0,436.781728873635,0.107,1.01,0.0599,0.2119,0.097,51.0,0.19,1.05,0.2,0.03,0.093,0.2549999999999999,0.0499999999999999,-0.022,158.4
E450LS(V+NB),NVD,105.0,132.0,1505.0,1620.0,1200.0,25.0,436.781728873635,0.103,0.97,0.058,0.186,0.108,61.0,0.19,1.05,0.2,0.03,0.093,0.2549999999999999,0.0499999999999999,-0.022,165.0
C18HMN,NVD,100.0,132.0,1505.0,1590.0,1300.0,25.0,436.781728873635,0.082,0.78,0.065,0.13,0.06,54.0,0.19,1.05,0.2,0.03,0.093,0.2549999999999999,0.0499999999999999,-0.022,217.8
E450LS(V+NB),NVD,100.0,110.0,1505.0,1576.0,1050.0,25.0,436.781728873635,0.096,0.99,0.0509,0.161,0.022,51.0,0.19,1.05,0.2,0.03,0.093,0.2549999999999999,0.0499999999999999,-0.022,261.8
E450LS(V+NB),NVD,100.0,132.0,1505.0,1575.0,1300.0,25.0,436.781728873635,0.092,1.03,0.068,0.168,0.024,51.0,0.19,1.05,0.2,0.03,0.093,0.2549999999999999,0.0499999999999999,-0.022,264.0
E450LS(V+NBL,NVD,100.0,132.0,1505.0,1585.0,1300.0,25.0,436.781728873635,0.1,1.05,0.0519,0.1769,0.016,54.0,0.19,1.05,0.2,0.03,0.093,0.2549999999999999,0.0499999999999999,-0.022,240.9
E450LS(V+NB),NVD,100.0,132.0,1505.0,1587.0,1200.0,25.0,436.781728873635,0.116,0.98,0.0519,0.182,0.069,55.0,0.19,1.05,0.2,0.03,0.093,0.2549999999999999,0.0499999999999999,-0.022,207.9
E410SHP,NVD,100.0,132.0,1505.0,1610.0,1200.0,25.0,436.781728873635,0.088,1.0,0.057,0.162,0.038,54.0,0.19,1.05,0.2,0.03,0.093,0.2549999999999999,0.0499999999999999,-0.022,247.5
E410SHP,NVD,100.0,132.0,1505.0,1565.0,1200.0,25.0,436.781728873635,0.139,1.01,0.05,0.195,0.096,54.0,0.19,1.05,0.2,0.03,0.093,0.2549999999999999,0.0499999999999999,-0.022,158.4
E450LS(V+NB),NVD,100.0,132.0,1505.0,1600.0,1100.0,25.0,436.781728873635,0.125,0.94,0.0739,0.169,0.087,54.0,0.19,1.05,0.2,0.03,0.093,0.2549999999999999,0.0499999999999999,-0.022,171.6
E410SHP,NVD,100.0,132.0,1505.0,1572.0,1400.0,25.0,436.781728873635,0.099,0.97,0.058,0.199,0.041,48.0,0.19,1.05,0.2,0.03,0.093,0.2549999999999999,0.0499999999999999,-0.022,300.3
E450LS(V+NB),NVD,100.0,132.0,1505.0,1600.0,1200.0,25.0,436.781728873635,0.078,0.98,0.0599,0.136,0.07,54.0,0.19,1.05,0.2,0.03,0.093,0.2549999999999999,0.0499999999999999,-0.022,198.0
E410SHP,NVD,100.0,132.0,1505.0,1575.0,1300.0,25.0,436.781728873635,0.102,1.03,0.0729,0.198,0.05,54.0,0.19,1.05,0.2,0.03,0.093,0.2549999999999999,0.0499999999999999,-0.022,223.41
E410SHP,NVD,100.0,132.0,1505.0,1590.0,1550.0,25.0,436.781728873635,0.092,0.98,0.069,0.164,0.072,51.0,0.19,1.05,0.2,0.03,0.093,0.2549999999999999,0.0499999999999999,-0.022,198.0
E410SHP,NVD,100.0,132.0,1505.0,1568.0,1400.0,25.0,436.781728873635,0.079,0.95,0.0759,0.1,0.026,55.0,0.19,1.05,0.2,0.03,0.093,0.2549999999999999,0.0499999999999999,-0.022,336.6
E410SHP,NVD,103.0,132.0,1505.0,1565.0,1250.0,25.0,436.781728873635,0.107,0.95,0.078,0.154,0.031,57.0,0.19,1.05,0.2,0.03,0.093,0.2549999999999999,0.0499999999999999,-0.022,254.1
E410SHP,NVD,104.0,132.0,1505.0,1575.0,1300.0,25.0,436.781728873635,0.099,1.07,0.0749,0.157,0.024,58.0,0.19,1.05,0.2,0.03,0.093,0.2549999999999999,0.0499999999999999,-0.022,313.5
S275LS,NVD,99.0,132.0,1505.0,1605.0,1300.0,25.0,217.0,0.069,0.56,0.0759,0.129,0.019,57.0,0.19,1.05,0.2,0.03,0.093,0.2549999999999999,0.0499999999999999,-0.022,264.0
E410SHP,NVD,100.0,132.0,1505.0,1570.0,1200.0,25.0,436.781728873635,0.162,1.08,0.064,0.1799,0.061,55.0,0.19,1.05,0.2,0.03,0.093,0.2549999999999999,0.0499999999999999,-0.022,214.5
S275LS,NVD,101.0,132.0,1505.0,1605.0,1300.0,25.0,217.0,0.069,0.58,0.065,0.152,0.06,51.0,0.19,1.05,0.2,0.03,0.093,0.2549999999999999,0.0499999999999999,-0.022,264.0
E410SHP,NVD,95.0,132.0,1505.0,1575.0,1150.0,25.0,436.781728873635,0.11,1.0,0.07,0.186,0.028,57.0,0.19,1.05,0.2,0.03,0.093,0.2549999999999999,0.0499999999999999,-0.022,262.35
E410SHP,NVD,95.0,132.0,1505.0,1570.0,1200.0,25.0,436.781728873635,0.093,1.0,0.0739,0.1779,0.041,54.0,0.19,1.05,0.2,0.03,0.093,0.2549999999999999,0.0499999999999999,-0.022,270.6
E410SHP,NVD,98.0,132.0,1505.0,1570.0,1300.0,25.0,436.781728873635,0.1,1.0,0.066,0.1749,0.091,53.0,0.19,1.05,0.2,0.03,0.093,0.2549999999999999,0.0499999999999999,-0.022,216.15
E410SHP,NVD,98.0,132.0,1505.0,1575.0,1300.0,25.0,436.781728873635,0.105,1.02,0.0769,0.188,0.046,45.0,0.19,1.05,0.2,0.03,0.093,0.2549999999999999,0.0499999999999999,-0.022,293.04
55C11,VD,99.0,0.0,1505.0,1575.0,1350.0,200.0,436.781728873635,0.117,0.83,0.0769,0.201,0.001,51.0,0.19,1.05,0.2,0.03,0.093,0.2549999999999999,0.0499999999999999,-0.022,0.0
SS540LSV,NVD,99.0,132.0,1505.0,1605.0,1350.0,25.0,274.0,0.092,0.79,0.064,0.2059,0.101,55.0,0.19,1.05,0.2,0.03,0.093,0.2549999999999999,0.0499999999999999,-0.022,183.15
55C11,VD,98.0,0.0,1505.0,1546.0,1150.0,200.0,436.781728873635,0.083,0.83,0.0749,0.245,0.001,53.0,0.19,1.05,0.2,0.03,0.093,0.2549999999999999,0.0499999999999999,-0.022,0.0
SS540LSV,NVD,94.0,132.0,1505.0,1585.0,1300.0,25.0,274.0,0.073,0.86,0.0589,0.2109,0.05,58.0,0.19,1.05,0.2,0.03,0.093,0.2549999999999999,0.0499999999999999,-0.022,165.0
SS540LSV,NVD,98.0,132.0,1505.0,1585.0,1300.0,25.0,274.0,0.067,0.77,0.062,0.1759,0.001,58.0,0.19,1.05,0.2,0.03,0.093,0.2549999999999999,0.0499999999999999,-0.022,326.7
55C11,VD,100.0,0.0,1505.0,1540.0,1100.0,200.0,436.781728873635,0.097,0.69,0.0729,0.155,0.001,53.0,0.19,1.05,0.2,0.03,0.093,0.2549999999999999,0.0499999999999999,-0.022,0.0
55C11,VD,98.0,0.0,1505.0,1540.0,1100.0,200.0,436.781728873635,0.095,1.0,0.065,0.28,0.005,57.0,0.19,1.05,0.2,0.03,0.093,0.2549999999999999,0.0499999999999999,-0.022,0.0
55C11,VD,99.0,0.0,1505.0,1545.0,1300.0,200.0,436.781728873635,0.076,0.7,0.058,0.2049,0.002,53.0,0.19,1.05,0.2,0.03,0.093,0.2549999999999999,0.0499999999999999,-0.022,0.0
55C11,VD,100.0,0.0,1505.0,1532.0,1300.0,200.0,436.781728873635,0.126,0.8,0.065,0.168,0.001,61.0,0.19,1.05,0.2,0.03,0.093,0.2549999999999999,0.0499999999999999,-0.022,0.0
SS540LSV,NVD,99.0,132.0,1505.0,1605.0,1400.0,200.0,274.0,0.076,0.8,0.066,0.168,0.001,53.0,0.19,1.05,0.2,0.03,0.093,0.2549999999999999,0.0499999999999999,-0.022,379.5
55C11,VD,100.0,0.0,1505.0,1545.0,1100.0,200.0,436.781728873635,0.132,0.78,0.0599,0.193,0.002,57.0,0.19,1.05,0.2,0.03,0.093,0.2549999999999999,0.0499999999999999,-0.022,0.0
SS540LSV,NVD,101.0,0.0,1505.0,1578.0,1200.0,200.0,274.0,0.069,0.73,0.0759,0.1799,0.002,48.0,0.19,1.05,0.2,0.03,0.093,0.2549999999999999,0.0499999999999999,-0.022,0.0
55C11,VD,99.0,0.0,1505.0,1540.0,1100.0,200.0,436.781728873635,0.092,0.72,0.0759,0.164,0.001,51.0,0.19,1.05,0.2,0.03,0.093,0.2549999999999999,0.0499999999999999,-0.022,0.0
SS540LSV,NVD,94.0,132.0,1505.0,1578.0,1200.0,50.0,274.0,0.107,1.12,0.069,0.214,0.101,58.0,0.19,1.05,0.2,0.03,0.093,0.2549999999999999,0.0499999999999999,-0.022,168.3
55C11,VD,100.0,0.0,1505.0,1535.0,1400.0,200.0,436.781728873635,0.066,0.77,0.07,0.1499,0.001,54.0,0.19,1.05,0.2,0.03,0.093,0.2549999999999999,0.0499999999999999,-0.022,0.0
55C11,VD,105.0,0.0,1505.0,1535.0,1400.0,200.0,436.781728873635,0.072,0.73,0.0719,0.159,0.001,60.0,0.19,1.05,0.2,0.03,0.093,0.2549999999999999,0.0499999999999999,-0.022,0.0
S275LS,NVD,100.0,132.0,1505.0,1535.0,1350.0,50.0,217.0,0.061,0.56,0.0719,0.135,0.042,60.0,0.19,1.05,0.2,0.03,0.093,0.2549999999999999,0.0499999999999999,-0.022,244.2
55C11,VD,100.0,0.0,1505.0,1535.0,1400.0,50.0,436.781728873635,0.1,0.8,0.078,0.184,0.002,61.0,0.19,1.05,0.2,0.03,0.093,0.2549999999999999,0.0499999999999999,-0.022,0.0
55C11,VD,100.0,0.0,1505.0,1575.0,1300.0,50.0,436.781728873635,0.077,0.78,0.078,0.2089,0.001,61.0,0.19,1.05,0.2,0.03,0.093,0.2549999999999999,0.0499999999999999,-0.022,0.0
S275LS,NVD,98.0,132.0,1505.0,1593.0,1100.0,200.0,217.0,0.122,0.55,0.069,0.133,0.029,57.0,0.19,1.05,0.2,0.03,0.093,0.2549999999999999,0.0499999999999999,-0.022,221.1
55C11,VD,97.0,0.0,1505.0,1575.0,1200.0,200.0,436.781728873635,0.061,0.58,0.068,0.111,0.001,57.0,0.19,1.05,0.2,0.03,0.093,0.2549999999999999,0.0499999999999999,-0.022,0.0
SSC11,VD,97.0,0.0,1505.0,1535.0,1200.0,200.0,436.781728873635,0.05,0.55,0.085,0.0929,0.002,64.0,0.19,1.05,0.2,0.03,0.093,0.2549999999999999,0.0499999999999999,-0.022,0.0
55C11,VD,96.0,0.0,1505.0,1544.0,1350.0,200.0,436.781728873635,0.071,0.8,0.085,0.1739,0.002,61.0,0.19,1.05,0.2,0.03,0.093,0.2549999999999999,0.0499999999999999,-0.022,0.0
S275LS,NVD,98.0,132.0,1505.0,1607.0,1250.0,50.0,217.0,0.097,0.72,0.0609,0.1419,0.048,54.0,0.19,1.05,0.2,0.03,0.093,0.2549999999999999,0.0499999999999999,-0.022,264.0
55C11,VD,99.0,0.0,1505.0,1535.0,1200.0,200.0,436.781728873635,0.164,0.7,0.0749,0.171,0.001,58.0,0.19,1.05,0.2,0.03,0.093,0.2549999999999999,0.0499999999999999,-0.022,0.0
S275LS,NVD,101.0,110.0,1505.0,1575.0,1150.0,50.0,217.0,0.07,0.62,0.058,0.14,0.019,61.0,0.19,1.05,0.2,0.03,0.093,0.2549999999999999,0.0499999999999999,-0.022,218.9
S275LS,NVD,100.0,132.0,1505.0,1570.0,1200.0,50.0,217.0,0.079,0.6,0.0709,0.1479,0.042,60.0,0.19,1.05,0.2,0.03,0.093,0.2549999999999999,0.0499999999999999,-0.022,132.0
S275LS,NVD,97.0,132.0,1505.0,1570.0,1400.0,50.0,217.0,0.05,0.59,0.063,0.1179,0.023,54.0,0.19,1.05,0.2,0.03,0.093,0.2549999999999999,0.0499999999999999,-0.022,290.4
JSPHTLS(V),NVD,97.0,132.0,1505.0,1577.0,1250.0,50.0,345.3333333333333,0.1,1.09,0.058,0.187,0.067,58.0,0.19,1.05,0.2,0.03,0.093,0.2549999999999999,0.0499999999999999,-0.022,224.4
JSPHTLS(V),NVD,96.0,132.0,1505.0,1580.0,1300.0,50.0,345.3333333333333,0.12,1.09,0.0599,0.193,0.057,51.0,0.19,1.05,0.2,0.03,0.093,0.2549999999999999,0.0499999999999999,-0.022,222.75
JSPHTLS(V),NVD,103.0,132.0,1505.0,1580.0,1250.0,50.0,345.3333333333333,0.081,0.96,0.0599,0.13,0.014,51.0,0.19,1.05,0.2,0.03,0.093,0.2549999999999999,0.0499999999999999,-0.022,323.4
JSPHTLS(V),NVD,104.0,132.0,1505.0,1587.0,1200.0,50.0,345.3333333333333,0.082,0.92,0.063,0.111,0.002,55.0,0.19,1.05,0.2,0.03,0.093,0.2549999999999999,0.0499999999999999,-0.022,346.5
JSPHTLS(V),NVD,96.0,132.0,1505.0,1585.0,1250.0,50.0,345.3333333333333,0.136,1.14,0.058,0.2129,0.071,51.0,0.19,1.05,0.2,0.03,0.093,0.2549999999999999,0.0499999999999999,-0.022,231.0
JSPHTLS(V),NVD,99.0,132.0,1505.0,1585.0,1300.0,50.0,345.3333333333333,0.071,0.92,0.058,0.201,0.079,57.0,0.19,1.05,0.2,0.03,0.093,0.2549999999999999,0.0499999999999999,-0.022,214.5
JSPHTLS(V),NVD,102.0,132.0,1505.0,1575.0,1350.0,50.0,345.3333333333333,0.092,0.99,0.062,0.1729,0.04,54.0,0.19,1.05,0.2,0.03,0.093,0.2549999999999999,0.0499999999999999,-0.022,264.0
JSAW5L,VD,102.0,132.0,1505.0,1575.0,1650.0,50.0,421.0833333333333,0.08,1.03,0.062,0.155,0.048,51.0,0.19,1.05,0.2,0.03,0.093,0.2549999999999999,0.0499999999999999,-0.022,303.6
JSAW5L,VD,105.0,132.0,1505.0,1575.0,1700.0,50.0,421.0833333333333,0.048,0.54,0.0599,0.108,0.007,51.0,0.19,1.05,0.2,0.03,0.093,0.2549999999999999,0.0499999999999999,-0.022,363.0
JSAW5L,VD,100.0,132.0,1505.0,1575.0,1650.0,50.0,421.0833333333333,0.08,0.58,0.048,0.137,0.098,51.0,0.19,1.05,0.2,0.03,0.093,0.2549999999999999,0.0499999999999999,-0.022,198.0
JSPHTLS(V),NVD,107.0,132.0,1505.0,1575.0,1300.0,50.0,345.3333333333333,0.098,1.0,0.0529,0.1769,0.036,54.0,0.19,1.05,0.2,0.03,0.093,0.2549999999999999,0.0499999999999999,-0.022,274.89
JSPHTLS(V),NVD,101.0,132.0,1505.0,1580.0,1400.0,50.0,345.3333333333333,0.129,1.1,0.0599,0.189,0.062,54.0,0.19,1.05,0.2,0.03,0.093,0.2549999999999999,0.0499999999999999,-0.022,224.4
JSPHTLS(V),NVD,98.0,132.0,1505.0,1580.0,1300.0,50.0,345.3333333333333,0.072,0.81,0.056,0.1749,0.036,54.0,0.19,1.05,0.2,0.03,0.093,0.2549999999999999,0.0499999999999999,-0.022,264.0
JSAW5L,VD,96.0,132.0,1505.0,1580.0,1400.0,50.0,421.0833333333333,0.067,0.81,0.0609,0.186,0.05,54.0,0.19,1.05,0.2,0.03,0.093,0.2549999999999999,0.0499999999999999,-0.022,237.6
JSAW5L,VD,98.0,132.0,1505.0,1575.0,1200.0,50.0,421.0833333333333,0.079,0.86,0.0539,0.2,0.058,50.0,0.19,1.05,0.2,0.03,0.093,0.2549999999999999,0.0499999999999999,-0.022,267.3
JSAW5L,VD,99.0,132.0,1505.0,1623.0,1800.0,50.0,421.0833333333333,0.09,0.88,0.0529,0.2049,0.077,50.0,0.19,1.05,0.2,0.03,0.093,0.2549999999999999,0.0499999999999999,-0.022,191.4
JSAW5L,VD,99.0,132.0,1505.0,1582.0,1400.0,50.0,421.0833333333333,0.116,0.88,0.067,0.2109,0.12,54.0,0.19,1.05,0.2,0.03,0.093,0.2549999999999999,0.0499999999999999,-0.022,198.0
JSAW5L,VD,100.0,132.0,1505.0,1586.0,1100.0,50.0,421.0833333333333,0.076,0.74,0.068,0.17,0.03,63.0,0.19,1.05,0.2,0.03,0.093,0.2549999999999999,0.0499999999999999,-0.022,346.5
SAE4140,VD,90.0,132.0,1505.0,1580.0,1300.0,50.0,363.2857142857143,0.103,0.54,0.065,0.132,0.055,57.0,0.4,0.8500000000000001,0.25,0.0325,0.297,0.31,0.118,-0.0225,224.4
SAE4140,VD,100.0,110.0,1505.0,1558.0,1400.0,50.0,363.2857142857143,0.072,0.69,0.058,0.163,0.058,55.0,0.4,0.8500000000000001,0.25,0.0325,0.328,0.1600000000000001,0.087,-0.0255,242.0
JSPHTLS(V),NVD,94.0,132.0,1505.0,1575.0,1200.0,50.0,345.3333333333333,0.078,0.73,0.058,0.164,0.028,51.0,0.19,1.05,0.2,0.03,0.093,0.2549999999999999,0.0499999999999999,-0.022,363.0
JSAW5L,VD,96.0,132.0,1505.0,1600.0,1550.0,50.0,421.0833333333333,0.058,0.37,0.0449,0.14,0.048,51.0,0.19,1.05,0.2,0.03,0.093,0.2549999999999999,0.0499999999999999,-0.022,280.5
JSAW4,VD,94.0,132.0,1505.0,1610.0,1420.0,50.0,436.781728873635,0.055,0.34,0.0599,0.114,0.086,54.0,0.19,1.05,0.2,0.03,0.093,0.2549999999999999,0.0499999999999999,-0.022,214.5
JSPHTLS(V),NVD,102.0,132.0,1505.0,1600.0,1300.0,50.0,345.3333333333333,0.13,1.03,0.056,0.185,0.063,54.0,0.19,1.05,0.2,0.03,0.093,0.2549999999999999,0.0499999999999999,-0.022,188.1
JSAW4,VD,102.0,132.0,1505.0,1605.0,1570.0,50.0,436.781728873635,0.059,0.37,0.0599,0.126,0.038,54.0,0.19,1.05,0.2,0.03,0.093,0.2549999999999999,0.0499999999999999,-0.022,247.5
JSAW4,VD,108.0,132.0,1505.0,1595.0,1600.0,50.0,436.781728873635,0.052,0.33,0.0509,0.113,0.012,51.0,0.19,1.05,0.2,0.03,0.093,0.2549999999999999,0.0499999999999999,-0.022,363.0
JSAW2,VD,97.0,132.0,1505.0,1620.0,1800.0,50.0,436.781728873635,0.063,0.58,0.0529,0.1409,0.061,51.0,0.19,1.05,0.2,0.03,0.093,0.2549999999999999,0.0499999999999999,-0.022,264.0
JSAW2,VD,99.0,132.0,1505.0,1600.0,1900.0,50.0,436.781728873635,0.106,0.57,0.0609,0.1459,0.115,51.0,0.19,1.05,0.2,0.03,0.093,0.2549999999999999,0.0499999999999999,-0.022,171.6
JSAW2,VD,98.0,132.0,1505.0,1595.0,1200.0,50.0,436.781728873635,0.079,0.57,0.0589,0.109,0.025,51.0,0.19,1.05,0.2,0.03,0.093,0.2549999999999999,0.0499999999999999,-0.022,247.5
JSPHTLSV,NVD,106.0,132.0,1505.0,1610.0,1300.0,50.0,345.3333333333333,0.083,0.95,0.0609,0.132,0.013,45.0,0.19,1.05,0.2,0.03,0.093,0.2549999999999999,0.0499999999999999,-0.022,297.0
JSPHTLSV,NVD,100.0,132.0,1505.0,1577.0,1250.0,50.0,345.3333333333333,0.104,1.07,0.066,0.201,0.065,51.0,0.19,1.05,0.2,0.03,0.093,0.2549999999999999,0.0499999999999999,-0.022,211.2
JSAW2,VD,97.0,132.0,1505.0,1595.0,1500.0,50.0,436.781728873635,0.082,0.56,0.056,0.136,0.056,51.0,0.19,1.05,0.2,0.03,0.093,0.2549999999999999,0.0499999999999999,-0.022,270.6
JSPHTLSV,NVD,100.0,132.0,1505.0,1600.0,1250.0,50.0,345.3333333333333,0.089,1.01,0.068,0.14,0.06,41.0,0.19,1.05,0.2,0.03,0.093,0.2549999999999999,0.0499999999999999,-0.022,224.4
JSPHTLSV,NVD,99.0,132.0,1505.0,1590.0,900.0,50.0,345.3333333333333,0.106,1.08,0.0739,0.195,0.045,45.0,0.19,1.05,0.2,0.03,0.093,0.2549999999999999,0.0499999999999999,-0.022,231.0
JSAW2,VD,91.0,132.0,1505.0,1590.0,1550.0,50.0,436.781728873635,0.085,0.67,0.065,0.133,0.013,50.0,0.19,1.05,0.2,0.03,0.093,0.2549999999999999,0.0499999999999999,-0.022,391.05
JSPHTLSV,NVD,100.0,132.0,1505.0,1585.0,1220.0,50.0,345.3333333333333,0.092,1.05,0.067,0.1499,0.031,47.0,0.19,1.05,0.2,0.03,0.093,0.2549999999999999,0.0499999999999999,-0.022,234.3
JSAW2,VD,100.0,132.0,1505.0,1580.0,1600.0,50.0,436.781728873635,0.06,0.55,0.056,0.122,0.03,51.0,0.19,1.05,0.2,0.03,0.093,0.2549999999999999,0.0499999999999999,-0.022,315.15
JSAW2,VD,98.0,132.0,1505.0,1611.0,1700.0,50.0,436.781728873635,0.064,0.57,0.0609,0.122,0.043,45.0,0.19,1.05,0.2,0.03,0.093,0.2549999999999999,0.0499999999999999,-0.022,300.3
JSPHTLSV,NVD,100.0,198.0,1505.0,1620.0,1400.0,50.0,345.3333333333333,0.095,0.92,0.064,0.1449,0.031,50.0,0.19,1.05,0.2,0.03,0.093,0.2549999999999999,0.0499999999999999,-0.022,307.89
JSPHTLSV,NVD,104.0,132.0,1505.0,1577.0,1200.0,50.0,345.3333333333333,0.127,1.06,0.0599,0.192,0.068,55.0,0.19,1.05,0.2,0.03,0.093,0.2549999999999999,0.0499999999999999,-0.022,217.8
JSAW2,VD,98.0,132.0,1505.0,1580.0,1550.0,50.0,436.781728873635,0.074,0.55,0.0519,0.081,0.016,55.0,0.19,1.05,0.2,0.03,0.093,0.2549999999999999,0.0499999999999999,-0.022,313.5
JSAW2,VD,97.0,132.0,1505.0,1580.0,1450.0,50.0,436.781728873635,0.067,0.56,0.062,0.122,0.009,54.0,0.19,1.05,0.2,0.03,0.093,0.2549999999999999,0.0499999999999999,-0.022,346.5
JSPHTLSV,NVD,98.0,132.0,1505.0,1582.0,1350.0,50.0,345.3333333333333,0.064,0.62,0.0719,0.1419,0.09,60.0,0.19,1.05,0.2,0.03,0.093,0.2549999999999999,0.0499999999999999,-0.022,181.5
JSPHTLSV,NVD,102.0,132.0,1505.0,1575.0,1400.0,50.0,345.3333333333333,0.09,1.02,0.068,0.169,0.074,58.0,0.19,1.05,0.2,0.03,0.093,0.2549999999999999,0.0499999999999999,-0.022,191.4
JSAW2,VD,94.0,132.0,1505.0,1609.0,1200.0,50.0,436.781728873635,0.097,0.6,0.0749,0.1489,0.153,58.0,0.19,1.05,0.2,0.03,0.093,0.2549999999999999,0.0499999999999999,-0.022,181.5
JSAW2,VD,94.0,132.0,1505.0,1580.0,1350.0,50.0,436.781728873635,0.108,0.59,0.063,0.154,0.116,57.0,0.19,1.05,0.2,0.03,0.093,0.2549999999999999,0.0499999999999999,-0.022,198.0
SS540LSV,NVD,100.0,132.0,1505.0,1610.0,1400.0,50.0,274.0,0.111,1.08,0.068,0.2059,0.084,54.0,0.19,1.05,0.2,0.03,0.093,0.2549999999999999,0.0499999999999999,-0.022,178.2
SS540LSV,NVD,105.0,132.0,1505.0,1575.0,1500.0,50.0,274.0,0.085,1.02,0.062,0.186,0.056,57.0,0.19,1.05,0.2,0.03,0.093,0.2549999999999999,0.0499999999999999,-0.022,240.9
JSPHTLSV,NVD,94.0,132.0,1505.0,1575.0,1250.0,50.0,345.3333333333333,0.09,0.65,0.069,0.168,0.129,55.0,0.19,1.05,0.2,0.03,0.093,0.2549999999999999,0.0499999999999999,-0.022,158.4
JSPHTLSV,NVD,94.0,132.0,1505.0,1570.0,1200.0,50.0,345.3333333333333,0.093,0.65,0.0749,0.1499,0.098,60.0,0.19,1.05,0.2,0.03,0.093,0.2549999999999999,0.0499999999999999,-0.022,208.23
JSPHTLSV,NVD,103.0,132.0,1505.0,1572.0,1200.0,50.0,345.3333333333333,0.109,1.0,0.078,0.183,0.07,60.0,0.19,1.05,0.2,0.03,0.093,0.2549999999999999,0.0499999999999999,-0.022,198.0
JSPHTLSV,NVD,104.0,132.0,1505.0,1595.0,1200.0,50.0,345.3333333333333,0.083,0.87,0.0519,0.138,0.063,54.0,0.19,1.05,0.2,0.03,0.093,0.2549999999999999,0.0499999999999999,-0.022,323.4
JSAW5L,VD,94.0,132.0,1505.0,1590.0,1250.0,50.0,421.0833333333333,0.09,0.85,0.0539,0.192,0.08,54.0,0.19,1.05,0.2,0.03,0.093,0.2549999999999999,0.0499999999999999,-0.022,214.5
S500,NVD,98.0,132.0,1505.0,1565.0,1200.0,50.0,436.781728873635,0.092,0.96,0.0519,0.203,0.005,51.0,0.19,1.05,0.2,0.03,0.093,0.2549999999999999,0.0499999999999999,-0.022,316.8
JSPHTLSV,NVD,100.0,132.0,1505.0,1605.0,1250.0,50.0,345.3333333333333,0.073,0.77,0.0539,0.167,0.066,51.0,0.19,1.05,0.2,0.03,0.093,0.2549999999999999,0.0499999999999999,-0.022,224.4
JSAW5L,VD,102.0,132.0,1505.0,1575.0,1600.0,50.0,421.0833333333333,0.086,0.79,0.055,0.183,0.074,54.0,0.19,1.05,0.2,0.03,0.093,0.2549999999999999,0.0499999999999999,-0.022,214.5
JSAW5L,VD,98.0,132.0,1505.0,1575.0,1200.0,50.0,421.0833333333333,0.131,0.84,0.063,0.2,0.101,50.0,0.19,1.05,0.2,0.03,0.093,0.2549999999999999,0.0499999999999999,-0.022,198.0
JSPHTLSV,NVD,100.0,132.0,1505.0,1585.0,1200.0,50.0,345.3333333333333,0.129,1.14,0.056,0.2119,0.103,55.0,0.19,1.05,0.2,0.03,0.093,0.2549999999999999,0.0499999999999999,-0.022,165.0
JSAW5L,VD,99.0,132.0,1505.0,1580.0,1600.0,50.0,421.0833333333333,0.081,0.85,0.0509,0.214,0.165,55.0,0.19,1.05,0.2,0.03,0.093,0.2549999999999999,0.0499999999999999,-0.022,188.1
JSPHTLSV,NVD,106.0,132.0,1505.0,1580.0,1200.0,50.0,345.3333333333333,0.096,0.99,0.058,0.169,0.055,54.0,0.19,1.05,0.2,0.03,0.093,0.2549999999999999,0.0499999999999999,-0.022,221.1
JSPHTLSV,NVD,100.0,132.0,1505.0,1580.0,1300.0,50.0,345.3333333333333,0.088,1.08,0.0599,0.1779,0.061,50.0,0.19,1.05,0.2,0.03,0.093,0.2549999999999999,0.0499999999999999,-0.022,234.3
JSAW5L,VD,102.0,132.0,1505.0,1580.0,1300.0,50.0,421.0833333333333,0.061,0.79,0.055,0.166,0.048,51.0,0.19,1.05,0.2,0.03,0.093,0.2549999999999999,0.0499999999999999,-0.022,264.0
JSAW5L,VD,102.0,132.0,1505.0,1570.0,1300.0,50.0,421.0833333333333,0.064,0.77,0.0599,0.158,0.046,54.0,0.19,1.05,0.2,0.03,0.093,0.2549999999999999,0.0499999999999999,-0.022,313.5
C15MMN,NVD,97.0,132.0,1505.0,1610.0,1250.0,50.0,436.781728873635,0.06,0.56,0.063,0.124,0.066,53.0,0.145,0.725,0.2,0.03,0.0849999999999999,0.1649999999999999,0.076,-0.022,198.0
JSAW2,VD,99.0,132.0,1505.0,1610.0,1700.0,50.0,436.781728873635,0.076,0.56,0.0709,0.14,0.087,51.0,0.19,1.05,0.2,0.03,0.093,0.2549999999999999,0.0499999999999999,-0.022,270.6
S275LS,NVD,99.0,132.0,1505.0,1580.0,1150.0,50.0,217.0,0.06,0.61,0.078,0.135,0.06,54.0,0.19,1.05,0.2,0.03,0.093,0.2549999999999999,0.0499999999999999,-0.022,204.6
S275LS,NVD,103.0,132.0,1505.0,1575.0,1400.0,50.0,217.0,0.054,0.53,0.07,0.117,0.026,51.0,0.19,1.05,0.2,0.03,0.093,0.2549999999999999,0.0499999999999999,-0.022,290.4
JSAW2,VD,103.0,132.0,1505.0,1585.0,1700.0,50.0,436.781728873635,0.088,0.61,0.063,0.135,0.036,54.0,0.19,1.05,0.2,0.03,0.093,0.2549999999999999,0.0499999999999999,-0.022,323.4
S275LS,NVD,99.0,132.0,1505.0,1600.0,1200.0,50.0,217.0,0.095,0.67,0.0749,0.1719,0.036,47.0,0.19,1.05,0.2,0.03,0.093,0.2549999999999999,0.0499999999999999,-0.022,287.1
JSAW2,VD,101.0,110.0,1505.0,1575.0,1200.0,50.0,436.781728873635,0.057,0.59,0.0739,0.12,0.019,40.0,0.19,1.05,0.2,0.03,0.093,0.2549999999999999,0.0499999999999999,-0.022,324.5
S275LS,NVD,100.0,132.0,1505.0,1570.0,1250.0,50.0,217.0,0.078,0.6,0.0719,0.138,0.094,45.0,0.19,1.05,0.2,0.03,0.093,0.2549999999999999,0.0499999999999999,-0.022,214.5
S275LS,NVD,101.0,132.0,1505.0,1566.0,1250.0,50.0,217.0,0.094,0.59,0.08,0.1449,0.054,47.0,0.19,1.05,0.2,0.03,0.093,0.2549999999999999,0.0499999999999999,-0.022,191.4
S275LS,NVD,100.0,132.0,1505.0,1570.0,1350.0,50.0,217.0,0.064,0.61,0.0769,0.1409,0.11,35.0,0.19,1.05,0.2,0.03,0.093,0.2549999999999999,0.0499999999999999,-0.022,183.15
S275LS,NVD,102.0,132.0,1505.0,1565.0,1350.0,50.0,217.0,0.087,0.6,0.07,0.157,0.165,51.0,0.19,1.05,0.2,0.03,0.093,0.2549999999999999,0.0499999999999999,-0.022,132.0
JSPHTLSV,NVD,104.0,132.0,1505.0,1570.0,1250.0,50.0,345.3333333333333,0.132,1.05,0.067,0.201,0.093,51.0,0.19,1.05,0.2,0.03,0.093,0.2549999999999999,0.0499999999999999,-0.022,181.5
JSPHTLSV,NVD,97.0,132.0,1505.0,1580.0,1300.0,50.0,345.3333333333333,0.153,1.18,0.07,0.201,0.1,54.0,0.19,1.05,0.2,0.03,0.093,0.2549999999999999,0.0499999999999999,-0.022,234.3
JSPHTLSV,NVD,100.0,132.0,1505.0,1567.0,1300.0,50.0,345.3333333333333,0.14,1.09,0.07,0.2,0.151,48.0,0.19,1.05,0.2,0.03,0.093,0.2549999999999999,0.0499999999999999,-0.022,175.56
JSPHTLSV,NVD,100.0,132.0,1505.0,1580.0,1300.0,50.0,345.3333333333333,0.127,1.1,0.07,0.198,0.118,51.0,0.19,1.05,0.2,0.03,0.093,0.2549999999999999,0.0499999999999999,-0.022,234.3
JSPHTLSV,NVD,102.0,132.0,1505.0,1570.0,1250.0,50.0,345.3333333333333,0.153,1.16,0.0719,0.2059,0.126,55.0,0.19,1.05,0.2,0.03,0.093,0.2549999999999999,0.0499999999999999,-0.022,163.35
JSPHTLSV,NVD,105.0,110.0,1505.0,1575.0,1350.0,50.0,345.3333333333333,0.086,0.99,0.0599,0.1409,0.013,43.0,0.19,1.05,0.2,0.03,0.093,0.2549999999999999,0.0499999999999999,-0.022,271.7
JSPHTLSV,NVD,102.0,132.0,1505.0,1570.0,1300.0,50.0,345.3333333333333,0.115,1.03,0.07,0.1799,0.044,53.0,0.19,1.05,0.2,0.03,0.093,0.2549999999999999,0.0499999999999999,-0.022,249.15
SAE15B41,VD,98.0,178.0,1505.0,1589.0,1400.0,50.0,436.781728873635,0.104,0.69,0.065,0.16,0.069,51.0,0.19,1.05,0.2,0.03,0.093,0.2549999999999999,0.0499999999999999,-0.022,323.2
JSPHTLSV,NVD,99.0,132.0,1505.0,1580.0,1300.0,50.0,345.3333333333333,0.084,0.65,0.0449,0.1439,0.05,51.0,0.19,1.05,0.2,0.03,0.093,0.2549999999999999,0.0499999999999999,-0.022,234.3
SAE15B41,VD,97.0,178.0,1505.0,1554.0,1500.0,50.0,436.781728873635,0.08,0.66,0.0529,0.1459,0.063,55.0,0.19,1.05,0.2,0.03,0.093,0.2549999999999999,0.0499999999999999,-0.022,313.63
SAE15B41,VD,93.0,132.0,1505.0,1560.0,1400.0,50.0,436.781728873635,0.088,0.74,0.066,0.1749,0.093,60.0,0.19,1.05,0.2,0.03,0.093,0.2549999999999999,0.0499999999999999,-0.022,221.1
E460STR07,NVD,100.0,132.0,1505.0,1610.0,1300.0,50.0,436.781728873635,0.106,0.98,0.0719,0.155,0.092,61.0,0.19,1.05,0.2,0.03,0.093,0.2549999999999999,0.0499999999999999,-0.022,179.85
SAE15B41,VD,104.0,178.0,1505.0,1560.0,1450.0,50.0,436.781728873635,0.114,0.95,0.0599,0.155,0.075,61.0,0.19,1.05,0.2,0.03,0.093,0.2549999999999999,0.0499999999999999,-0.022,317.26
SAE15B41,VD,101.0,132.0,1505.0,1552.0,1350.0,50.0,436.781728873635,0.105,0.94,0.062,0.155,0.091,63.0,0.19,1.05,0.2,0.03,0.093,0.2549999999999999,0.0499999999999999,-0.022,221.1
E460STR07,NVD,108.0,178.0,1505.0,1575.0,1550.0,50.0,436.781728873635,0.13,0.92,0.079,0.156,0.058,60.0,0.19,1.05,0.2,0.03,0.093,0.2549999999999999,0.0499999999999999,-0.022,300.1
E460STR07,NVD,94.0,178.0,1505.0,1578.0,1550.0,50.0,436.781728873635,0.088,1.07,0.063,0.225,0.035,57.0,0.19,1.05,0.2,0.03,0.093,0.2549999999999999,0.0499999999999999,-0.022,310.0
E460STR07,NVD,100.0,132.0,1505.0,1572.0,1200.0,50.0,436.781728873635,0.114,1.05,0.078,0.263,0.123,61.0,0.19,1.05,0.2,0.03,0.093,0.2549999999999999,0.0499999999999999,-0.022,158.4
E460STR07,NVD,102.0,178.0,1505.0,1565.0,1250.0,50.0,436.781728873635,0.075,0.94,0.0749,0.2119,0.012,58.0,0.19,1.05,0.2,0.03,0.093,0.2549999999999999,0.0499999999999999,-0.022,300.1
E460STR07,NVD,101.0,132.0,1505.0,1562.0,1300.0,50.0,436.781728873635,0.101,0.9,0.0709,0.2059,0.079,55.0,0.19,1.05,0.2,0.03,0.093,0.2549999999999999,0.0499999999999999,-0.022,191.4
E460STR07,NVD,103.0,110.0,1505.0,1565.0,1300.0,50.0,436.781728873635,0.081,0.94,0.078,0.188,0.04,55.0,0.19,1.05,0.2,0.03,0.093,0.2549999999999999,0.0499999999999999,-0.022,255.2
E460STR07,NVD,100.0,132.0,1505.0,1565.0,1200.0,50.0,436.781728873635,0.103,1.09,0.0749,0.196,0.022,58.0,0.19,1.05,0.2,0.03,0.093,0.2549999999999999,0.0499999999999999,-0.022,264.0
E460STR07,NVD,101.0,132.0,1505.0,1560.0,1500.0,50.0,436.781728873635,0.112,1.08,0.085,0.2109,0.068,60.0,0.19,1.05,0.2,0.03,0.093,0.2549999999999999,0.0499999999999999,-0.022,247.5
E460STR07,NVD,102.0,132.0,1505.0,1565.0,1400.0,50.0,436.781728873635,0.1,1.1,0.085,0.2109,0.037,57.0,0.19,1.05,0.2,0.03,0.093,0.2549999999999999,0.0499999999999999,-0.022,247.5
E460STR07,NVD,100.0,132.0,1505.0,1560.0,1500.0,50.0,436.781728873635,0.094,1.04,0.0859,0.19,0.012,57.0,0.19,1.05,0.2,0.03,0.093,0.2549999999999999,0.0499999999999999,-0.022,280.5
E460STR07,NVD,102.0,132.0,1505.0,1565.0,1450.0,50.0,436.781728873635,0.085,1.03,0.082,0.199,0.042,55.0,0.19,1.05,0.2,0.03,0.093,0.2549999999999999,0.0499999999999999,-0.022,231.0
E460STR07,NVD,98.0,132.0,1505.0,1560.0,1500.0,50.0,436.781728873635,0.149,1.01,0.085,0.216,0.065,60.0,0.19,1.05,0.2,0.03,0.093,0.2549999999999999,0.0499999999999999,-0.022,270.6
E460STR07,NVD,90.0,132.0,1505.0,1565.0,1500.0,50.0,436.781728873635,0.149,1.11,0.069,0.233,0.033,57.0,0.19,1.05,0.2,0.03,0.093,0.2549999999999999,0.0499999999999999,-0.022,247.5
E460STR07,NVD,99.0,132.0,1505.0,1560.0,1300.0,50.0,436.781728873635,0.158,1.06,0.065,0.219,0.082,51.0,0.19,1.05,0.2,0.03,0.093,0.2549999999999999,0.0499999999999999,-0.022,231.0
E460STR07,NVD,97.0,132.0,1505.0,1565.0,1400.0,50.0,436.781728873635,0.12,1.09,0.0609,0.217,0.068,51.0,0.19,1.05,0.2,0.03,0.093,0.2549999999999999,0.0499999999999999,-0.022,231.0
SA105,NVD,102.0,132.0,1505.0,1615.0,1300.0,50.0,481.6785714285714,0.091,1.01,0.0589,0.2,0.049,51.0,0.19,1.05,0.2,0.03,0.093,0.2549999999999999,0.0499999999999999,-0.022,268.95
E460STR07,NVD,98.0,132.0,1505.0,1570.0,1300.0,50.0,436.781728873635,0.088,1.05,0.0739,0.195,0.021,51.0,0.19,1.05,0.2,0.03,0.093,0.2549999999999999,0.0499999999999999,-0.022,270.6
SA105,NVD,100.0,132.0,1505.0,1583.0,1400.0,50.0,481.6785714285714,0.084,0.98,0.0719,0.167,0.018,51.0,0.19,1.05,0.2,0.03,0.093,0.2549999999999999,0.0499999999999999,-0.022,290.4
E460STR07,NVD,100.0,132.0,1505.0,1575.0,1600.0,50.0,436.781728873635,0.125,1.0,0.0729,0.182,0.014,51.0,0.19,1.05,0.2,0.03,0.093,0.2549999999999999,0.0499999999999999,-0.022,247.5
SA105,NVD,100.0,132.0,1505.0,1585.0,1500.0,50.0,481.6785714285714,0.102,1.05,0.07,0.1789,0.01,51.0,0.19,1.05,0.2,0.03,0.093,0.2549999999999999,0.0499999999999999,-0.022,297.0
SA105,NVD,100.0,132.0,1505.0,1575.0,1400.0,50.0,481.6785714285714,0.113,1.03,0.07,0.194,0.134,38.0,0.19,1.05,0.2,0.03,0.093,0.2549999999999999,0.0499999999999999,-0.022,132.0
SA105,NVD,100.0,132.0,1505.0,1575.0,1200.0,50.0,481.6785714285714,0.091,0.98,0.0739,0.183,0.093,47.0,0.19,1.05,0.2,0.03,0.093,0.2549999999999999,0.0499999999999999,-0.022,181.5
SA105,NVD,98.0,132.0,1505.0,1575.0,1300.0,50.0,481.6785714285714,0.077,0.9,0.0599,0.138,0.019,54.0,0.19,1.05,0.2,0.03,0.093,0.2549999999999999,0.0499999999999999,-0.022,264.0
SA105,NVD,98.0,132.0,1505.0,1580.0,1400.0,50.0,481.6785714285714,0.083,0.93,0.07,0.159,0.044,44.0,0.19,1.05,0.2,0.03,0.093,0.2549999999999999,0.0499999999999999,-0.022,204.6
E460STR07,NVD,97.0,132.0,1505.0,1603.0,1300.0,50.0,436.781728873635,0.107,1.0,0.068,0.193,0.14,40.0,0.19,1.05,0.2,0.03,0.093,0.2549999999999999,0.0499999999999999,-0.022,174.9
SA105,NVD,99.0,132.0,1505.0,1582.0,1400.0,50.0,481.6785714285714,0.149,0.99,0.0609,0.195,0.072,51.0,0.19,1.05,0.2,0.03,0.093,0.2549999999999999,0.0499999999999999,-0.022,191.4
E460STR07,NVD,100.0,132.0,1505.0,1572.0,1300.0,50.0,436.781728873635,0.121,0.99,0.056,0.188,0.093,53.0,0.19,1.05,0.2,0.03,0.093,0.2549999999999999,0.0499999999999999,-0.022,201.3
C18HMN,NVD,98.0,132.0,1505.0,1612.0,1300.0,50.0,436.781728873635,0.098,1.0,0.0739,0.1749,0.038,48.0,0.19,1.05,0.2,0.03,0.093,0.2549999999999999,0.0499999999999999,-0.022,297.0
C18HMN,NVD,100.0,132.0,1505.0,1580.0,1200.0,50.0,436.781728873635,0.178,1.25,0.07,0.232,0.191,64.0,0.19,1.05,0.2,0.03,0.093,0.2549999999999999,0.0499999999999999,-0.022,153.78
SA105,NVD,99.0,132.0,1505.0,1580.0,1500.0,50.0,481.6785714285714,0.129,1.07,0.0739,0.198,0.068,67.0,0.19,1.05,0.2,0.03,0.093,0.2549999999999999,0.0499999999999999,-0.022,214.5
SA105,NVD,106.0,132.0,1505.0,1615.0,1400.0,50.0,481.6785714285714,0.095,0.98,0.065,0.1739,0.078,64.0,0.19,1.05,0.2,0.03,0.093,0.2549999999999999,0.0499999999999999,-0.022,198.0
SA105,NVD,98.0,132.0,1505.0,1575.0,1300.0,50.0,481.6785714285714,0.077,0.71,0.056,0.137,0.036,57.0,0.19,1.05,0.2,0.03,0.093,0.2549999999999999,0.0499999999999999,-0.022,247.5
C18HMN,NVD,102.0,132.0,1505.0,1590.0,1450.0,50.0,436.781728873635,0.081,0.67,0.0539,0.1469,0.08,61.0,0.19,1.05,0.2,0.03,0.093,0.2549999999999999,0.0499999999999999,-0.022,165.0
SA105,NVD,91.0,132.0,1505.0,1570.0,1200.0,50.0,481.6785714285714,0.049,0.31,0.0599,0.047,0.014,55.0,0.19,1.05,0.2,0.03,0.093,0.2549999999999999,0.0499999999999999,-0.022,198.0
C18HMN,NVD,101.0,132.0,1505.0,1580.0,1500.0,50.0,436.781728873635,0.072,0.61,0.068,0.14,0.058,54.0,0.19,1.05,0.2,0.03,0.093,0.2549999999999999,0.0499999999999999,-0.022,198.0
C18HMN,NVD,102.0,132.0,1505.0,1578.0,1400.0,25.0,436.781728873635,0.095,0.81,0.0749,0.196,0.106,61.0,0.19,1.05,0.2,0.03,0.093,0.2549999999999999,0.0499999999999999,-0.022,148.5
C18HMN,NVD,100.0,178.0,1505.0,1575.0,1500.0,25.0,436.781728873635,0.111,0.85,0.068,0.2039,0.082,61.0,0.19,1.05,0.2,0.03,0.093,0.2549999999999999,0.0499999999999999,-0.022,260.5
C18HMN,NVD,96.0,178.0,1505.0,1575.0,1400.0,25.0,436.781728873635,0.099,0.92,0.064,0.215,0.025,55.0,0.19,1.05,0.2,0.03,0.093,0.2549999999999999,0.0499999999999999,-0.022,300.1
C18HMN,NVD,95.0,178.0,1505.0,1578.0,1600.0,25.0,436.781728873635,0.078,0.85,0.066,0.197,0.027,54.0,0.19,1.05,0.2,0.03,0.093,0.2549999999999999,0.0499999999999999,-0.022,310.0
C18HMN,NVD,100.0,178.0,1505.0,1580.0,1600.0,25.0,436.781728873635,0.079,0.9,0.0739,0.214,0.09,60.0,0.19,1.05,0.2,0.03,0.093,0.2549999999999999,0.0499999999999999,-0.022,222.55
C18HMN,NVD,98.0,110.0,1505.0,1580.0,1300.0,25.0,436.781728873635,0.091,0.76,0.063,0.195,0.13,54.0,0.19,1.05,0.2,0.03,0.093,0.2549999999999999,0.0499999999999999,-0.022,142.67
C18HMN,NVD,94.0,132.0,1505.0,1565.0,1600.0,25.0,436.781728873635,0.07,0.8,0.064,0.156,0.024,57.0,0.19,1.05,0.2,0.03,0.093,0.2549999999999999,0.0499999999999999,-0.022,214.5
C18HMN,NVD,98.0,132.0,1505.0,1585.0,1500.0,25.0,436.781728873635,0.072,0.78,0.0749,0.161,0.017,54.0,0.19,1.05,0.2,0.03,0.093,0.2549999999999999,0.0499999999999999,-0.022,280.5
SA105,NVD,98.0,132.0,1505.0,1610.0,1200.0,25.0,481.6785714285714,0.074,0.84,0.0749,0.17,0.042,61.0,0.19,1.05,0.2,0.03,0.093,0.2549999999999999,0.0499999999999999,-0.022,231.0
C18HMN,NVD,99.0,110.0,1505.0,1585.0,1300.0,25.0,436.781728873635,0.074,0.77,0.0729,0.167,0.033,58.0,0.19,1.05,0.2,0.03,0.093,0.2549999999999999,0.0499999999999999,-0.022,182.6
SA105,NVD,98.0,132.0,1505.0,1585.0,1300.0,25.0,481.6785714285714,0.094,0.89,0.065,0.199,0.05,61.0,0.19,1.05,0.2,0.03,0.093,0.2549999999999999,0.0499999999999999,-0.022,181.5
SA105,NVD,99.0,132.0,1505.0,1575.0,1150.0,25.0,481.6785714285714,0.07,0.86,0.057,0.194,0.046,54.0,0.19,1.05,0.2,0.03,0.093,0.2549999999999999,0.0499999999999999,-0.022,221.1
SA105,NVD,100.0,132.0,1505.0,1582.0,1150.0,25.0,481.6785714285714,0.118,0.83,0.067,0.2069,0.068,60.0,0.19,1.05,0.2,0.03,0.093,0.2549999999999999,0.0499999999999999,-0.022,174.9
SA105,NVD,102.0,132.0,1505.0,1575.0,1300.0,25.0,481.6785714285714,0.084,0.82,0.0709,0.2069,0.099,61.0,0.19,1.05,0.2,0.03,0.093,0.2549999999999999,0.0499999999999999,-0.022,165.0
SA105,NVD,99.0,132.0,1505.0,1575.0,1300.0,25.0,481.6785714285714,0.066,0.83,0.0739,0.2,0.043,57.0,0.19,1.05,0.2,0.03,0.093,0.2549999999999999,0.0499999999999999,-0.022,247.5
SA105,NVD,100.0,132.0,1505.0,1575.0,1500.0,25.0,481.6785714285714,0.066,0.89,0.0759,0.198,0.025,55.0,0.19,1.05,0.2,0.03,0.093,0.2549999999999999,0.0499999999999999,-0.022,297.0
