Repository: Shubhammmmmmmmmmmmmm/AI-Aluminium-Addition-Optimization

File: ai_dataset/ai_dataset.csv (part 5 of 11)
GRADE,VD/NVD,tap_wt_from_EAF,al ingot_kg__during_EAF_tapping,TEMP OPENING_LRF,LIFTING TEMP_LRF,LIME_LRF,SPAR,Mean_Oxygen,LRF_Initial_Chemistry_C,LRF_Initial_Chemistry_MN,LRF_Initial_Chemistry_S,LRF_Initial_Chemistry_SI,LRF_Initial_Chemistry_AL,LRF_Initial_Chemistry_N2,C_Target,Mn_Target,Si_Target,Al_Target,Carbon_Gap,Mn_Gap,Si_Gap,Al_Gap,Total_Al_LRF_kg
SA105,NVD,100.0,132.0,1505.0,1575.0,1100.0,25.0,481.6785714285714,0.088,0.84,0.0749,0.2099,0.071,58.0,0.19,1.05,0.2,0.03,0.093,0.2549999999999999,0.0499999999999999,-0.022,198.0
SA105,NVD,100.0,132.0,1505.0,1579.0,1200.0,25.0,481.6785714285714,0.104,0.87,0.067,0.219,0.071,58.0,0.19,1.05,0.2,0.03,0.093,0.2549999999999999,0.0499999999999999,-0.022,231.0
SA105,NVD,102.0,132.0,1505.0,1577.0,1200.0,25.0,481.6785714285714,0.076,0.83,0.0709,0.171,0.058,57.0,0.19,1.05,0.2,0.03,0.093,0.2549999999999999,0.0499999999999999,-0.022,231.0
HT(V),NVD,103.0,132.0,1505.0,1600.0,1550.0,25.0,436.781728873635,0.064,0.88,0.065,0.13,0.047,61.0,0.19,1.05,0.2,0.03,0.093,0.2549999999999999,0.0499999999999999,-0.022,237.6
HT(V),NVD,99.0,132.0,1505.0,1575.0,1700.0,25.0,436.781728873635,0.092,0.98,0.0719,0.182,0.024,54.0,0.19,1.05,0.2,0.03,0.093,0.2549999999999999,0.0499999999999999,-0.022,306.9
SA105,NVD,101.0,132.0,1505.0,1582.0,1300.0,25.0,481.6785714285714,0.086,0.99,0.0609,0.167,0.062,60.0,0.19,1.05,0.2,0.03,0.093,0.2549999999999999,0.0499999999999999,-0.022,184.8
HT(V),NVD,102.0,132.0,1505.0,1570.0,1400.0,25.0,436.781728873635,0.093,1.0,0.062,0.195,0.027,64.0,0.19,1.05,0.2,0.03,0.093,0.2549999999999999,0.0499999999999999,-0.022,260.04
HT(V),NVD,102.0,132.0,1505.0,1567.0,1250.0,25.0,436.781728873635,0.077,0.95,0.0599,0.166,0.015,61.0,0.19,1.05,0.2,0.03,0.093,0.2549999999999999,0.0499999999999999,-0.022,257.4
HT(V),NVD,101.0,130.0,1505.0,1572.0,1300.0,25.0,436.781728873635,0.076,0.97,0.0599,0.17,0.057,64.0,0.19,1.05,0.2,0.03,0.093,0.2549999999999999,0.0499999999999999,-0.022,205.9
HT(V),NVD,101.0,132.0,1505.0,1570.0,1200.0,25.0,436.781728873635,0.104,1.06,0.066,0.2109,0.1,61.0,0.19,1.05,0.2,0.03,0.093,0.2549999999999999,0.0499999999999999,-0.022,132.0
HT(V),NVD,101.0,132.0,1505.0,1565.0,1500.0,25.0,436.781728873635,0.088,0.92,0.064,0.1739,0.011,63.0,0.19,1.05,0.2,0.03,0.093,0.2549999999999999,0.0499999999999999,-0.022,231.0
HT(V),NVD,100.0,132.0,1505.0,1568.0,1300.0,25.0,436.781728873635,0.092,0.99,0.07,0.186,0.095,63.0,0.19,1.05,0.2,0.03,0.093,0.2549999999999999,0.0499999999999999,-0.022,165.0
C18HMN,NVD,99.0,132.0,1552.0,1565.0,1300.0,25.0,436.781728873635,0.095,0.87,0.063,0.1769,0.039,63.0,0.19,1.05,0.2,0.03,0.093,0.2549999999999999,0.0499999999999999,-0.022,231.0
C18HMN,NVD,99.0,132.0,1505.0,1567.0,1300.0,25.0,436.781728873635,0.097,0.94,0.065,0.2109,0.074,63.0,0.19,1.05,0.2,0.03,0.093,0.2549999999999999,0.0499999999999999,-0.022,196.35
C18HMN,NVD,102.0,132.0,1505.0,1570.0,1750.0,25.0,436.781728873635,0.095,0.96,0.07,0.1789,0.055,63.0,0.19,1.05,0.2,0.03,0.093,0.2549999999999999,0.0499999999999999,-0.022,221.1
C18HMN,NVD,105.0,132.0,1505.0,1580.0,1100.0,25.0,436.781728873635,0.068,0.74,0.0599,0.16,0.025,61.0,0.19,1.05,0.2,0.03,0.093,0.2549999999999999,0.0499999999999999,-0.022,247.5
C18HMN,NVD,100.0,132.0,1505.0,1575.0,1200.0,25.0,436.781728873635,0.104,0.94,0.055,0.1779,0.063,51.0,0.19,1.05,0.2,0.03,0.093,0.2549999999999999,0.0499999999999999,-0.022,244.2
C18HMN,NVD,100.0,132.0,1505.0,1580.0,1050.0,25.0,436.781728873635,0.084,0.92,0.0589,0.168,0.04,51.0,0.19,1.05,0.2,0.03,0.093,0.2549999999999999,0.0499999999999999,-0.022,198.0
SA105,NVD,100.0,132.0,1505.0,1615.0,1300.0,25.0,481.6785714285714,0.103,0.96,0.057,0.183,0.076,51.0,0.19,1.05,0.2,0.03,0.093,0.2549999999999999,0.0499999999999999,-0.022,198.0
C18HMN,NVD,100.0,132.0,1505.0,1575.0,1200.0,25.0,436.781728873635,0.08,0.92,0.055,0.162,0.069,54.0,0.19,1.05,0.2,0.03,0.093,0.2549999999999999,0.0499999999999999,-0.022,201.3
SA105,NVD,100.0,132.0,1505.0,1580.0,1200.0,25.0,481.6785714285714,0.134,0.78,0.063,0.202,0.076,57.0,0.19,1.05,0.2,0.03,0.093,0.2549999999999999,0.0499999999999999,-0.022,207.9
SA105,NVD,100.0,132.0,1505.0,1580.0,1300.0,25.0,481.6785714285714,0.083,0.8,0.064,0.183,0.088,57.0,0.19,1.05,0.2,0.03,0.093,0.2549999999999999,0.0499999999999999,-0.022,155.1
SA105,NVD,100.0,132.0,1505.0,1580.0,1100.0,25.0,481.6785714285714,0.09,0.84,0.066,0.198,0.039,51.0,0.19,1.05,0.2,0.03,0.093,0.2549999999999999,0.0499999999999999,-0.022,237.6
SA105,NVD,100.0,132.0,1505.0,1580.0,1200.0,25.0,481.6785714285714,0.186,1.11,0.0539,0.252,0.046,58.0,0.19,1.05,0.2,0.03,0.093,0.2549999999999999,0.0499999999999999,-0.022,227.7
FE550DLMH,NVD,100.0,132.0,1505.0,1579.0,1250.0,50.0,436.781728873635,0.101,0.9,0.048,0.202,0.05,53.0,0.19,1.05,0.2,0.03,0.093,0.2549999999999999,0.0499999999999999,-0.022,132.0
FE550DLMH,NVD,100.0,132.0,1505.0,1590.0,1200.0,50.0,436.781728873635,0.08,0.69,0.0509,0.157,0.026,51.0,0.19,1.05,0.2,0.03,0.093,0.2549999999999999,0.0499999999999999,-0.022,158.4
FE550DLMH,NVD,101.0,132.0,1505.0,1575.0,1200.0,50.0,436.781728873635,0.074,0.68,0.058,0.1419,0.019,54.0,0.19,1.05,0.2,0.03,0.093,0.2549999999999999,0.0499999999999999,-0.022,165.0
FE550DLMH,NVD,102.0,132.0,1505.0,1610.0,900.0,50.0,436.781728873635,0.096,0.71,0.056,0.163,0.054,51.0,0.19,1.05,0.2,0.03,0.093,0.2549999999999999,0.0499999999999999,-0.022,132.0
C18,NVD,99.0,132.0,1505.0,1610.0,1100.0,50.0,208.0,0.053,0.42,0.0539,0.065,0.007,51.0,0.19,0.525,0.125,0.03,0.137,0.105,0.06,-0.022,240.9
C18,NVD,101.0,132.0,1505.0,1585.0,1200.0,50.0,208.0,0.063,0.44,0.0599,0.0899,0.069,61.0,0.19,0.525,0.125,0.03,0.127,0.085,0.0351,-0.022,164.67
FE550DLMH,NVD,102.0,132.0,1505.0,1575.0,1100.0,50.0,436.781728873635,0.067,0.44,0.064,0.0859,0.071,55.0,0.19,1.05,0.2,0.03,0.093,0.2549999999999999,0.0499999999999999,-0.022,132.0
C18,NVD,98.0,132.0,1505.0,1570.0,1050.0,50.0,208.0,0.081,0.44,0.0599,0.125,0.049,57.0,0.19,0.525,0.125,0.03,0.109,0.085,0.0,-0.022,184.8
FE550DLMH,NVD,104.0,110.0,1505.0,1575.0,1200.0,50.0,436.781728873635,0.091,0.69,0.062,0.157,0.048,61.0,0.19,1.05,0.2,0.03,0.093,0.2549999999999999,0.0499999999999999,-0.022,110.0
FE550DLMH,NVD,105.0,132.0,1505.0,1575.0,1500.0,50.0,436.781728873635,0.052,0.37,0.064,0.07,0.034,64.0,0.19,1.05,0.2,0.03,0.093,0.2549999999999999,0.0499999999999999,-0.022,158.4
C18,NVD,103.0,132.0,1505.0,1585.0,1300.0,50.0,208.0,0.092,0.39,0.07,0.0879,0.06,63.0,0.19,0.525,0.125,0.03,0.098,0.135,0.0370999999999999,-0.022,168.3
FE550DLMH,NVD,106.0,132.0,1505.0,1575.0,1100.0,50.0,436.781728873635,0.095,0.72,0.067,0.1719,0.051,57.0,0.19,1.05,0.2,0.03,0.093,0.2549999999999999,0.0499999999999999,-0.022,132.0
FE550DLMH,NVD,108.0,132.0,1505.0,1575.0,1150.0,50.0,436.781728873635,0.11,0.67,0.069,0.156,0.046,58.0,0.19,1.05,0.2,0.03,0.093,0.2549999999999999,0.0499999999999999,-0.022,146.52
FE550DLMH,NVD,98.0,132.0,1505.0,1570.0,1200.0,50.0,436.781728873635,0.085,0.68,0.0729,0.1499,0.035,61.0,0.19,1.05,0.2,0.03,0.093,0.2549999999999999,0.0499999999999999,-0.022,148.5
FE550DLMH,NVD,99.0,132.0,1505.0,1578.0,1200.0,50.0,436.781728873635,0.101,0.74,0.066,0.1779,0.084,63.0,0.19,1.05,0.2,0.03,0.093,0.2549999999999999,0.0499999999999999,-0.022,132.0
FE550DLMH,NVD,109.0,110.0,1505.0,1575.0,1200.0,50.0,436.781728873635,0.088,0.65,0.08,0.155,0.042,57.0,0.19,1.05,0.2,0.03,0.093,0.2549999999999999,0.0499999999999999,-0.022,126.5
FE550DLMH,NVD,100.0,110.0,1505.0,1577.0,1200.0,50.0,436.781728873635,0.095,0.64,0.0749,0.135,0.02,67.0,0.19,1.05,0.2,0.03,0.093,0.2549999999999999,0.0499999999999999,-0.022,143.0
C18,NVD,100.0,132.0,1505.0,1615.0,1350.0,50.0,208.0,0.065,0.39,0.0749,0.1179,0.042,58.0,0.19,0.525,0.125,0.03,0.125,0.135,0.0070999999999999,-0.022,214.5
FE550DLMH,NVD,100.0,110.0,1505.0,1579.0,1150.0,50.0,436.781728873635,0.1,0.43,0.085,0.151,0.114,64.0,0.19,1.05,0.2,0.03,0.093,0.2549999999999999,0.0499999999999999,-0.022,110.0
C18,NVD,100.0,110.0,1505.0,1575.0,1100.0,50.0,208.0,0.099,0.42,0.066,0.1439,0.054,53.0,0.19,0.525,0.125,0.03,0.091,0.105,-0.0189,-0.022,159.5
C18,NVD,100.0,110.0,1505.0,1575.0,1600.0,50.0,208.0,0.05,0.36,0.0749,0.094,0.013,106.0,0.19,0.525,0.125,0.03,0.14,0.165,0.031,-0.022,258.5
FE550DLMH,NVD,100.0,110.0,1505.0,1612.0,1250.0,50.0,436.781728873635,0.079,0.41,0.085,0.138,0.044,63.0,0.19,1.05,0.2,0.03,0.093,0.2549999999999999,0.0499999999999999,-0.022,110.0
C18,NVD,100.0,110.0,1505.0,1600.0,1400.0,50.0,208.0,0.085,0.46,0.07,0.139,0.067,80.0,0.19,0.525,0.125,0.03,0.105,0.065,-0.014,-0.022,159.5
FE550DLMH,NVD,100.0,110.0,1505.0,1582.0,1250.0,50.0,436.781728873635,0.132,0.44,0.07,0.104,0.027,50.0,0.19,1.05,0.2,0.03,0.093,0.2549999999999999,0.0499999999999999,-0.022,126.5
C18,NVD,100.0,110.0,1505.0,1575.0,1300.0,50.0,208.0,0.079,0.43,0.07,0.137,0.03,50.0,0.19,0.525,0.125,0.03,0.111,0.095,-0.012,-0.022,209.0
FE550DLMH,NVD,100.0,110.0,1505.0,1582.0,1100.0,50.0,436.781728873635,0.13,0.66,0.0749,0.157,0.04,53.0,0.19,1.05,0.2,0.03,0.093,0.2549999999999999,0.0499999999999999,-0.022,110.0
FE550DLMH,NVD,100.0,110.0,1505.0,1581.0,1250.0,50.0,436.781728873635,0.073,0.62,0.07,0.1179,0.014,41.0,0.19,1.05,0.2,0.03,0.093,0.2549999999999999,0.0499999999999999,-0.022,143.0
FE550DLMH,NVD,100.0,110.0,1505.0,1580.0,1300.0,50.0,436.781728873635,0.077,0.64,0.0739,0.097,0.026,61.0,0.19,1.05,0.2,0.03,0.093,0.2549999999999999,0.0499999999999999,-0.022,123.2
FE550DLMH,NVD,100.0,110.0,1505.0,1585.0,1200.0,50.0,436.781728873635,0.094,0.69,0.081,0.162,0.076,70.0,0.19,1.05,0.2,0.03,0.093,0.2549999999999999,0.0499999999999999,-0.022,110.0
C18,NVD,100.0,110.0,1505.0,1610.0,1300.0,50.0,208.0,0.154,0.43,0.0749,0.1459,0.063,66.0,0.19,0.525,0.125,0.03,0.036,0.095,-0.0209,-0.022,159.5
FE550DLMH,NVD,100.0,110.0,1505.0,1580.0,1200.0,50.0,436.781728873635,0.07,0.41,0.067,0.068,0.005,51.0,0.19,1.05,0.2,0.03,0.093,0.2549999999999999,0.0499999999999999,-0.022,159.5
FE550DLMH,NVD,100.0,132.0,1505.0,1580.0,1100.0,50.0,436.781728873635,0.071,0.43,0.0719,0.107,0.086,53.0,0.19,1.05,0.2,0.03,0.093,0.2549999999999999,0.0499999999999999,-0.022,132.0
C18,NVD,101.0,110.0,1505.0,1575.0,1450.0,25.0,208.0,0.104,0.43,0.07,0.0919,0.046,63.0,0.19,0.525,0.125,0.03,0.086,0.095,0.0331,-0.022,185.9
FE550DLMH,NVD,100.0,132.0,1505.0,1580.0,1400.0,25.0,436.781728873635,0.067,0.01,0.062,0.019,0.108,51.0,0.19,1.05,0.2,0.03,0.093,0.2549999999999999,0.0499999999999999,-0.022,132.0
C18,NVD,102.0,132.0,1505.0,1575.0,1100.0,25.0,208.0,0.071,0.41,0.064,0.122,0.056,51.0,0.19,0.525,0.125,0.03,0.119,0.115,0.003,-0.022,191.4
C18,NVD,104.0,132.0,1505.0,1578.0,1300.0,25.0,208.0,0.094,0.4,0.062,0.0909,0.036,55.0,0.19,0.525,0.125,0.03,0.096,0.125,0.0341,-0.022,198.0
C18,NVD,103.0,132.0,1505.0,1565.0,1100.0,25.0,208.0,0.079,0.42,0.066,0.083,0.047,54.0,0.19,0.525,0.125,0.03,0.111,0.105,0.0419999999999999,-0.022,214.5
JSPHTHSV,NVD,101.0,132.0,1505.0,1565.0,1200.0,25.0,445.4,0.091,0.45,0.0599,0.1,0.08,54.0,0.19,1.325,0.2,0.03,0.099,0.875,0.1,-0.022,189.75
JSPHTHSV,NVD,101.0,132.0,1505.0,1575.0,1200.0,25.0,445.4,0.065,0.37,0.0609,0.0709,0.03,57.0,0.19,1.325,0.2,0.03,0.125,0.955,0.1291,-0.022,231.0
JSPHTHSV,NVD,102.0,132.0,1505.0,1583.0,1200.0,25.0,445.4,0.11,0.94,0.0529,0.156,0.032,54.0,0.19,1.325,0.2,0.03,0.08,0.385,0.044,-0.022,231.0
JSPHTHSV,NVD,102.0,132.0,1505.0,1570.0,1300.0,25.0,445.4,0.108,1.03,0.0599,0.165,0.026,60.0,0.19,1.325,0.2,0.03,0.082,0.2949999999999999,0.035,-0.022,198.0
FE550DLMH,NVD,100.0,132.0,1505.0,1610.0,1200.0,25.0,436.781728873635,0.08,0.69,0.066,0.13,0.019,61.0,0.19,1.05,0.2,0.03,0.093,0.2549999999999999,0.0499999999999999,-0.022,174.9
FE550DLMH,NVD,96.0,132.0,1505.0,1590.0,1150.0,25.0,436.781728873635,0.072,0.46,0.065,0.07,0.031,54.0,0.19,1.05,0.2,0.03,0.093,0.2549999999999999,0.0499999999999999,-0.022,165.0
JSPHTHSV,NVD,97.0,132.0,1505.0,1585.0,1200.0,25.0,445.4,0.079,0.56,0.063,0.114,0.007,50.0,0.19,1.325,0.2,0.03,0.111,0.7649999999999999,0.086,-0.022,257.4
FE550DLMH,NVD,103.0,132.0,1505.0,1585.0,1300.0,25.0,436.781728873635,0.084,0.67,0.0589,0.137,0.037,51.0,0.19,1.05,0.2,0.03,0.093,0.2549999999999999,0.0499999999999999,-0.022,138.6
FE550DLMH,NVD,98.0,132.0,1505.0,1575.0,1200.0,25.0,436.781728873635,0.108,0.7,0.0519,0.152,0.048,53.0,0.19,1.05,0.2,0.03,0.093,0.2549999999999999,0.0499999999999999,-0.022,132.0
FE550DLMH,NVD,102.0,132.0,1505.0,1575.0,1300.0,25.0,436.781728873635,0.08,0.68,0.065,0.1189,0.011,60.0,0.19,1.05,0.2,0.03,0.093,0.2549999999999999,0.0499999999999999,-0.022,148.5
FE550DLMH,NVD,105.0,132.0,1505.0,1572.0,1200.0,25.0,436.781728873635,0.097,0.69,0.0599,0.155,0.071,60.0,0.19,1.05,0.2,0.03,0.093,0.2549999999999999,0.0499999999999999,-0.022,132.0
FE550DLMH,NVD,97.0,132.0,1505.0,1570.0,1100.0,25.0,436.781728873635,0.093,0.71,0.062,0.163,0.194,63.0,0.19,1.05,0.2,0.03,0.093,0.2549999999999999,0.0499999999999999,-0.022,132.0
FE550DLMH,NVD,98.0,110.0,1505.0,1570.0,1300.0,25.0,436.781728873635,0.086,0.7,0.07,0.1439,0.048,61.0,0.19,1.05,0.2,0.03,0.093,0.2549999999999999,0.0499999999999999,-0.022,110.0
FE550DLMH,NVD,103.0,110.0,1505.0,1585.0,1200.0,25.0,436.781728873635,0.073,0.62,0.066,0.132,0.011,63.0,0.19,1.05,0.2,0.03,0.093,0.2549999999999999,0.0499999999999999,-0.022,146.3
FE550DLMH,NVD,97.0,132.0,1505.0,1580.0,1200.0,25.0,436.781728873635,0.059,0.42,0.063,0.081,0.034,44.0,0.19,1.05,0.2,0.03,0.093,0.2549999999999999,0.0499999999999999,-0.022,132.0
FE550DLMH,NVD,100.0,132.0,1505.0,1584.0,1100.0,25.0,436.781728873635,0.114,0.72,0.0599,0.162,0.102,58.0,0.19,1.05,0.2,0.03,0.093,0.2549999999999999,0.0499999999999999,-0.022,132.0
JSPMMnCU,NVD,99.0,110.0,1505.0,1610.0,1400.0,25.0,436.781728873635,0.06,0.63,0.068,0.1749,0.019,47.0,0.19,1.05,0.2,0.03,0.093,0.2549999999999999,0.0499999999999999,-0.022,238.7
JSPMMnCU,NVD,104.0,110.0,1505.0,1572.0,1350.0,25.0,436.781728873635,0.09,0.61,0.069,0.171,0.022,53.0,0.19,1.05,0.2,0.03,0.093,0.2549999999999999,0.0499999999999999,-0.022,285.56
FE550DLH,NVD,99.0,110.0,1505.0,1578.0,1000.0,25.0,436.781728873635,0.097,0.72,0.0609,0.1419,0.048,54.0,0.19,1.05,0.2,0.03,0.093,0.2549999999999999,0.0499999999999999,-0.022,110.0
JSPMMnCU,NVD,104.0,110.0,1505.0,1578.0,1100.0,50.0,436.781728873635,0.107,0.6,0.068,0.203,0.005,63.0,0.19,1.05,0.2,0.03,0.093,0.2549999999999999,0.0499999999999999,-0.022,242.0
JSPMMnCU,NVD,103.0,110.0,1505.0,1610.0,1400.0,25.0,436.781728873635,0.108,0.64,0.069,0.216,0.023,44.0,0.19,1.05,0.2,0.03,0.093,0.2549999999999999,0.0499999999999999,-0.022,275.0
FE550DLMH,NVD,105.0,110.0,1505.0,1618.0,1300.0,25.0,436.781728873635,0.101,0.65,0.062,0.187,0.027,47.0,0.19,1.05,0.2,0.03,0.093,0.2549999999999999,0.0499999999999999,-0.022,159.5
FE550DLMH,NVD,100.0,110.0,1600.0,1578.0,1500.0,25.0,436.781728873635,0.116,0.6,0.0529,0.136,0.003,57.0,0.19,1.05,0.2,0.03,0.093,0.2549999999999999,0.0499999999999999,-0.022,209.0
FE550DLMH,NVD,96.0,110.0,1505.0,1580.0,1300.0,25.0,436.781728873635,0.062,0.67,0.0529,0.128,0.003,57.0,0.19,1.05,0.2,0.03,0.093,0.2549999999999999,0.0499999999999999,-0.022,151.25
JSPMMnCU,NVD,96.0,110.0,1505.0,1575.0,1300.0,25.0,436.781728873635,0.055,0.6,0.065,0.1459,0.024,64.0,0.19,1.05,0.2,0.03,0.093,0.2549999999999999,0.0499999999999999,-0.022,225.5
FE550DLMH,NVD,97.0,110.0,1505.0,1584.0,1600.0,25.0,436.781728873635,0.062,0.62,0.0749,0.131,0.021,64.0,0.19,1.05,0.2,0.03,0.093,0.2549999999999999,0.0499999999999999,-0.022,176.0
JSPMMnCU,NVD,95.0,110.0,1505.0,1574.0,1000.0,25.0,436.781728873635,0.101,0.71,0.07,0.23,0.087,61.0,0.19,1.05,0.2,0.03,0.093,0.2549999999999999,0.0499999999999999,-0.022,149.6
JSPMMnCU,NVD,91.0,132.0,1505.0,1574.0,1200.0,25.0,436.781728873635,0.117,0.75,0.069,0.227,0.063,47.0,0.19,1.05,0.2,0.03,0.093,0.2549999999999999,0.0499999999999999,-0.022,207.9
JSPMMnCU,NVD,96.0,110.0,1505.0,1585.0,1000.0,25.0,436.781728873635,0.109,0.68,0.0589,0.2079,0.066,61.0,0.19,1.05,0.2,0.03,0.093,0.2549999999999999,0.0499999999999999,-0.022,150.26
JSPMMnCU,NVD,98.0,110.0,1505.0,1590.0,1150.0,25.0,436.781728873635,0.098,0.62,0.0429,0.201,0.056,60.0,0.19,1.05,0.2,0.03,0.093,0.2549999999999999,0.0499999999999999,-0.022,197.78
JSPMMnCU,NVD,100.0,132.0,1505.0,1590.0,1200.0,25.0,436.781728873635,0.073,0.59,0.042,0.2079,0.04,63.0,0.19,1.05,0.2,0.03,0.093,0.2549999999999999,0.0499999999999999,-0.022,216.15
C18,NVD,106.0,132.0,1505.0,1620.0,1200.0,25.0,208.0,0.067,0.45,0.0497,0.137,0.033,63.0,0.19,0.525,0.125,0.03,0.123,0.075,-0.012,-0.022,224.4
C18,NVD,103.0,132.0,1640.0,1600.0,1100.0,25.0,208.0,0.047,0.44,0.0449,0.137,0.031,63.0,0.19,0.525,0.125,0.03,0.143,0.085,-0.012,-0.022,186.45
C18,NVD,98.0,132.0,1551.0,1580.0,1200.0,25.0,208.0,0.08,0.47,0.057,0.1029,0.032,63.0,0.19,0.525,0.125,0.03,0.11,0.055,0.0220999999999999,-0.022,216.15
C18,NVD,100.0,176.0,1555.0,1590.0,1100.0,25.0,208.0,0.065,0.46,0.066,0.156,0.04,51.0,0.19,0.525,0.125,0.03,0.125,0.065,-0.031,-0.022,198.11
C18,NVD,100.0,132.0,1545.0,1580.0,1100.0,25.0,208.0,0.091,0.44,0.064,0.131,0.044,63.0,0.19,0.525,0.125,0.03,0.099,0.085,-0.006,-0.022,183.15
C18,NVD,100.0,132.0,1505.0,1580.0,1100.0,25.0,208.0,0.065,0.39,0.063,0.08,0.005,63.0,0.19,0.525,0.125,0.03,0.125,0.135,0.045,-0.022,214.5
C18,NVD,100.0,132.0,1505.0,1575.0,1200.0,25.0,208.0,0.065,0.44,0.0599,0.114,0.042,63.0,0.19,0.525,0.125,0.03,0.125,0.085,0.0109999999999999,-0.022,178.2
C18,NVD,100.0,132.0,1505.0,1570.0,1200.0,25.0,208.0,0.069,0.46,0.068,0.1449,0.023,43.0,0.19,0.525,0.125,0.03,0.121,0.065,-0.0199,-0.022,211.2
C18,NVD,100.0,132.0,1505.0,1570.0,1100.0,25.0,208.0,0.051,0.41,0.067,0.099,0.006,47.0,0.19,0.525,0.125,0.03,0.139,0.115,0.0259999999999999,-0.022,231.0
C18,NVD,100.0,132.0,1505.0,1575.0,1200.0,25.0,208.0,0.106,0.47,0.068,0.125,0.045,54.0,0.19,0.525,0.125,0.03,0.084,0.055,0.0,-0.022,188.1
C18,NVD,100.0,132.0,1505.0,1575.0,1200.0,25.0,208.0,0.083,0.45,0.0719,0.131,0.008,51.0,0.19,0.525,0.125,0.03,0.107,0.075,-0.006,-0.022,231.0
C18,NVD,100.0,132.0,1505.0,1575.0,1200.0,25.0,208.0,0.074,0.46,0.0749,0.113,0.032,60.0,0.19,0.525,0.125,0.03,0.116,0.065,0.0119999999999999,-0.022,214.5
C18,NVD,100.0,132.0,1505.0,1573.0,1400.0,25.0,208.0,0.071,0.47,0.067,0.138,0.092,51.0,0.19,0.525,0.125,0.03,0.119,0.055,-0.013,-0.022,148.5
C18,NVD,100.0,132.0,1505.0,1580.0,1200.0,25.0,208.0,0.09,0.43,0.0599,0.113,0.039,50.0,0.19,0.525,0.125,0.03,0.1,0.095,0.0119999999999999,-0.022,198.0
C18,NVD,100.0,132.0,1505.0,1580.0,1200.0,25.0,208.0,0.071,0.46,0.049,0.108,0.034,51.0,0.19,0.525,0.125,0.03,0.119,0.065,0.017,-0.022,198.0
C18,NVD,100.0,132.0,1505.0,1595.0,1500.0,50.0,208.0,0.085,0.46,0.0539,0.123,0.05,51.0,0.19,0.525,0.125,0.03,0.105,0.065,0.002,-0.022,214.5
C18,NVD,100.0,132.0,1505.0,1605.0,1300.0,50.0,208.0,0.059,0.43,0.055,0.111,0.044,54.0,0.19,0.525,0.125,0.03,0.131,0.095,0.0139999999999999,-0.022,214.5
C18,NVD,106.0,132.0,1505.0,1590.0,1400.0,25.0,208.0,0.056,0.41,0.041,0.0889,0.014,54.0,0.19,0.525,0.125,0.03,0.134,0.115,0.0360999999999999,-0.022,148.5
SAE1541,NVD,101.0,110.0,1505.0,1580.0,1350.0,25.0,405.0,0.07,0.4,0.048,0.068,0.016,51.0,0.4,1.55,0.2,0.0325,0.33,1.15,0.132,0.0165,251.9
C18,NVD,95.0,110.0,1505.0,1610.0,1300.0,25.0,208.0,0.082,0.44,0.048,0.0909,0.036,55.0,0.19,0.525,0.125,0.03,0.108,0.085,0.0341,-0.022,209.0
SAE1541,VD,99.0,132.0,1505.0,1565.0,1650.0,25.0,405.0,0.088,0.44,0.0599,0.104,0.053,61.0,0.4,1.55,0.2,0.0325,0.312,1.11,0.096,-0.0204999999999999,330.0
C18,NVD,101.0,110.0,1505.0,1582.0,1200.0,25.0,208.0,0.069,0.41,0.065,0.085,0.014,55.0,0.19,0.525,0.125,0.03,0.121,0.115,0.0399999999999999,-0.022,218.9
C18,NVD,102.0,110.0,1505.0,1575.0,1250.0,25.0,208.0,0.08,0.43,0.07,0.0859,0.049,55.0,0.19,0.525,0.125,0.03,0.11,0.095,0.0390999999999999,-0.022,176.0
S275HS,NVD,101.0,132.0,1505.0,1575.0,1550.0,25.0,342.3058823529412,0.073,0.6,0.057,0.139,0.042,60.0,0.19,1.05,0.2,0.03,0.093,0.2549999999999999,0.0499999999999999,-0.022,211.2
S275HS,NVD,99.0,132.0,1505.0,1565.0,1000.0,25.0,342.3058823529412,0.086,0.64,0.064,0.1429,0.065,47.0,0.19,1.05,0.2,0.03,0.093,0.2549999999999999,0.0499999999999999,-0.022,198.0
S275HS,NVD,102.0,110.0,1505.0,1565.0,1500.0,25.0,342.3058823529412,0.081,0.64,0.0589,0.1479,0.04,51.0,0.19,1.05,0.2,0.03,0.093,0.2549999999999999,0.0499999999999999,-0.022,235.4
S275HS,NVD,101.0,132.0,1505.0,1568.0,1550.0,50.0,342.3058823529412,0.058,0.63,0.065,0.116,0.017,44.0,0.19,1.05,0.2,0.03,0.093,0.2549999999999999,0.0499999999999999,-0.022,300.3
S275HS,NVD,101.0,178.0,1505.0,1565.0,1170.0,50.0,342.3058823529412,0.097,0.72,0.0609,0.1419,0.048,54.0,0.19,1.05,0.2,0.03,0.093,0.2549999999999999,0.0499999999999999,-0.022,280.3
S275HS,NVD,101.0,178.0,1505.0,1570.0,1550.0,50.0,342.3058823529412,0.101,0.65,0.063,0.1419,0.035,47.0,0.19,1.05,0.2,0.03,0.093,0.2549999999999999,0.0499999999999999,-0.022,310.0
S275HS,NVD,101.0,178.0,1505.0,1570.0,1450.0,50.0,342.3058823529412,0.085,0.69,0.065,0.156,0.083,47.0,0.19,1.05,0.2,0.03,0.093,0.2549999999999999,0.0499999999999999,-0.022,244.0
S275HS,NVD,100.0,132.0,1505.0,1570.0,1200.0,50.0,342.3058823529412,0.086,0.61,0.07,0.132,0.052,53.0,0.19,1.05,0.2,0.03,0.093,0.2549999999999999,0.0499999999999999,-0.022,231.0
S275HS,NVD,97.0,132.0,1505.0,1575.0,1400.0,50.0,342.3058823529412,0.125,0.68,0.064,0.161,0.034,54.0,0.19,1.05,0.2,0.03,0.093,0.2549999999999999,0.0499999999999999,-0.022,211.2
E410HS(V),NVD,104.0,132.0,1505.0,1565.0,1500.0,50.0,436.781728873635,0.108,0.98,0.0609,0.151,0.043,55.0,0.19,1.05,0.2,0.03,0.093,0.2549999999999999,0.0499999999999999,-0.022,240.9
SS540HSV,NVD,100.0,132.0,1505.0,1615.0,1200.0,50.0,436.781728873635,0.099,1.03,0.049,0.1469,0.02,57.0,0.19,1.05,0.2,0.03,0.093,0.2549999999999999,0.0499999999999999,-0.022,214.5
SAE1541,VD,89.0,132.0,1505.0,1585.0,1500.0,50.0,405.0,0.118,1.18,0.0519,0.1799,0.029,54.0,0.4,1.55,0.2,0.0325,0.282,0.3700000000000001,0.0201,0.0034999999999999,280.5
SS540HSV,NVD,100.0,132.0,1505.0,1585.0,1400.0,50.0,436.781728873635,0.088,1.04,0.0599,0.132,0.023,57.0,0.19,1.05,0.2,0.03,0.093,0.2549999999999999,0.0499999999999999,-0.022,320.1
SAE1541,VD,102.0,132.0,1505.0,1565.0,1500.0,50.0,405.0,0.099,0.94,0.0589,0.1489,0.022,50.0,0.4,1.55,0.2,0.0325,0.301,0.6100000000000001,0.0511,0.0105,231.0
SS540HSV,NVD,100.0,132.0,1505.0,1570.0,1200.0,50.0,436.781728873635,0.101,0.98,0.056,0.1479,0.027,50.0,0.19,1.05,0.2,0.03,0.093,0.2549999999999999,0.0499999999999999,-0.022,264.0
SS540HSV,NVD,100.0,132.0,1505.0,1563.0,1200.0,50.0,436.781728873635,0.086,0.94,0.058,0.139,0.03,57.0,0.19,1.05,0.2,0.03,0.093,0.2549999999999999,0.0499999999999999,-0.022,313.5
SS540HSV,NVD,100.0,132.0,1505.0,1562.0,1450.0,50.0,436.781728873635,0.098,1.03,0.062,0.17,0.044,51.0,0.19,1.05,0.2,0.03,0.093,0.2549999999999999,0.0499999999999999,-0.022,214.5
SS540HSV,NVD,98.0,132.0,1505.0,1563.0,1350.0,50.0,436.781728873635,0.089,1.0,0.056,0.158,0.028,51.0,0.19,1.05,0.2,0.03,0.093,0.2549999999999999,0.0499999999999999,-0.022,273.9
JSPHTHSV,NVD,96.0,132.0,1505.0,1566.0,1200.0,50.0,445.4,0.103,0.99,0.063,0.171,0.047,51.0,0.19,1.325,0.2,0.03,0.087,0.3349999999999999,0.0289999999999999,-0.022,207.9
JSPHTHSV(VD),VD,98.0,132.0,1505.0,1565.0,1250.0,50.0,290.0,0.108,1.07,0.048,0.188,0.097,58.0,0.19,1.05,0.2,0.03,0.093,0.2549999999999999,0.0499999999999999,-0.022,158.4
JSPHTHSV(VD),VD,103.0,132.0,1505.0,1560.0,1400.0,50.0,290.0,0.11,1.0,0.056,0.1729,0.038,48.0,0.19,1.05,0.2,0.03,0.093,0.2549999999999999,0.0499999999999999,-0.022,257.4
SAE1541,VD,99.0,132.0,1505.0,1580.0,1450.0,50.0,405.0,0.123,1.03,0.056,0.1719,0.145,54.0,0.4,1.55,0.2,0.0325,0.277,0.52,0.0281,-0.1124999999999999,165.0
JSPHTHSV,NVD,98.0,132.0,1505.0,1561.0,1300.0,50.0,445.4,0.131,1.01,0.0449,0.1799,0.101,54.0,0.19,1.325,0.2,0.03,0.059,0.3149999999999999,0.0201,-0.022,260.7
JSPHTHSV,NVD,100.0,132.0,1505.0,1561.0,1350.0,50.0,445.4,0.1,0.99,0.064,0.139,0.028,54.0,0.19,1.325,0.2,0.03,0.09,0.3349999999999999,0.061,-0.022,260.7
JSPHTHSV,NVD,92.0,132.0,1505.0,1575.0,900.0,50.0,445.4,0.096,1.05,0.0519,0.2,0.059,51.0,0.19,1.325,0.2,0.03,0.094,0.2749999999999999,0.0,-0.022,221.1
JSPHTHSV,NVD,89.0,132.0,1505.0,1566.0,1200.0,50.0,445.4,0.112,1.24,0.0539,0.2099,0.056,64.0,0.19,1.325,0.2,0.03,0.078,0.0849999999999999,-0.0098999999999999,-0.022,198.0
HC52BX,VD,97.0,0.0,1505.0,1575.0,1150.0,50.0,436.781728873635,0.099,0.56,0.0599,0.133,0.002,50.0,0.52,0.755,0.2,0.03,0.421,0.1949999999999999,0.067,-0.022,0.0
JSPHTHSV,NVD,96.0,132.0,1505.0,1563.0,1100.0,50.0,445.4,0.093,1.1,0.042,0.186,0.03,63.0,0.19,1.325,0.2,0.03,0.097,0.2249999999999998,0.014,-0.022,221.76
HC52BX,VD,102.0,0.0,1505.0,1540.0,1200.0,50.0,436.781728873635,0.084,0.79,0.063,0.28,0.002,50.0,0.52,0.755,0.2,0.03,0.436,-0.035,-0.08,-0.022,0.0
JSPHTHSV,NVD,103.0,132.0,1505.0,1570.0,1350.0,50.0,445.4,0.099,1.09,0.0609,0.197,0.053,61.0,0.19,1.325,0.2,0.03,0.091,0.2349999999999998,0.003,-0.022,193.05
JSPHTHSV,NVD,105.0,132.0,1505.0,1566.0,1300.0,50.0,445.4,0.091,1.01,0.0599,0.163,0.043,63.0,0.19,1.325,0.2,0.03,0.099,0.3149999999999999,0.037,-0.022,244.2
JSPHTHSV,NVD,103.0,132.0,1505.0,1615.0,1350.0,50.0,445.4,0.056,0.62,0.063,0.153,0.04,54.0,0.19,1.325,0.2,0.03,0.134,0.705,0.047,-0.022,247.5
JSPHTHSV,NVD,97.0,132.0,1505.0,1560.0,1300.0,50.0,445.4,0.058,0.62,0.062,0.1189,0.021,53.0,0.19,1.325,0.2,0.03,0.132,0.705,0.0811,-0.022,297.0
JSPHTHSV,NVD,100.0,132.0,1505.0,1565.0,1250.0,50.0,445.4,0.06,0.64,0.065,0.127,0.015,53.0,0.19,1.325,0.2,0.03,0.13,0.6849999999999999,0.073,-0.022,264.0
SAE1541,VD,97.0,132.0,1505.0,1560.0,1300.0,50.0,405.0,0.093,0.95,0.063,0.164,0.05,50.0,0.4,1.55,0.2,0.0325,0.307,0.6000000000000001,0.036,-0.0175,264.0
JSPHTHSV,NVD,98.0,132.0,1505.0,1565.0,1250.0,50.0,445.4,0.105,1.08,0.065,0.184,0.026,54.0,0.19,1.325,0.2,0.03,0.085,0.2449999999999998,0.016,-0.022,260.7
JSPHTHSV,NVD,96.0,132.0,1505.0,1565.0,1400.0,50.0,445.4,0.1,1.09,0.065,0.164,0.039,53.0,0.19,1.325,0.2,0.03,0.09,0.2349999999999998,0.036,-0.022,273.9
JSPHTHSV,NVD,103.0,132.0,1505.0,1570.0,1450.0,50.0,445.4,0.097,1.04,0.066,0.171,0.016,51.0,0.19,1.325,0.2,0.03,0.093,0.2849999999999999,0.0289999999999999,-0.022,308.55
JSPHTHSV,NVD,100.0,110.0,1505.0,1564.0,1200.0,50.0,445.4,0.069,0.74,0.062,0.161,0.031,44.0,0.19,1.325,0.2,0.03,0.121,0.585,0.039,-0.022,252.89
JSPHTHSV,NVD,92.0,110.0,1505.0,1564.0,1400.0,50.0,445.4,0.098,1.15,0.041,0.231,0.017,51.0,0.19,1.325,0.2,0.03,0.092,0.175,-0.031,-0.022,176.0
JSPHTHSV,NVD,100.0,132.0,1505.0,1560.0,1350.0,50.0,445.4,0.118,1.09,0.05,0.191,0.018,50.0,0.19,1.325,0.2,0.03,0.072,0.2349999999999998,0.009,-0.022,297.0
JSPHTHSV,NVD,103.0,132.0,1505.0,1560.0,1400.0,50.0,445.4,0.097,1.09,0.05,0.163,0.027,60.0,0.19,1.325,0.2,0.03,0.093,0.2349999999999998,0.037,-0.022,267.3
JSPHTLSCH,NVD,99.0,132.0,1505.0,1560.0,1100.0,50.0,436.781728873635,0.129,1.0,0.0529,0.128,0.038,45.0,0.17,1.455,0.125,0.03,0.041,0.455,-0.003,-0.022,264.0
JSPHTLSCH,NVD,99.0,132.0,1505.0,1565.0,1320.0,50.0,436.781728873635,0.103,0.97,0.057,0.109,0.055,47.0,0.17,1.455,0.125,0.03,0.067,0.4850000000000001,0.016,-0.022,222.75
HC52BX,VD,103.0,0.0,1505.0,1560.0,1150.0,50.0,436.781728873635,0.111,0.63,0.069,0.135,0.002,61.0,0.52,0.755,0.2,0.03,0.409,0.125,0.065,-0.022,0.0
JSPHTLSCH,NVD,98.0,132.0,1505.0,1575.0,1300.0,50.0,436.781728873635,0.1,1.18,0.07,0.188,0.084,61.0,0.17,1.455,0.125,0.03,0.07,0.2750000000000001,-0.063,-0.022,184.8
HC52BX,VD,102.0,0.0,1505.0,1580.0,1200.0,50.0,436.781728873635,0.11,0.61,0.057,0.1409,0.012,50.0,0.52,0.755,0.2,0.03,0.41,0.145,0.0591,-0.022,0.0
JSPHTLSCH,NVD,98.0,132.0,1505.0,1562.0,1400.0,50.0,436.781728873635,0.132,1.16,0.041,0.153,0.061,57.0,0.17,1.455,0.125,0.03,0.038,0.2950000000000001,-0.0279999999999999,-0.022,178.2
JSPHTLSCH,NVD,93.0,132.0,1505.0,1572.0,950.0,50.0,436.781728873635,0.145,1.17,0.0439,0.164,0.138,61.0,0.17,1.455,0.125,0.03,0.025,0.2850000000000001,-0.039,-0.022,165.0
JSPHTLSCH,NVD,102.0,132.0,1505.0,1575.0,1100.0,50.0,436.781728873635,0.111,0.94,0.0589,0.117,0.075,61.0,0.17,1.455,0.125,0.03,0.059,0.5150000000000001,0.0079999999999999,-0.022,179.85
HC52BX,VD,98.0,0.0,1505.0,1575.0,1200.0,50.0,436.781728873635,0.072,0.53,0.07,0.0859,0.002,44.0,0.52,0.755,0.2,0.03,0.448,0.2249999999999999,0.1141,-0.022,0.0
HC52BX,VD,94.0,0.0,1505.0,1555.0,1150.0,50.0,436.781728873635,0.064,0.48,0.062,0.096,0.002,51.0,0.52,0.755,0.2,0.03,0.456,0.275,0.104,-0.022,0.0
SS540HSV,NVD,94.0,132.0,1505.0,1605.0,1200.0,50.0,436.781728873635,0.103,1.01,0.055,0.156,0.038,51.0,0.19,1.05,0.2,0.03,0.093,0.2549999999999999,0.0499999999999999,-0.022,257.4
SS540HSV,NVD,103.0,132.0,1505.0,1565.0,1400.0,50.0,436.781728873635,0.049,0.45,0.062,0.099,0.029,51.0,0.19,1.05,0.2,0.03,0.093,0.2549999999999999,0.0499999999999999,-0.022,237.6
SS540HSV,NVD,113.0,132.0,1505.0,1565.0,1300.0,50.0,436.781728873635,0.103,1.1,0.0509,0.1809,0.069,51.0,0.19,1.05,0.2,0.03,0.093,0.2549999999999999,0.0499999999999999,-0.022,181.5
SS540HSV,NVD,96.0,110.0,1505.0,1570.0,1100.0,50.0,436.781728873635,0.117,1.18,0.056,0.194,0.036,54.0,0.19,1.05,0.2,0.03,0.093,0.2549999999999999,0.0499999999999999,-0.022,202.4
19MNB4MHC,VD,96.0,132.0,1505.0,1590.0,1500.0,50.0,436.781728873635,0.106,0.81,0.057,0.1,0.049,53.0,0.3,1.05,0.15,0.03,0.194,0.24,0.0499999999999999,-0.019,306.9
SS540HVS,NVD,97.0,132.0,1505.0,1565.0,1450.0,50.0,436.781728873635,0.101,1.09,0.058,0.196,0.06,51.0,0.19,1.05,0.2,0.03,0.093,0.2549999999999999,0.0499999999999999,-0.022,188.1
19MNB4MHC,VD,101.0,132.0,1505.0,1580.0,1250.0,50.0,436.781728873635,0.103,0.76,0.062,0.121,0.069,51.0,0.3,1.05,0.15,0.03,0.197,0.29,0.0289999999999999,-0.039,191.4
SS540HSV,NVD,101.0,132.0,1505.0,1562.0,1360.0,50.0,436.781728873635,0.102,1.04,0.0599,0.1729,0.088,51.0,0.19,1.05,0.2,0.03,0.093,0.2549999999999999,0.0499999999999999,-0.022,165.0
SS540HSV,NVD,96.0,132.0,1505.0,1560.0,1000.0,50.0,436.781728873635,0.129,1.07,0.068,0.185,0.091,54.0,0.19,1.05,0.2,0.03,0.093,0.2549999999999999,0.0499999999999999,-0.022,148.5
SS540HSV,NVD,101.0,132.0,1505.0,1562.0,1300.0,50.0,436.781728873635,0.103,1.07,0.056,0.186,0.068,51.0,0.19,1.05,0.2,0.03,0.093,0.2549999999999999,0.0499999999999999,-0.022,181.5
SS540HSV,NVD,102.0,132.0,1505.0,1560.0,1200.0,50.0,436.781728873635,0.094,0.96,0.0709,0.171,0.081,50.0,0.19,1.05,0.2,0.03,0.093,0.2549999999999999,0.0499999999999999,-0.022,181.5
SS540HSV,NVD,100.0,132.0,1505.0,1558.0,1450.0,50.0,436.781728873635,0.1,0.97,0.078,0.158,0.04,53.0,0.19,1.05,0.2,0.03,0.093,0.2549999999999999,0.0499999999999999,-0.022,214.5
SS540HSV,NVD,95.0,132.0,1505.0,1559.0,1350.0,50.0,436.781728873635,0.107,1.07,0.0749,0.1729,0.071,51.0,0.19,1.05,0.2,0.03,0.093,0.2549999999999999,0.0499999999999999,-0.022,214.5
SS540HSV,NVD,98.0,132.0,1505.0,1560.0,1300.0,50.0,436.781728873635,0.091,1.03,0.0739,0.162,0.055,53.0,0.19,1.05,0.2,0.03,0.093,0.2549999999999999,0.0499999999999999,-0.022,165.0
JSPHTHSV,NVD,99.0,132.0,1505.0,1560.0,1300.0,50.0,445.4,0.109,1.05,0.082,0.1769,0.031,51.0,0.19,1.325,0.2,0.03,0.081,0.2749999999999999,0.0231,-0.022,240.9
JSPHTHSV,NVD,97.0,132.0,1505.0,1565.0,1200.0,50.0,445.4,0.104,1.06,0.068,0.1799,0.061,53.0,0.19,1.325,0.2,0.03,0.086,0.2649999999999999,0.0201,-0.022,198.0
JSPHTHSV,NVD,97.0,132.0,1505.0,1560.0,1250.0,50.0,445.4,0.089,1.0,0.055,0.152,0.019,51.0,0.19,1.325,0.2,0.03,0.101,0.3249999999999999,0.048,-0.022,267.3
C18,NVD,100.0,132.0,1505.0,1610.0,1300.0,50.0,208.0,0.079,0.45,0.0859,0.104,0.076,55.0,0.19,0.525,0.125,0.03,0.111,0.075,0.021,-0.022,165.0
JSPHTHSV,NVD,100.0,132.0,1505.0,1560.0,1250.0,50.0,445.4,0.069,0.46,0.085,0.098,0.079,54.0,0.19,1.325,0.2,0.03,0.121,0.865,0.102,-0.022,207.9
C18,NVD,98.0,132.0,1505.0,1570.0,1300.0,50.0,208.0,0.077,0.47,0.0759,0.1019,0.079,51.0,0.19,0.525,0.125,0.03,0.113,0.055,0.0230999999999999,-0.022,132.0
C18,NVD,99.0,132.0,1505.0,1590.0,1400.0,50.0,208.0,0.066,0.46,0.081,0.098,0.048,54.0,0.19,0.525,0.125,0.03,0.124,0.065,0.0269999999999999,-0.022,198.0
C18,NVD,99.0,132.0,1505.0,1585.0,1500.0,50.0,208.0,0.047,0.45,0.079,0.101,0.032,54.0,0.19,0.525,0.125,0.03,0.143,0.075,0.0239999999999999,-0.022,242.55
C18,NVD,97.0,132.0,1505.0,1575.0,1390.0,50.0,208.0,0.049,0.46,0.069,0.1019,0.035,51.0,0.19,0.525,0.125,0.03,0.141,0.065,0.0230999999999999,-0.022,216.15
HC88BX,VD,93.0,0.0,1505.0,1552.0,1200.0,50.0,454.0,0.088,0.54,0.068,0.109,0.004,41.0,0.87,0.755,0.2,0.03,0.782,0.2149999999999999,0.091,-0.022,0.0
HC88BX,VD,100.0,0.0,1505.0,1535.0,1500.0,50.0,454.0,0.143,0.58,0.064,0.216,0.003,47.0,0.87,0.755,0.2,0.03,0.727,0.175,-0.0159999999999999,-0.022,0.0
HC88BX,VD,102.0,0.0,1505.0,1520.0,1050.0,50.0,454.0,0.083,0.53,0.069,0.1469,0.002,41.0,0.87,0.755,0.2,0.03,0.787,0.2249999999999999,0.0531,-0.022,0.0
HC88BX,VD,98.0,0.0,1505.0,1525.0,1400.0,50.0,454.0,0.129,0.55,0.068,0.154,0.001,45.0,0.87,0.755,0.2,0.03,0.741,0.2049999999999999,0.046,-0.022,0.0
US-AC,VD,95.0,132.0,1505.0,1585.0,2700.0,50.0,436.781728873635,0.069,0.5,0.0709,0.1179,0.095,57.0,0.19,1.05,0.2,0.03,0.093,0.2549999999999999,0.0499999999999999,-0.022,214.5
HC88BX,VD,94.0,0.0,1505.0,1520.0,1300.0,50.0,454.0,0.134,0.5,0.0749,0.153,0.002,60.0,0.87,0.755,0.2,0.03,0.736,0.255,0.047,-0.022,0.0
US-AC,VD,98.0,132.0,1505.0,1560.0,1700.0,50.0,436.781728873635,0.057,0.55,0.04,0.1409,0.059,55.0,0.19,1.05,0.2,0.03,0.093,0.2549999999999999,0.0499999999999999,-0.022,237.6
US-AC,VD,96.0,110.0,1505.0,1555.0,2300.0,50.0,436.781728873635,0.049,0.49,0.062,0.098,0.062,44.0,0.19,1.05,0.2,0.03,0.093,0.2549999999999999,0.0499999999999999,-0.022,291.5
JSPHTLSV,NVD,98.0,132.0,1505.0,1611.0,1200.0,50.0,345.3333333333333,0.067,0.46,0.05,0.084,0.033,64.0,0.19,1.05,0.2,0.03,0.093,0.2549999999999999,0.0499999999999999,-0.022,259.05
JSPHTLSV,NVD,99.0,132.0,1505.0,1585.0,1700.0,50.0,345.3333333333333,0.053,0.46,0.07,0.1029,0.083,51.0,0.19,1.05,0.2,0.03,0.093,0.2549999999999999,0.0499999999999999,-0.022,191.4
US-AC,VD,98.0,110.0,1505.0,1550.0,1500.0,50.0,436.781728873635,0.074,0.57,0.041,0.122,0.053,64.0,0.19,1.05,0.2,0.03,0.093,0.2549999999999999,0.0499999999999999,-0.022,225.5
JSPHTLSV,NVD,100.0,132.0,1505.0,1575.0,1300.0,50.0,345.3333333333333,0.083,0.93,0.069,0.161,0.03,50.0,0.19,1.05,0.2,0.03,0.093,0.2549999999999999,0.0499999999999999,-0.022,264.0
US-AC,VD,100.0,132.0,1505.0,1555.0,1500.0,50.0,436.781728873635,0.082,0.52,0.0719,0.129,0.051,54.0,0.19,1.05,0.2,0.03,0.093,0.2549999999999999,0.0499999999999999,-0.022,313.5
US-AC,VD,99.0,132.0,1505.0,1550.0,1600.0,50.0,436.781728873635,0.082,0.54,0.0519,0.1439,0.035,50.0,0.19,1.05,0.2,0.03,0.093,0.2549999999999999,0.0499999999999999,-0.022,297.0
HC88BX,VD,101.0,0.0,1505.0,1560.0,1100.0,50.0,454.0,0.138,0.51,0.069,0.182,0.017,51.0,0.87,0.755,0.2,0.03,0.732,0.245,0.018,-0.022,0.0
US-AC,VD,94.0,132.0,1505.0,1555.0,1260.0,50.0,436.781728873635,0.095,0.54,0.063,0.13,0.049,51.0,0.19,1.05,0.2,0.03,0.093,0.2549999999999999,0.0499999999999999,-0.022,234.3
HC88BX,VD,101.0,0.0,1505.0,1540.0,1000.0,50.0,454.0,0.158,0.51,0.07,0.168,0.004,54.0,0.87,0.755,0.2,0.03,0.712,0.245,0.032,-0.022,0.0
US-AC,VD,98.0,132.0,1505.0,1555.0,1420.0,50.0,436.781728873635,0.118,0.55,0.0599,0.3039,0.041,51.0,0.19,1.05,0.2,0.03,0.093,0.2549999999999999,0.0499999999999999,-0.022,214.5
US-AC,VD,99.0,132.0,1505.0,1560.0,1350.0,50.0,436.781728873635,0.079,0.56,0.069,0.185,0.063,51.0,0.19,1.05,0.2,0.03,0.093,0.2549999999999999,0.0499999999999999,-0.022,234.63
US-AC,VD,97.0,132.0,1505.0,1560.0,1550.0,50.0,436.781728873635,0.138,0.52,0.065,0.16,0.146,51.0,0.19,1.05,0.2,0.03,0.093,0.2549999999999999,0.0499999999999999,-0.022,241.89
JSPHTLSV,NVD,102.0,132.0,1505.0,1615.0,1450.0,50.0,345.3333333333333,0.127,0.99,0.065,0.187,0.042,55.0,0.19,1.05,0.2,0.03,0.093,0.2549999999999999,0.0499999999999999,-0.022,231.0
JSPHTLSV,NVD,99.0,132.0,1505.0,1585.0,120.0,50.0,345.3333333333333,0.101,1.01,0.055,0.1799,0.09,53.0,0.19,1.05,0.2,0.03,0.093,0.2549999999999999,0.0499999999999999,-0.022,160.05
US-AC,VD,100.0,132.0,1505.0,1560.0,1550.0,50.0,436.781728873635,0.074,0.54,0.063,0.127,0.076,51.0,0.19,1.05,0.2,0.03,0.093,0.2549999999999999,0.0499999999999999,-0.022,181.5
JSPHTLSV,NVD,100.0,132.0,1505.0,1585.0,20.0,50.0,345.3333333333333,0.113,0.92,0.05,0.1779,0.055,58.0,0.19,1.05,0.2,0.03,0.093,0.2549999999999999,0.0499999999999999,-0.022,216.48
US-AC,VD,90.0,132.0,1505.0,1555.0,1550.0,50.0,436.781728873635,0.064,0.55,0.0529,0.1409,0.064,64.0,0.19,1.05,0.2,0.03,0.093,0.2549999999999999,0.0499999999999999,-0.022,181.5
US1C,VD,91.0,132.0,1505.0,1608.0,1500.0,50.0,436.781728873635,0.052,0.47,0.0459,0.0509,0.012,54.0,0.19,1.05,0.2,0.03,0.093,0.2549999999999999,0.0499999999999999,-0.022,306.9
C18,NVD,98.0,132.0,1505.0,1610.0,1400.0,50.0,208.0,0.049,0.39,0.058,0.0719,0.009,63.0,0.19,0.525,0.125,0.03,0.141,0.135,0.0530999999999999,-0.022,260.7
C18,NVD,103.0,110.0,1505.0,1575.0,1300.0,50.0,208.0,0.079,0.43,0.067,0.112,0.077,53.0,0.19,0.525,0.125,0.03,0.111,0.095,0.0129999999999999,-0.022,126.5
US1C,VD,96.0,110.0,1505.0,1555.0,1400.0,50.0,436.781728873635,0.098,0.77,0.065,0.194,0.098,57.0,0.19,1.05,0.2,0.03,0.093,0.2549999999999999,0.0499999999999999,-0.022,242.0
SAE10B21,VD,100.0,132.0,1505.0,1602.0,1350.0,50.0,469.6363636363636,0.116,0.8,0.067,0.192,0.103,61.0,0.205,0.85,0.21,0.03,0.0889999999999999,0.0499999999999999,0.0179999999999999,-0.073,198.0
US1C,VD,94.0,132.0,1505.0,1575.0,1600.0,50.0,436.781728873635,0.089,0.53,0.0539,0.129,0.072,60.0,0.19,1.05,0.2,0.03,0.093,0.2549999999999999,0.0499999999999999,-0.022,247.5
SAE10B21,VD,96.0,132.0,1505.0,1570.0,1600.0,50.0,469.6363636363636,0.085,0.56,0.065,0.128,0.096,61.0,0.205,0.85,0.21,0.03,0.1199999999999999,0.2899999999999999,0.0819999999999999,-0.066,198.0
SAE10B21,VD,97.0,132.0,1505.0,1570.0,1500.0,50.0,469.6363636363636,0.068,0.48,0.062,0.131,0.051,58.0,0.205,0.85,0.21,0.03,0.1369999999999999,0.37,0.0789999999999999,-0.0209999999999999,221.1
SAE10B21,VD,97.0,132.0,1505.0,1570.0,1450.0,50.0,469.6363636363636,0.102,0.65,0.058,0.161,0.126,61.0,0.205,0.85,0.21,0.03,0.103,0.1999999999999999,0.0489999999999999,-0.096,214.5
SAE10B21,VD,100.0,132.0,1505.0,1575.0,1550.0,50.0,469.6363636363636,0.119,0.66,0.0589,0.153,0.084,51.0,0.205,0.85,0.21,0.03,0.086,0.1899999999999999,0.0569999999999999,-0.054,264.0
SAE10B21,VD,95.0,132.0,1505.0,1565.0,1650.0,50.0,469.6363636363636,0.073,0.63,0.0599,0.127,0.025,53.0,0.205,0.85,0.21,0.03,0.132,0.2199999999999999,0.0829999999999999,0.0049999999999999,379.5
SAE10B21,VD,96.0,132.0,1505.0,1560.0,1600.0,50.0,469.6363636363636,0.077,0.64,0.058,0.11,0.005,51.0,0.205,0.85,0.21,0.03,0.128,0.2099999999999999,0.0999999999999999,0.0249999999999999,379.5
SAE10B21,VD,96.0,132.0,1505.0,1565.0,1350.0,50.0,469.6363636363636,0.072,0.65,0.0599,0.1189,0.021,53.0,0.205,0.85,0.21,0.03,0.133,0.1999999999999999,0.0910999999999999,0.0089999999999999,346.5
SAE10B21,VD,93.0,132.0,1505.0,1560.0,1400.0,50.0,469.6363636363636,0.079,0.69,0.056,0.1419,0.039,51.0,0.205,0.85,0.21,0.03,0.126,0.16,0.0681,-0.009,313.5
SAE10B21,VD,118.0,132.0,1505.0,1570.0,1600.0,50.0,469.6363636363636,0.08,0.26,0.056,0.058,0.026,54.0,0.205,0.85,0.21,0.03,0.1249999999999999,0.59,0.152,0.004,198.0
SAE1018,VD,90.0,132.0,1505.0,1615.0,1550.0,50.0,456.25,0.066,0.33,0.042,0.019,0.008,57.0,0.19,1.05,0.2,0.03,0.093,0.2549999999999999,0.0499999999999999,-0.022,577.5
US1,VD,95.0,132.0,1505.0,1625.0,1400.0,50.0,436.781728873635,0.079,0.47,0.0459,0.097,0.022,54.0,0.19,1.05,0.2,0.03,0.093,0.2549999999999999,0.0499999999999999,-0.022,306.9
US1,VD,96.0,132.0,1505.0,1600.0,1430.0,50.0,436.781728873635,0.057,0.52,0.042,0.1449,0.054,57.0,0.19,1.05,0.2,0.03,0.093,0.2549999999999999,0.0499999999999999,-0.022,181.5
US1,VD,96.0,132.0,1505.0,1595.0,1400.0,50.0,436.781728873635,0.059,0.52,0.056,0.125,0.039,63.0,0.19,1.05,0.2,0.03,0.093,0.2549999999999999,0.0499999999999999,-0.022,257.4
US1,VD,97.0,132.0,1505.0,1600.0,1200.0,50.0,436.781728873635,0.049,0.55,0.062,0.1,0.038,55.0,0.19,1.05,0.2,0.03,0.093,0.2549999999999999,0.0499999999999999,-0.022,264.0
FE550DLMH,NVD,95.0,88.0,1505.0,1620.0,1550.0,50.0,436.781728873635,0.072,0.56,0.062,0.095,0.03,58.0,0.19,1.05,0.2,0.03,0.093,0.2549999999999999,0.0499999999999999,-0.022,140.8
US1,VD,97.0,132.0,1505.0,1575.0,1500.0,50.0,436.781728873635,0.076,0.59,0.0589,0.1469,0.006,63.0,0.19,1.05,0.2,0.03,0.093,0.2549999999999999,0.0499999999999999,-0.022,280.5
FE550DLMH,NVD,100.0,132.0,1505.0,1613.0,1300.0,50.0,436.781728873635,0.079,0.56,0.065,0.122,0.061,61.0,0.19,1.05,0.2,0.03,0.093,0.2549999999999999,0.0499999999999999,-0.022,132.0
FE550DLMH,NVD,101.0,132.0,1505.0,1650.0,1300.0,50.0,436.781728873635,0.07,0.55,0.0609,0.157,0.104,54.0,0.19,1.05,0.2,0.03,0.093,0.2549999999999999,0.0499999999999999,-0.022,132.0
US1,VD,97.0,132.0,1505.0,1581.0,1250.0,50.0,436.781728873635,0.061,0.57,0.0609,0.2,0.111,54.0,0.19,1.05,0.2,0.03,0.093,0.2549999999999999,0.0499999999999999,-0.022,165.0
