Repository: Shubhammmmmmmmmmmmmm/AI-Aluminium-Addition-Optimization

File: ai_dataset/ai_dataset.csv (part 10 of 11)
GRADE,VD/NVD,tap_wt_from_EAF,al ingot_kg__during_EAF_tapping,TEMP OPENING_LRF,LIFTING TEMP_LRF,LIME_LRF,SPAR,Mean_Oxygen,LRF_Initial_Chemistry_C,LRF_Initial_Chemistry_MN,LRF_Initial_Chemistry_S,LRF_Initial_Chemistry_SI,LRF_Initial_Chemistry_AL,LRF_Initial_Chemistry_N2,C_Target,Mn_Target,Si_Target,Al_Target,Carbon_Gap,Mn_Gap,Si_Gap,Al_Gap,Total_Al_LRF_kg
JSPHTHSV,NVD,107.0,132.0,1505.0,1590.0,1100.0,25.0,445.4,0.871,1.04,0.0429,0.1809,0.106,51.0,0.19,1.325,0.2,0.03,-0.681,0.2849999999999999,0.0191,-0.022,232.0
JSPHTHSV,NVD,99.0,132.0,1505.0,1580.0,1300.0,25.0,445.4,0.227,1.03,0.05,0.154,0.089,54.0,0.19,1.325,0.2,0.03,-0.037,0.2949999999999999,0.046,-0.022,271.6
SAE15B25,VD,99.0,178.0,1505.0,1595.0,1300.0,25.0,365.15625,0.105,0.74,0.0449,0.105,0.057,51.0,0.265,1.0,0.2,0.0275,0.16,0.26,0.095,-0.0295,426.5
JSPHTHSV,NVD,93.0,132.0,1505.0,1590.0,1200.0,25.0,445.4,0.173,0.6,0.0519,0.116,0.044,51.0,0.19,1.325,0.2,0.03,0.017,0.725,0.084,-0.022,321.1
SAE15B25,VD,103.0,178.0,1505.0,1570.0,1300.0,25.0,365.15625,0.175,0.77,0.0509,0.127,0.073,51.0,0.265,1.0,0.2,0.0275,0.09,0.2299999999999999,0.073,-0.0455,393.5
SAE15B25,VD,96.0,132.0,1505.0,1565.0,1200.0,25.0,365.15625,0.179,0.64,0.0449,0.138,0.11,54.0,0.265,1.0,0.2,0.0275,0.086,0.36,0.062,-0.0825,250.15
SAE15B25,VD,100.0,178.0,1505.0,1565.0,1250.0,25.0,365.15625,0.179,0.78,0.055,0.124,0.042,57.0,0.265,1.0,0.2,0.0275,0.086,0.2199999999999999,0.076,-0.0145,410.0
SAE15B25,VD,100.0,144.0,1505.0,1565.0,1350.0,25.0,365.15625,1.063,0.76,0.063,0.11,0.018,54.0,0.265,1.0,0.2,0.0275,-0.7979999999999999,0.24,0.09,0.0095,353.89
SAE15B25,VD,100.0,178.0,1505.0,1565.0,1600.0,25.0,365.15625,0.047,0.77,0.058,0.129,0.035,43.0,0.265,1.0,0.2,0.0275,0.218,0.2299999999999999,0.071,-0.0075,476.0
SAE15B25,VD,99.0,178.0,1505.0,1565.0,1200.0,25.0,365.15625,0.104,0.72,0.0539,0.123,0.054,44.0,0.265,1.0,0.2,0.0275,0.161,0.28,0.077,-0.0265,387.89
SAE15B25,VD,107.0,178.0,1505.0,1560.0,1700.0,25.0,365.15625,0.165,0.77,0.04,0.1179,0.005,55.0,0.265,1.0,0.2,0.0275,0.1,0.2299999999999999,0.0821,0.0225,459.5
S275HS,NVD,99.0,132.0,1580.0,1610.0,1250.0,25.0,342.3058823529412,0.158,0.75,0.0529,0.0589,0.052,54.0,0.19,1.05,0.2,0.03,0.093,0.2549999999999999,0.0499999999999999,-0.022,385.45
SAE15B25,VD,99.0,178.0,1505.0,1565.0,1200.0,25.0,365.15625,0.175,0.83,0.057,0.151,0.122,51.0,0.265,1.0,0.2,0.0275,0.09,0.17,0.049,-0.0945,311.0
SAE15B25,VD,93.0,178.0,1505.0,1570.0,1100.0,25.0,365.15625,0.177,0.75,0.055,0.134,0.039,60.0,0.265,1.0,0.2,0.0275,0.088,0.25,0.066,-0.0115,360.5
SAE15B25,VD,103.0,178.0,1505.0,1560.0,1200.0,25.0,365.15625,0.03,0.74,0.0509,0.133,0.016,51.0,0.265,1.0,0.2,0.0275,0.235,0.26,0.067,0.0115,410.0
S275HS,NVD,96.0,178.0,1505.0,1570.0,1000.0,25.0,342.3058823529412,0.1,0.73,0.062,0.11,0.014,41.0,0.19,1.05,0.2,0.03,0.093,0.2549999999999999,0.0499999999999999,-0.022,396.8
SAE15B25,VD,100.0,178.0,1505.0,1570.0,1300.0,25.0,365.15625,0.127,0.85,0.0609,0.152,0.089,51.0,0.265,1.0,0.2,0.0275,0.138,0.15,0.048,-0.0615,344.0
S275HS,NVD,100.0,132.0,1505.0,1563.0,1350.0,25.0,342.3058823529412,0.169,0.8,0.081,0.151,0.047,44.0,0.19,1.05,0.2,0.03,0.093,0.2549999999999999,0.0499999999999999,-0.022,328.36
S275HS,NVD,100.0,132.0,1505.0,1578.0,1350.0,25.0,342.3058823529412,0.165,0.6,0.067,0.112,0.013,44.0,0.19,1.05,0.2,0.03,0.093,0.2549999999999999,0.0499999999999999,-0.022,350.8
S275HS,NVD,99.0,132.0,1505.0,1570.0,1100.0,25.0,342.3058823529412,0.167,0.56,0.0529,0.0899,0.001,63.0,0.19,1.05,0.2,0.03,0.093,0.2549999999999999,0.0499999999999999,-0.022,347.5
S275HS,NVD,107.0,132.0,1505.0,1570.0,1000.0,25.0,342.3058823529412,0.055,0.66,0.048,0.139,0.054,55.0,0.19,1.05,0.2,0.03,0.093,0.2549999999999999,0.0499999999999999,-0.022,301.3
S275LS,NVD,99.0,110.0,1505.0,1615.0,1150.0,25.0,217.0,0.097,0.65,0.055,0.134,0.027,61.0,0.19,1.05,0.2,0.03,0.093,0.2549999999999999,0.0499999999999999,-0.022,315.6
S275LS,NVD,99.0,132.0,1505.0,1585.0,850.0,25.0,217.0,0.156,0.54,0.058,0.124,0.057,54.0,0.19,1.05,0.2,0.03,0.093,0.2549999999999999,0.0499999999999999,-0.022,265.0
S275LS,NVD,93.0,132.0,1505.0,1578.0,1050.0,25.0,217.0,0.157,0.55,0.0599,0.0919,0.037,47.0,0.19,1.05,0.2,0.03,0.093,0.2549999999999999,0.0499999999999999,-0.022,306.25
S275LS,NVD,103.0,132.0,1505.0,1580.0,1100.0,25.0,217.0,0.17,0.57,0.0719,0.123,0.087,64.0,0.19,1.05,0.2,0.03,0.093,0.2549999999999999,0.0499999999999999,-0.022,265.0
JSPHTLSV,NVD,96.0,132.0,1505.0,1580.0,1200.0,25.0,345.3333333333333,0.51,0.93,0.07,0.169,0.077,64.0,0.19,1.05,0.2,0.03,0.093,0.2549999999999999,0.0499999999999999,-0.022,274.9
JSPHTLSV,NVD,100.0,132.0,1505.0,1572.0,1200.0,25.0,345.3333333333333,0.09,1.01,0.0609,0.192,0.009,55.0,0.19,1.05,0.2,0.03,0.093,0.2549999999999999,0.0499999999999999,-0.022,380.5
JSPHTLSV,NVD,100.0,132.0,1505.0,1575.0,1300.0,25.0,345.3333333333333,0.162,1.01,0.0609,0.168,0.054,63.0,0.19,1.05,0.2,0.03,0.093,0.2549999999999999,0.0499999999999999,-0.022,298.0
JSPHTLSV,NVD,100.0,132.0,1505.0,1575.0,1150.0,25.0,345.3333333333333,0.165,0.94,0.066,0.157,0.07,54.0,0.19,1.05,0.2,0.03,0.093,0.2549999999999999,0.0499999999999999,-0.022,265.0
JSPHTLSV,NVD,99.0,132.0,1505.0,1580.0,1200.0,25.0,345.3333333333333,0.185,0.62,0.065,0.098,0.1,51.0,0.19,1.05,0.2,0.03,0.093,0.2549999999999999,0.0499999999999999,-0.022,299.65
SAE15B25,VD,107.0,132.0,1505.0,1580.0,1100.0,25.0,365.15625,0.182,0.78,0.056,0.128,0.093,51.0,0.265,1.0,0.2,0.0275,0.083,0.2199999999999999,0.072,-0.0655,298.0
SAE15B25,VD,99.0,132.0,1505.0,1570.0,1200.0,25.0,365.15625,0.102,0.76,0.062,0.123,0.093,48.0,0.265,1.0,0.2,0.0275,0.163,0.24,0.077,-0.0655,281.5
SAE15B25,VD,99.0,132.0,1505.0,1575.0,1200.0,25.0,365.15625,0.459,0.84,0.063,0.1409,0.098,51.0,0.265,1.0,0.2,0.0275,-0.194,0.16,0.0591,-0.0705,283.15
SAE15B25,VD,93.0,132.0,1505.0,1571.0,1100.0,25.0,365.15625,0.182,0.75,0.063,0.124,0.129,51.0,0.265,1.0,0.2,0.0275,0.083,0.25,0.076,-0.1015,298.0
SAE15B25,VD,103.0,132.0,1505.0,1570.0,1250.0,25.0,365.15625,0.188,0.82,0.0609,0.131,0.097,51.0,0.265,1.0,0.2,0.0275,0.077,0.18,0.069,-0.0695,327.04
S275HS,NVD,96.0,178.0,1505.0,1615.0,1300.0,25.0,342.3058823529412,0.192,0.79,0.055,0.112,0.07,54.0,0.19,1.05,0.2,0.03,0.093,0.2549999999999999,0.0499999999999999,-0.022,366.44
SAE15B25,VD,100.0,178.0,1505.0,1560.0,1400.0,25.0,365.15625,0.187,0.74,0.0509,0.097,0.06,51.0,0.265,1.0,0.2,0.0275,0.078,0.26,0.103,-0.0325,360.5
SAE15B25,VD,100.0,132.0,1505.0,1575.0,1200.0,25.0,365.15625,0.078,0.73,0.0529,0.121,0.142,51.0,0.265,1.0,0.2,0.0275,0.187,0.27,0.079,-0.1144999999999999,283.15
S275HS,NVD,100.0,178.0,1505.0,1575.0,1500.0,25.0,342.3058823529412,0.082,0.66,0.058,0.157,0.065,51.0,0.19,1.05,0.2,0.03,0.093,0.2549999999999999,0.0499999999999999,-0.022,337.4
S275HS,NVD,99.0,132.0,1505.0,1565.0,900.0,25.0,342.3058823529412,0.146,0.61,0.063,0.158,0.117,51.0,0.19,1.05,0.2,0.03,0.093,0.2549999999999999,0.0499999999999999,-0.022,232.0
JSPHTHS(V),NVD,107.0,178.0,1505.0,1560.0,1100.0,25.0,445.4,0.154,0.9,0.0749,0.158,0.082,64.0,0.19,1.325,0.2,0.03,0.036,0.4249999999999999,0.042,-0.022,360.5
JSPHTHS(V),NVD,99.0,132.0,1505.0,1563.0,1400.0,25.0,445.4,0.162,0.97,0.064,0.1409,0.008,47.0,0.19,1.325,0.2,0.03,0.0279999999999999,0.355,0.0591,-0.022,378.52
JSPHTHS(V),NVD,99.0,145.0,1505.0,1570.0,1300.0,25.0,445.4,0.172,1.17,0.0599,0.197,0.077,47.0,0.19,1.325,0.2,0.03,0.018,0.155,0.003,-0.022,304.4
JSPHTHS(V),NVD,93.0,132.0,1505.0,1565.0,1250.0,25.0,445.4,0.396,1.05,0.062,0.153,0.059,47.0,0.19,1.325,0.2,0.03,-0.206,0.2749999999999999,0.047,-0.022,323.41
JSPHTHS(V),NVD,103.0,154.0,1505.0,1567.0,1300.0,25.0,445.4,0.095,0.89,0.07,0.109,0.015,44.0,0.19,1.325,0.2,0.03,0.095,0.4349999999999999,0.091,-0.022,412.4
JSPHTHS(V),NVD,96.0,154.0,1505.0,1570.0,1100.0,25.0,445.4,0.137,0.87,0.07,0.1419,0.007,44.0,0.19,1.325,0.2,0.03,0.0529999999999999,0.4549999999999999,0.0581,-0.022,376.1
JSPHTHS(V),NVD,100.0,154.0,1505.0,1565.0,1200.0,25.0,445.4,0.149,1.11,0.0719,0.22,0.091,50.0,0.19,1.325,0.2,0.03,0.041,0.2149999999999998,-0.0199999999999999,-0.022,310.1
JSPHTHS(V),NVD,100.0,132.0,1505.0,1562.0,1150.0,25.0,445.4,0.147,1.08,0.067,0.183,0.06,61.0,0.19,1.325,0.2,0.03,0.043,0.2449999999999998,0.017,-0.022,286.78
JSPHTHS(V),NVD,100.0,154.0,1505.0,1564.0,900.0,25.0,445.4,0.163,1.02,0.08,0.163,0.101,61.0,0.19,1.325,0.2,0.03,0.0269999999999999,0.3049999999999999,0.037,-0.022,273.8
JSPHTHS(V),NVD,99.0,154.0,1505.0,1565.0,1400.0,25.0,445.4,0.164,1.0,0.085,0.112,0.031,51.0,0.19,1.325,0.2,0.03,0.0259999999999999,0.3249999999999999,0.088,-0.022,402.5
JSPHTHS(V),NVD,107.0,154.0,1505.0,1570.0,1200.0,25.0,445.4,0.608,1.11,0.0759,0.1759,0.043,67.0,0.19,1.325,0.2,0.03,-0.418,0.2149999999999998,0.0241,-0.022,346.4
JSPHTHS(V),NVD,99.0,132.0,1505.0,1571.0,1150.0,25.0,445.4,0.096,1.09,0.065,0.187,0.08,51.0,0.19,1.325,0.2,0.03,0.094,0.2349999999999998,0.013,-0.022,248.5
JSPHTHS(V),NVD,99.0,154.0,1505.0,1580.0,1100.0,25.0,445.4,0.143,0.93,0.062,0.1489,0.014,51.0,0.19,1.325,0.2,0.03,0.047,0.3949999999999999,0.0511,-0.022,376.1
JSPHTHS(V),NVD,93.0,132.0,1505.0,1615.0,1350.0,25.0,445.4,0.137,1.0,0.0719,0.1409,0.011,54.0,0.19,1.325,0.2,0.03,0.0529999999999999,0.3249999999999999,0.0591,-0.022,370.6
JSPHTHS(V),NVD,103.0,66.0,1505.0,1580.0,1150.0,25.0,445.4,0.147,0.93,0.0509,0.156,0.034,51.0,0.19,1.325,0.2,0.03,0.043,0.3949999999999999,0.044,-0.022,271.6
JSPHTHS(V),NVD,96.0,132.0,1505.0,1575.0,1100.0,25.0,445.4,0.157,0.98,0.066,0.1759,0.111,54.0,0.19,1.325,0.2,0.03,0.033,0.345,0.0241,-0.022,232.0
JSPHTHS(V),NVD,100.0,132.0,1505.0,1575.0,1300.0,25.0,445.4,0.162,0.97,0.068,0.157,0.059,51.0,0.19,1.325,0.2,0.03,0.0279999999999999,0.355,0.043,-0.022,298.0
JSPHTHS(V),NVD,100.0,144.0,1505.0,1565.0,1150.0,25.0,445.4,0.862,0.93,0.0599,0.1439,0.058,51.0,0.19,1.325,0.2,0.03,-0.6719999999999999,0.3949999999999999,0.0561,-0.022,336.4
JSPHTHS(V),NVD,100.0,132.0,1505.0,1580.0,1250.0,25.0,445.4,0.386,1.15,0.066,0.17,0.061,50.0,0.19,1.325,0.2,0.03,-0.196,0.175,0.03,-0.022,317.8
JSPLWELDMIG,VD,99.0,0.0,1505.0,1575.0,1350.0,25.0,724.8,0.079,0.49,0.063,0.121,0.002,53.0,0.07,1.5,0.87,0.03,-0.0089999999999999,1.01,0.749,-0.022,100.0
JSPHTHSV,NVD,107.0,132.0,1505.0,1577.0,1250.0,25.0,445.4,0.146,0.91,0.065,0.1189,0.032,54.0,0.19,1.325,0.2,0.03,0.044,0.4149999999999999,0.0811,-0.022,370.6
JSPLWELDMIG,VD,99.0,0.0,1505.0,1575.0,1400.0,25.0,724.8,0.161,0.39,0.0359,0.0449,0.002,51.0,0.07,1.5,0.87,0.03,-0.091,1.11,0.8251,-0.022,100.0
JSPHTHSV,NVD,99.0,132.0,1505.0,1575.0,1100.0,25.0,445.4,0.168,0.96,0.0589,0.151,0.085,57.0,0.19,1.325,0.2,0.03,0.0219999999999999,0.365,0.049,-0.022,257.41
JSPHTHSV,NVD,93.0,132.0,1505.0,1570.0,1100.0,25.0,445.4,0.164,0.93,0.055,0.138,0.014,54.0,0.19,1.325,0.2,0.03,0.0259999999999999,0.3949999999999999,0.062,-0.022,331.0
JSPHTHSV,NVD,103.0,132.0,1505.0,1590.0,1200.0,25.0,445.4,0.394,1.07,0.055,0.1739,0.025,51.0,0.19,1.325,0.2,0.03,-0.204,0.2549999999999999,0.0261,-0.022,347.5
JSPHTHSV,NVD,96.0,132.0,1505.0,1590.0,1100.0,25.0,445.4,0.062,1.06,0.055,0.13,0.018,54.0,0.19,1.325,0.2,0.03,0.128,0.2649999999999999,0.07,-0.022,403.6
JSPLWELDMIG,VD,100.0,0.0,1505.0,1575.0,1000.0,25.0,724.8,0.079,0.5,0.055,0.0909,0.002,58.0,0.07,1.5,0.87,0.03,-0.0089999999999999,1.0,0.7791,-0.022,100.0
JSPHTHSV,NVD,100.0,132.0,1505.0,1575.0,1400.0,25.0,445.4,0.148,0.97,0.055,0.151,0.08,51.0,0.19,1.325,0.2,0.03,0.042,0.355,0.049,-0.022,265.0
JSPHTHSV,NVD,100.0,132.0,1505.0,1565.0,1100.0,25.0,445.4,0.169,1.0,0.058,0.16,0.021,53.0,0.19,1.325,0.2,0.03,0.0209999999999999,0.3249999999999999,0.04,-0.022,383.8
JSPHTHSV,NVD,99.0,132.0,1505.0,1572.0,130.0,25.0,445.4,0.167,1.11,0.055,0.161,0.028,66.0,0.19,1.325,0.2,0.03,0.0229999999999999,0.2149999999999998,0.039,-0.022,377.2
JSPHTHSV,NVD,107.0,132.0,1505.0,1572.0,1400.0,25.0,445.4,0.172,0.94,0.062,0.133,0.015,58.0,0.19,1.325,0.2,0.03,0.018,0.385,0.067,-0.022,397.0
C18,NVD,99.0,132.0,1505.0,1610.0,1320.0,25.0,208.0,0.837,0.46,0.056,0.1449,0.035,58.0,0.19,0.525,0.125,0.03,-0.647,0.065,-0.0199,-0.022,307.9
C18,NVD,99.0,132.0,1505.0,1575.0,1200.0,25.0,208.0,0.153,0.44,0.055,0.1189,0.026,60.0,0.19,0.525,0.125,0.03,0.037,0.085,0.0060999999999999,-0.022,337.6
SS540LS(V),NVD,93.0,132.0,1505.0,1580.0,1200.0,25.0,274.0,0.058,1.1,0.0539,0.1499,0.028,50.0,0.19,1.05,0.2,0.03,0.093,0.2549999999999999,0.0499999999999999,-0.022,407.56
C18,NVD,103.0,132.0,1505.0,1562.0,1100.0,25.0,208.0,0.099,0.43,0.0609,0.083,0.034,54.0,0.19,0.525,0.125,0.03,0.091,0.095,0.0419999999999999,-0.022,351.13
SS540LS(V),NVD,96.0,50.0,1505.0,1570.0,1200.0,25.0,274.0,0.516,0.93,0.064,0.151,0.062,53.0,0.19,1.05,0.2,0.03,0.093,0.2549999999999999,0.0499999999999999,-0.022,222.6
C18,NVD,100.0,132.0,1505.0,1580.0,1300.0,25.0,208.0,0.547,0.43,0.08,0.0859,0.046,51.0,0.19,0.525,0.125,0.03,-0.357,0.095,0.0390999999999999,-0.022,283.15
S275HS,NVD,100.0,132.0,1531.0,1580.0,1250.0,25.0,342.3058823529412,0.548,0.69,0.083,0.1419,0.064,54.0,0.19,1.05,0.2,0.03,0.093,0.2549999999999999,0.0499999999999999,-0.022,286.78
S275HS,NVD,100.0,132.0,1505.0,1570.0,1200.0,25.0,342.3058823529412,0.562,0.7,0.0769,0.156,0.138,54.0,0.19,1.05,0.2,0.03,0.093,0.2549999999999999,0.0499999999999999,-0.022,265.0
S275HS,NVD,99.0,132.0,1505.0,1580.0,1300.0,25.0,342.3058823529412,0.569,0.7,0.0759,0.16,0.044,55.0,0.19,1.05,0.2,0.03,0.093,0.2549999999999999,0.0499999999999999,-0.022,317.8
S275HS,NVD,107.0,132.0,1505.0,1565.0,1100.0,25.0,342.3058823529412,0.573,0.7,0.0739,0.1429,0.103,51.0,0.19,1.05,0.2,0.03,0.093,0.2549999999999999,0.0499999999999999,-0.022,281.5
S275HS,NVD,99.0,154.0,1505.0,1570.0,1200.0,25.0,342.3058823529412,0.589,0.64,0.079,0.132,0.099,55.0,0.19,1.05,0.2,0.03,0.093,0.2549999999999999,0.0499999999999999,-0.022,287.0
S275HS,NVD,99.0,132.0,1505.0,1565.0,1000.0,25.0,342.3058823529412,0.104,0.53,0.084,0.117,0.141,57.0,0.19,1.05,0.2,0.03,0.093,0.2549999999999999,0.0499999999999999,-0.022,265.0
S275HS,NVD,93.0,132.0,1505.0,1563.0,1400.0,25.0,342.3058823529412,0.115,0.69,0.081,0.153,0.042,58.0,0.19,1.05,0.2,0.03,0.093,0.2549999999999999,0.0499999999999999,-0.022,308.56
S275HS,NVD,103.0,132.0,1505.0,1570.0,1200.0,25.0,342.3058823529412,0.102,0.73,0.049,0.157,0.129,55.0,0.19,1.05,0.2,0.03,0.093,0.2549999999999999,0.0499999999999999,-0.022,232.0
S275HS,NVD,96.0,154.0,1505.0,1580.0,1200.0,25.0,342.3058823529412,0.548,0.67,0.056,0.132,0.073,57.0,0.19,1.05,0.2,0.03,0.093,0.2549999999999999,0.0499999999999999,-0.022,318.02
S275HS,NVD,100.0,132.0,1523.0,1570.0,1300.0,25.0,342.3058823529412,0.573,0.67,0.055,0.124,0.035,51.0,0.19,1.05,0.2,0.03,0.093,0.2549999999999999,0.0499999999999999,-0.022,288.1
S275HS,NVD,100.0,132.0,1533.0,1575.0,1150.0,25.0,342.3058823529412,0.578,0.62,0.066,0.098,0.01,54.0,0.19,1.05,0.2,0.03,0.093,0.2549999999999999,0.0499999999999999,-0.022,340.9
S275HS,NVD,100.0,132.0,1505.0,1575.0,1350.0,25.0,342.3058823529412,0.573,0.63,0.0749,0.11,0.015,51.0,0.19,1.05,0.2,0.03,0.093,0.2549999999999999,0.0499999999999999,-0.022,370.6
JSPHTLSV,NVD,99.0,132.0,1522.0,1610.0,1250.0,25.0,345.3333333333333,0.567,1.04,0.0719,0.1739,0.044,51.0,0.19,1.05,0.2,0.03,0.093,0.2549999999999999,0.0499999999999999,-0.022,364.0
JSPHTLS(V),NVD,107.0,132.0,1505.0,1580.0,1300.0,25.0,345.3333333333333,0.145,1.07,0.07,0.162,0.075,51.0,0.19,1.05,0.2,0.03,0.093,0.2549999999999999,0.0499999999999999,-0.022,314.5
JSPHTLS(V),NVD,99.0,132.0,1505.0,1580.0,1300.0,25.0,345.3333333333333,0.076,1.16,0.068,0.196,0.081,51.0,0.19,1.05,0.2,0.03,0.093,0.2549999999999999,0.0499999999999999,-0.022,288.1
JSPHTLS(V),NVD,99.0,132.0,1505.0,1590.0,1400.0,25.0,345.3333333333333,0.088,1.15,0.065,0.167,0.062,54.0,0.19,1.05,0.2,0.03,0.093,0.2549999999999999,0.0499999999999999,-0.022,364.0
JSPHTLS(V),NVD,93.0,132.0,1505.0,1592.0,1450.0,25.0,345.3333333333333,0.497,1.02,0.055,0.151,0.035,51.0,0.19,1.05,0.2,0.03,0.093,0.2549999999999999,0.0499999999999999,-0.022,360.7
SA350GRLF2,VD,103.0,66.0,1505.0,1610.0,150.0,25.0,451.316,0.56,0.7,0.049,0.079,0.1,51.0,0.19,1.05,0.2,0.03,0.093,0.2549999999999999,0.0499999999999999,-0.022,199.0
SAE10B21S,VD,96.0,132.0,1505.0,1575.0,1200.0,25.0,634.5,0.584,0.67,0.047,0.099,0.08,51.0,0.195,0.8500000000000001,0.15,0.03,-0.3889999999999999,0.18,0.0509999999999999,-0.05,347.5
SA350GRLF2,VD,100.0,66.0,1505.0,1575.0,1500.0,25.0,451.316,0.587,0.69,0.049,0.1419,0.043,54.0,0.19,1.05,0.2,0.03,0.093,0.2549999999999999,0.0499999999999999,-0.022,256.75
SAE10B21S,VD,100.0,132.0,1505.0,1570.0,1350.0,25.0,634.5,0.583,0.69,0.0609,0.112,0.075,53.0,0.195,0.8500000000000001,0.15,0.03,-0.3879999999999999,0.1600000000000001,0.0379999999999999,-0.045,347.5
SA350GRLF2,VD,100.0,132.0,1505.0,1575.0,1350.0,25.0,451.316,0.574,0.63,0.08,0.069,0.053,51.0,0.19,1.05,0.2,0.03,0.093,0.2549999999999999,0.0499999999999999,-0.022,338.26
SA350GRLF2,VD,99.0,66.0,1505.0,1570.0,1400.0,25.0,451.316,0.571,0.74,0.081,0.0729,0.04,53.0,0.19,1.05,0.2,0.03,0.093,0.2549999999999999,0.0499999999999999,-0.022,347.5
SA350GRLF2,VD,107.0,132.0,1505.0,1564.0,1500.0,25.0,451.316,0.076,0.71,0.069,0.152,0.039,53.0,0.19,1.05,0.2,0.03,0.093,0.2549999999999999,0.0499999999999999,-0.022,347.5
SA350GRLF2,VD,99.0,132.0,1505.0,1575.0,1300.0,25.0,451.316,0.129,0.69,0.0709,0.129,0.014,53.0,0.19,1.05,0.2,0.03,0.093,0.2549999999999999,0.0499999999999999,-0.022,436.6
SAE1018,NVD,99.0,132.0,1505.0,1610.0,1200.0,25.0,456.25,0.05,0.48,0.0729,0.033,0.051,55.0,0.19,1.05,0.2,0.03,0.093,0.2549999999999999,0.0499999999999999,-0.022,360.7
SA350GRLF2,VD,93.0,187.0,1505.0,1560.0,1400.0,25.0,451.316,0.056,0.75,0.058,0.164,0.059,55.0,0.19,1.05,0.2,0.03,0.093,0.2549999999999999,0.0499999999999999,-0.022,356.3
SAE1018,NVD,103.0,178.0,1505.0,1615.0,1200.0,25.0,456.25,0.54,0.52,0.0519,0.0439,0.033,55.0,0.19,1.05,0.2,0.03,0.093,0.2549999999999999,0.0499999999999999,-0.022,391.85
SA350GRLF2,VD,96.0,178.0,1505.0,1560.0,1350.0,25.0,451.316,0.567,0.66,0.066,0.133,0.066,54.0,0.19,1.05,0.2,0.03,0.093,0.2549999999999999,0.0499999999999999,-0.022,390.86
SA350GRLF2,VD,100.0,132.0,1505.0,1560.0,1400.0,25.0,451.316,0.575,0.68,0.08,0.134,0.037,55.0,0.19,1.05,0.2,0.03,0.093,0.2549999999999999,0.0499999999999999,-0.022,410.2
SA350GRLF2,VD,100.0,132.0,1505.0,1560.0,1500.0,25.0,451.316,0.567,0.75,0.07,0.155,0.06,53.0,0.19,1.05,0.2,0.03,0.093,0.2549999999999999,0.0499999999999999,-0.022,313.18
SA350GRLF2,VD,100.0,132.0,1505.0,1565.0,1350.0,25.0,451.316,0.57,1.01,0.0529,0.129,0.067,55.0,0.19,1.05,0.2,0.03,0.093,0.2549999999999999,0.0499999999999999,-0.022,301.3
SAE1018,NVD,99.0,178.0,1505.0,1575.0,1200.0,25.0,456.25,0.925,0.47,0.0599,0.0509,0.081,61.0,0.19,1.05,0.2,0.03,0.093,0.2549999999999999,0.0499999999999999,-0.022,377.0
SA350GRLF2,VD,107.0,176.0,1505.0,1560.0,1100.0,25.0,451.316,0.367,0.79,0.049,0.116,0.09,53.0,0.19,1.05,0.2,0.03,0.093,0.2549999999999999,0.0499999999999999,-0.022,367.41
SAE1018,NVD,99.0,154.0,1505.0,1580.0,1100.0,25.0,456.25,0.092,0.49,0.058,0.049,0.067,61.0,0.19,1.05,0.2,0.03,0.093,0.2549999999999999,0.0499999999999999,-0.022,336.5
SAE10B21,VD,99.0,154.0,1505.0,1570.0,1600.0,25.0,469.6363636363636,0.542,0.53,0.067,0.105,0.022,58.0,0.205,0.85,0.21,0.03,-0.3370000000000001,0.3199999999999999,0.105,0.008,468.5
SAE10B21,VD,93.0,154.0,1505.0,1580.0,1650.0,25.0,469.6363636363636,0.575,0.67,0.065,0.14,0.057,70.0,0.205,0.85,0.21,0.03,-0.37,0.1799999999999999,0.0699999999999999,-0.027,475.1
SAE10B21,VD,103.0,132.0,1505.0,1600.0,1300.0,25.0,469.6363636363636,0.593,0.68,0.069,0.138,0.12,51.0,0.205,0.85,0.21,0.03,-0.388,0.1699999999999999,0.0719999999999999,-0.09,265.0
SAE10B21,VD,96.0,132.0,1505.0,1575.0,1100.0,25.0,469.6363636363636,0.574,0.63,0.0589,0.133,0.115,63.0,0.205,0.85,0.21,0.03,-0.369,0.2199999999999999,0.0769999999999999,-0.085,397.0
SAE10B21,VD,100.0,154.0,1505.0,1570.0,1600.0,25.0,469.6363636363636,0.853,0.01,0.07,0.01,0.036,63.0,0.205,0.85,0.21,0.03,-0.648,0.84,0.1999999999999999,-0.0059999999999999,468.5
SA350GRLF2,VD,100.0,178.0,1505.0,1610.0,1200.0,50.0,451.316,0.406,0.59,0.056,0.125,0.088,61.0,0.19,1.05,0.2,0.03,0.093,0.2549999999999999,0.0499999999999999,-0.022,327.5
SAE10B21,VD,100.0,156.0,1505.0,1580.0,1200.0,50.0,469.6363636363636,0.156,0.64,0.0439,0.1419,0.102,57.0,0.205,0.85,0.21,0.03,0.0489999999999999,0.2099999999999999,0.0681,-0.072,355.0
SA350GRLF2,VD,99.0,132.0,1505.0,1570.0,1150.0,25.0,451.316,0.056,0.67,0.0449,0.138,0.052,53.0,0.19,1.05,0.2,0.03,0.093,0.2549999999999999,0.0499999999999999,-0.022,354.1
SAE10B21,VD,107.0,132.0,1505.0,1575.0,1100.0,25.0,469.6363636363636,0.492,0.65,0.0306,0.0965,0.063,63.0,0.205,0.85,0.21,0.03,-0.287,0.1999999999999999,0.1134999999999999,-0.033,397.0
SA350GRLF2,VD,99.0,132.0,1505.0,1565.0,1150.0,50.0,451.316,0.554,0.65,0.031,0.097,0.063,63.0,0.19,1.05,0.2,0.03,0.093,0.2549999999999999,0.0499999999999999,-0.022,347.5
SAE10B21,VD,99.0,132.0,1505.0,1580.0,1250.0,50.0,469.6363636363636,0.593,0.59,0.04,0.115,0.05,61.0,0.205,0.85,0.21,0.03,-0.388,0.26,0.0949999999999999,-0.02,413.5
SA350GRLF2,VD,93.0,132.0,1505.0,1575.0,1200.0,50.0,451.316,0.602,0.67,0.058,0.1489,0.066,64.0,0.19,1.05,0.2,0.03,0.093,0.2549999999999999,0.0499999999999999,-0.022,324.4
SA350GRLF2,VD,103.0,132.0,1505.0,1580.0,1350.0,50.0,451.316,0.6,0.64,0.056,0.136,0.066,66.0,0.19,1.05,0.2,0.03,0.093,0.2549999999999999,0.0499999999999999,-0.022,364.0
SAE1018,NVD,96.0,132.0,1505.0,1608.0,1200.0,25.0,456.25,0.576,0.52,0.056,0.0439,0.162,58.0,0.19,1.05,0.2,0.03,0.093,0.2549999999999999,0.0499999999999999,-0.022,298.0
SA350GRLF2,VD,100.0,132.0,1505.0,1575.0,1100.0,25.0,451.316,0.887,0.72,0.063,0.157,0.064,63.0,0.19,1.05,0.2,0.03,0.093,0.2549999999999999,0.0499999999999999,-0.022,314.5
SAE1018,NVD,100.0,132.0,1505.0,1575.0,1200.0,25.0,456.25,0.421,0.55,0.07,0.0459,0.073,57.0,0.19,1.05,0.2,0.03,0.093,0.2549999999999999,0.0499999999999999,-0.022,284.8
SA350GRLF2,VD,100.0,132.0,1505.0,1565.0,1300.0,25.0,451.316,0.089,0.7,0.057,0.159,0.124,54.0,0.19,1.05,0.2,0.03,0.093,0.2549999999999999,0.0499999999999999,-0.022,265.0
SA350GRLF2,VD,99.0,132.0,1505.0,1570.0,1320.0,25.0,451.316,0.113,0.71,0.048,0.161,0.154,63.0,0.19,1.05,0.2,0.03,0.093,0.2549999999999999,0.0499999999999999,-0.022,265.0
SA350GRLF2,VD,107.0,178.0,1505.0,1565.0,1300.0,25.0,451.316,0.262,0.69,0.034,0.1419,0.055,61.0,0.19,1.05,0.2,0.03,0.093,0.2549999999999999,0.0499999999999999,-0.022,311.0
HC61/65,NVD,99.0,0.0,1505.0,1576.0,1200.0,25.0,461.5,0.266,0.48,0.04,0.1179,0.001,51.0,0.635,0.6599999999999999,0.25,0.03,0.369,0.1799999999999999,0.1321,-0.022,100.0
SA350GRLF2,VD,99.0,132.0,1505.0,1566.0,1250.0,25.0,451.316,0.268,0.72,0.0609,0.1419,0.048,54.0,0.19,1.05,0.2,0.03,0.093,0.2549999999999999,0.0499999999999999,-0.022,284.8
SA350GRLF3,VD,93.0,132.0,1505.0,1568.0,1350.0,25.0,540.6,0.269,0.69,0.0519,0.1429,0.047,51.0,0.19,1.05,0.2,0.03,0.093,0.2549999999999999,0.0499999999999999,-0.022,364.0
HC61/65,NVD,103.0,0.0,1505.0,1560.0,1200.0,25.0,461.5,0.268,0.55,0.057,0.139,0.009,50.0,0.635,0.6599999999999999,0.25,0.03,0.367,0.1099999999999998,0.1109999999999999,-0.022,100.0
SA350GRLF3,VD,96.0,132.0,1505.0,1569.0,1300.0,25.0,540.6,0.645,0.75,0.0589,0.1769,0.047,48.0,0.19,1.05,0.2,0.03,0.093,0.2549999999999999,0.0499999999999999,-0.022,331.0
SA350GRLF3,VD,100.0,178.0,1505.0,1568.0,1350.0,25.0,540.6,0.105,0.81,0.0609,0.191,0.024,51.0,0.19,1.05,0.2,0.03,0.093,0.2549999999999999,0.0499999999999999,-0.022,380.3
SA350GRLF3,VD,100.0,178.0,1505.0,1565.0,1250.0,25.0,540.6,0.249,0.8,0.055,0.161,0.016,47.0,0.19,1.05,0.2,0.03,0.093,0.2549999999999999,0.0499999999999999,-0.022,426.5
SA350GRLF3,VD,100.0,178.0,1505.0,1565.0,1400.0,25.0,540.6,0.254,0.65,0.0589,0.0599,0.017,54.0,0.19,1.05,0.2,0.03,0.093,0.2549999999999999,0.0499999999999999,-0.022,475.67
SAE10B21-S,VD,99.0,132.0,1505.0,1592.0,1450.0,25.0,634.5,0.261,0.58,0.0599,0.065,0.055,54.0,0.195,0.8500000000000001,0.15,0.03,-0.066,0.2700000000000001,0.0849999999999999,-0.025,383.8
SAE10B21-S,VD,107.0,178.0,1505.0,1580.0,1400.0,25.0,634.5,0.267,0.6,0.063,0.0919,0.044,54.0,0.195,0.8500000000000001,0.15,0.03,-0.072,0.2500000000000001,0.0581,-0.0139999999999999,483.26
SAE10B21-S,VD,99.0,132.0,1505.0,1570.0,1200.0,25.0,634.5,0.275,0.64,0.062,0.078,0.037,51.0,0.195,0.8500000000000001,0.15,0.03,-0.08,0.21,0.072,-0.0069999999999999,380.5
SAE10B21-S,VD,99.0,178.0,1505.0,1570.0,1550.0,25.0,634.5,0.45,0.56,0.068,0.048,0.007,48.0,0.195,0.8500000000000001,0.15,0.03,-0.255,0.29,0.102,0.023,507.35
SA350GRLF2,VD,93.0,132.0,1505.0,1600.0,1400.0,25.0,451.316,0.122,0.64,0.0709,0.078,0.073,51.0,0.19,1.05,0.2,0.03,0.093,0.2549999999999999,0.0499999999999999,-0.022,338.26
SAE10B21,VD,103.0,178.0,1505.0,1575.0,1200.0,25.0,469.6363636363636,0.21,0.64,0.064,0.1409,0.057,55.0,0.205,0.85,0.21,0.03,-0.005,0.2099999999999999,0.0691,-0.027,410.0
SA350GRLF2,VD,96.0,178.0,1505.0,1595.0,1200.0,25.0,451.316,0.257,0.76,0.062,0.14,0.019,51.0,0.19,1.05,0.2,0.03,0.093,0.2549999999999999,0.0499999999999999,-0.022,459.5
SAE10B21,VD,100.0,154.0,1505.0,1580.0,1300.0,25.0,469.6363636363636,0.243,0.65,0.0439,0.133,0.094,55.0,0.205,0.85,0.21,0.03,-0.038,0.1999999999999999,0.0769999999999999,-0.064,320.0
SA350GRLF2,VD,100.0,178.0,1505.0,1560.0,1450.0,25.0,451.316,0.285,0.69,0.0599,0.125,0.051,47.0,0.19,1.05,0.2,0.03,0.093,0.2549999999999999,0.0499999999999999,-0.022,363.8
SA350GRLF2,VD,100.0,178.0,1505.0,1560.0,1400.0,25.0,451.316,0.288,0.68,0.069,0.115,0.005,45.0,0.19,1.05,0.2,0.03,0.093,0.2549999999999999,0.0499999999999999,-0.022,542.0
SA105,VD,99.0,178.0,1505.0,1562.0,1400.0,25.0,481.6785714285714,0.285,0.83,0.062,0.166,0.097,54.0,0.19,1.05,0.2,0.03,0.093,0.2549999999999999,0.0499999999999999,-0.022,410.0
HC88BX,VD,107.0,0.0,1505.0,1545.0,1000.0,25.0,454.0,0.266,0.63,0.0589,0.128,0.0,50.0,0.87,0.755,0.2,0.03,0.604,0.125,0.072,-0.022,100.0
SA105,VD,99.0,132.0,1505.0,1565.0,1100.0,25.0,481.6785714285714,0.537,1.01,0.0621,0.2373,0.168,55.0,0.19,1.05,0.2,0.03,0.093,0.2549999999999999,0.0499999999999999,-0.022,364.0
SA105,VD,99.0,178.0,1505.0,1570.0,1350.0,25.0,481.6785714285714,0.191,0.58,0.057,0.1029,0.033,44.0,0.19,1.05,0.2,0.03,0.093,0.2549999999999999,0.0499999999999999,-0.022,360.5
HC88BX,VD,93.0,0.0,1505.0,1535.0,1000.0,25.0,454.0,0.059,0.59,0.047,0.123,0.001,51.0,0.87,0.755,0.2,0.03,0.8109999999999999,0.165,0.077,-0.022,100.0
SA105,VD,103.0,178.0,1505.0,1570.0,1300.0,25.0,481.6785714285714,0.109,0.87,0.04,0.1769,0.068,53.0,0.19,1.05,0.2,0.03,0.093,0.2549999999999999,0.0499999999999999,-0.022,360.5
SA105,VD,96.0,178.0,1505.0,1565.0,1300.0,25.0,481.6785714285714,0.255,0.83,0.0439,0.182,0.069,61.0,0.19,1.05,0.2,0.03,0.093,0.2549999999999999,0.0499999999999999,-0.022,377.0
SA105,VD,100.0,178.0,1505.0,1560.0,1600.0,25.0,481.6785714285714,0.241,0.82,0.056,0.16,0.061,58.0,0.19,1.05,0.2,0.03,0.093,0.2549999999999999,0.0499999999999999,-0.022,426.5
SA105,VD,100.0,178.0,1505.0,1560.0,1200.0,25.0,481.6785714285714,0.26,0.87,0.063,0.162,0.039,61.0,0.19,1.05,0.2,0.03,0.093,0.2549999999999999,0.0499999999999999,-0.022,426.5
SAE1010,NVD,100.0,132.0,1505.0,1620.0,1400.0,25.0,452.0,0.26,0.25,0.0539,0.0589,0.031,54.0,0.19,1.05,0.2,0.03,0.093,0.2549999999999999,0.0499999999999999,-0.022,406.9
SA105,VD,99.0,132.0,1505.0,1560.0,1100.0,25.0,481.6785714285714,0.258,0.64,0.049,0.085,0.011,51.0,0.19,1.05,0.2,0.03,0.093,0.2549999999999999,0.0499999999999999,-0.022,453.1
SAE1010,NVD,107.0,178.0,1505.0,1600.0,1300.0,25.0,452.0,0.264,0.27,0.0739,0.042,0.01,50.0,0.19,1.05,0.2,0.03,0.093,0.2549999999999999,0.0499999999999999,-0.022,525.5
SAE1010,NVD,99.0,178.0,1505.0,1590.0,1340.0,50.0,452.0,0.074,0.28,0.07,0.056,0.087,57.0,0.19,1.05,0.2,0.03,0.093,0.2549999999999999,0.0499999999999999,-0.022,443.0
SA105,VD,99.0,178.0,1505.0,1560.0,1350.0,50.0,481.6785714285714,0.077,0.87,0.049,0.1789,0.033,60.0,0.19,1.05,0.2,0.03,0.093,0.2549999999999999,0.0499999999999999,-0.022,393.5
SA105,VD,93.0,178.0,1505.0,1560.0,1300.0,50.0,481.6785714285714,0.236,0.28,0.0459,0.047,0.029,60.0,0.19,1.05,0.2,0.03,0.093,0.2549999999999999,0.0499999999999999,-0.022,383.6
SA105,VD,103.0,178.0,1505.0,1610.0,1250.0,50.0,481.6785714285714,0.235,0.67,0.042,0.138,0.052,51.0,0.19,1.05,0.2,0.03,0.093,0.2549999999999999,0.0499999999999999,-0.022,364.79
SA105,VD,96.0,178.0,1505.0,1580.0,1320.0,50.0,481.6785714285714,0.238,0.66,0.047,0.105,0.017,51.0,0.19,1.05,0.2,0.03,0.093,0.2549999999999999,0.0499999999999999,-0.022,410.0
SA105,VD,100.0,178.0,1505.0,1568.0,1200.0,50.0,481.6785714285714,0.243,0.63,0.05,0.138,0.037,51.0,0.19,1.05,0.2,0.03,0.093,0.2549999999999999,0.0499999999999999,-0.022,327.5
SA105,VD,100.0,178.0,1505.0,1570.0,1320.0,50.0,481.6785714285714,0.242,0.76,0.0439,0.157,0.045,54.0,0.19,1.05,0.2,0.03,0.093,0.2549999999999999,0.0499999999999999,-0.022,443.0
SA105,VD,100.0,178.0,1505.0,1565.0,1100.0,50.0,481.6785714285714,0.251,0.58,0.0589,0.135,0.095,51.0,0.19,1.05,0.2,0.03,0.093,0.2549999999999999,0.0499999999999999,-0.022,360.5
SA105,VD,99.0,178.0,1505.0,1565.0,1250.0,50.0,481.6785714285714,0.254,0.8,0.0459,0.151,0.072,54.0,0.19,1.05,0.2,0.03,0.093,0.2549999999999999,0.0499999999999999,-0.022,340.7
SAE1010,NVD,107.0,178.0,1505.0,1620.0,1150.0,50.0,452.0,0.26,0.28,0.058,0.055,0.05,47.0,0.19,1.05,0.2,0.03,0.093,0.2549999999999999,0.0499999999999999,-0.022,400.1
SA105,VD,99.0,178.0,1505.0,1580.0,1300.0,50.0,481.6785714285714,0.724,0.54,0.049,0.104,0.05,54.0,0.19,1.05,0.2,0.03,0.093,0.2549999999999999,0.0499999999999999,-0.022,393.5
SAE1010,NVD,99.0,178.0,1505.0,1590.0,1250.0,50.0,452.0,0.399,0.27,0.0439,0.05,0.083,44.0,0.19,1.05,0.2,0.03,0.093,0.2549999999999999,0.0499999999999999,-0.022,344.0
SAE1010,NVD,93.0,178.0,1505.0,1600.0,1350.0,50.0,452.0,0.065,0.26,0.049,0.042,0.027,45.0,0.19,1.05,0.2,0.03,0.093,0.2549999999999999,0.0499999999999999,-0.022,377.0
SA105,VD,103.0,178.0,1505.0,1600.0,1250.0,50.0,481.6785714285714,0.152,0.99,0.048,0.189,0.112,61.0,0.19,1.05,0.2,0.03,0.093,0.2549999999999999,0.0499999999999999,-0.022,364.79
SA105,VD,96.0,178.0,1505.0,1600.0,1400.0,50.0,481.6785714285714,0.169,0.74,0.0509,0.162,0.099,64.0,0.19,1.05,0.2,0.03,0.093,0.2549999999999999,0.0499999999999999,-0.022,350.6
SA105,VD,100.0,178.0,1505.0,1600.0,1100.0,50.0,481.6785714285714,0.171,0.8,0.065,0.1739,0.061,54.0,0.19,1.05,0.2,0.03,0.093,0.2549999999999999,0.0499999999999999,-0.022,400.1
SA105,VD,100.0,178.0,1505.0,1600.0,900.0,50.0,481.6785714285714,0.174,0.82,0.049,0.153,0.068,54.0,0.19,1.05,0.2,0.03,0.093,0.2549999999999999,0.0499999999999999,-0.022,350.6
SA105,VD,100.0,178.0,1505.0,1600.0,900.0,50.0,481.6785714285714,0.525,0.75,0.0509,0.162,0.116,54.0,0.19,1.05,0.2,0.03,0.093,0.2549999999999999,0.0499999999999999,-0.022,344.0
SA105,VD,99.0,178.0,1505.0,1600.0,900.0,50.0,481.6785714285714,0.108,0.48,0.0609,0.11,0.061,55.0,0.19,1.05,0.2,0.03,0.093,0.2549999999999999,0.0499999999999999,-0.022,350.6
HC88BX,VD,107.0,0.0,1505.0,1600.0,950.0,50.0,454.0,0.178,0.27,0.057,0.04,0.001,57.0,0.87,0.755,0.2,0.03,0.692,0.485,0.16,-0.022,100.0
HC88BX,VD,99.0,0.0,1505.0,1600.0,900.0,50.0,454.0,0.241,0.18,0.0618,0.03,0.001,53.0,0.87,0.755,0.2,0.03,0.629,0.575,0.17,-0.022,100.0
SA105,VD,99.0,178.0,1505.0,1600.0,600.0,50.0,481.6785714285714,0.241,0.18,0.062,0.0299,0.001,53.0,0.19,1.05,0.2,0.03,0.093,0.2549999999999999,0.0499999999999999,-0.022,317.6
SA105,VD,93.0,178.0,1505.0,1600.0,1300.0,50.0,481.6785714285714,0.241,0.69,0.056,0.1489,0.108,58.0,0.19,1.05,0.2,0.03,0.093,0.2549999999999999,0.0499999999999999,-0.022,377.0
HC88BX,VD,103.0,0.0,1505.0,1540.0,900.0,50.0,454.0,0.26,0.4,0.049,0.067,0.0,51.0,0.87,0.755,0.2,0.03,0.61,0.355,0.133,-0.022,50.0
SA105,VD,96.0,178.0,1505.0,1570.0,1050.0,50.0,481.6785714285714,0.262,0.74,0.057,0.166,0.118,51.0,0.19,1.05,0.2,0.03,0.093,0.2549999999999999,0.0499999999999999,-0.022,283.6
SA105,VD,100.0,178.0,1505.0,1600.0,900.0,50.0,481.6785714285714,0.269,0.73,0.069,0.166,0.079,60.0,0.19,1.05,0.2,0.03,0.093,0.2549999999999999,0.0499999999999999,-0.022,344.0
SA105,VD,100.0,132.0,1505.0,1566.0,1200.0,50.0,481.6785714285714,0.704,1.15,0.055,0.25,0.124,61.0,0.19,1.05,0.2,0.03,0.093,0.2549999999999999,0.0499999999999999,-0.022,168.63
JSPL WELD MIG,VD,100.0,0.0,1505.0,1595.0,1000.0,50.0,724.8,0.235,0.53,0.068,0.131,0.0,53.0,0.07,1.5,0.87,0.03,-0.1649999999999999,0.97,0.739,-0.022,0.0
SA105,VD,99.0,132.0,1505.0,1566.0,1400.0,50.0,481.6785714285714,0.104,0.74,0.0599,0.1469,0.006,54.0,0.19,1.05,0.2,0.03,0.093,0.2549999999999999,0.0499999999999999,-0.022,282.15
JSPL WELD MIG,VD,107.0,0.0,1505.0,1590.0,1050.0,50.0,724.8,0.153,0.43,0.056,0.062,0.0,51.0,0.07,1.5,0.87,0.03,-0.0829999999999999,1.07,0.808,-0.022,0.0
JSPL WELD MIG,VD,99.0,0.0,1505.0,1580.0,1300.0,50.0,724.8,0.155,0.56,0.056,0.2039,0.0,51.0,0.07,1.5,0.87,0.03,-0.0849999999999999,0.94,0.6661,-0.022,0.0
JSPL WELD MIG,VD,99.0,0.0,1505.0,1580.0,900.0,50.0,724.8,0.159,1.16,0.0509,0.374,0.0,51.0,0.07,1.5,0.87,0.03,-0.089,0.3400000000000001,0.496,-0.022,0.0
JSPL WELD MIG,VD,93.0,0.0,1505.0,1570.0,900.0,50.0,724.8,0.172,0.92,0.048,0.5959,0.002,54.0,0.07,1.5,0.87,0.03,-0.1019999999999999,0.58,0.2741,-0.022,0.0
SA350GRLF2,VD,103.0,178.0,1505.0,1610.0,1200.0,50.0,451.316,0.567,0.75,0.049,0.124,0.036,51.0,0.19,1.05,0.2,0.03,0.093,0.2549999999999999,0.0499999999999999,-0.022,343.0
SA350GRLF2,VD,96.0,178.0,1505.0,1570.0,1200.0,50.0,451.316,0.182,0.82,0.0529,0.169,0.024,51.0,0.19,1.05,0.2,0.03,0.093,0.2549999999999999,0.0499999999999999,-0.022,277.0
SA350GRLF2,VD,100.0,178.0,1505.0,1565.0,1350.0,50.0,451.316,0.182,0.89,0.0369,0.193,0.037,51.0,0.19,1.05,0.2,0.03,0.093,0.2549999999999999,0.0499999999999999,-0.022,288.55
SA350GRLF2,VD,100.0,132.0,1505.0,1560.0,1200.0,50.0,451.316,0.08,1.01,0.0459,0.1749,0.03,48.0,0.19,1.05,0.2,0.03,0.093,0.2549999999999999,0.0499999999999999,-0.022,247.5
HC88BX,VD,100.0,0.0,1505.0,1555.0,1200.0,100.0,454.0,0.222,0.53,0.048,0.132,0.009,48.0,0.87,0.755,0.2,0.03,0.648,0.2249999999999999,0.068,-0.022,0.0
HC88BX,VD,99.0,0.0,1505.0,1540.0,900.0,100.0,454.0,0.251,0.56,0.047,0.1719,0.002,51.0,0.87,0.755,0.2,0.03,0.619,0.1949999999999999,0.0281,-0.022,0.0
SA350GRLF2,VD,107.0,178.0,1505.0,1560.0,1200.0,100.0,451.316,0.257,0.8,0.0439,0.185,0.072,51.0,0.19,1.05,0.2,0.03,0.093,0.2549999999999999,0.0499999999999999,-0.022,277.0
SA350GRLF2,VD,99.0,178.0,1505.0,1565.0,1250.0,50.0,451.316,0.258,0.74,0.0459,0.1749,0.1,54.0,0.19,1.05,0.2,0.03,0.093,0.2549999999999999,0.0499999999999999,-0.022,260.5
SA350GRLF2,VD,99.0,178.0,1505.0,1560.0,1150.0,50.0,451.316,0.256,0.81,0.0509,0.182,0.061,51.0,0.19,1.05,0.2,0.03,0.093,0.2549999999999999,0.0499999999999999,-0.022,293.5
SAE10B21,VD,93.0,132.0,1505.0,1595.0,1400.0,50.0,469.6363636363636,0.261,0.62,0.0459,0.136,0.061,54.0,0.205,0.85,0.21,0.03,-0.056,0.2299999999999999,0.0739999999999999,-0.031,247.5
SA350GRLF2,VD,103.0,178.0,1505.0,1560.0,1200.0,50.0,451.316,0.55,0.68,0.065,0.152,0.124,51.0,0.19,1.05,0.2,0.03,0.093,0.2549999999999999,0.0499999999999999,-0.022,293.5
SAE10B21,VD,96.0,178.0,1505.0,1580.0,1200.0,50.0,469.6363636363636,0.086,0.63,0.064,0.137,0.122,51.0,0.205,0.85,0.21,0.03,0.119,0.2199999999999999,0.0729999999999999,-0.092,277.0
SAE10B21,VD,100.0,132.0,1505.0,1575.0,1400.0,50.0,469.6363636363636,0.251,0.66,0.0529,0.1409,0.1,54.0,0.205,0.85,0.21,0.03,-0.046,0.1899999999999999,0.0691,-0.07,214.5
SAE10B21,VD,100.0,178.0,1505.0,1570.0,1100.0,50.0,469.6363636363636,0.145,0.65,0.065,0.136,0.094,51.0,0.205,0.85,0.21,0.03,0.06,0.1999999999999999,0.0739999999999999,-0.064,260.5
SAE10B21,VD,100.0,178.0,1505.0,1560.0,1100.0,25.0,469.6363636363636,0.15,0.69,0.0519,0.159,0.109,57.0,0.205,0.85,0.21,0.03,0.0549999999999999,0.16,0.0509999999999999,-0.079,250.6
SAE10B21,VD,99.0,178.0,1505.0,1560.0,1200.0,25.0,469.6363636363636,0.156,0.65,0.05,0.158,0.247,55.0,0.205,0.85,0.21,0.03,0.0489999999999999,0.1999999999999999,0.0519999999999999,-0.217,178.0
SAE10B21,VD,107.0,178.0,1505.0,1560.0,1200.0,25.0,469.6363636363636,1.209,0.6,0.0589,0.135,0.09,51.0,0.205,0.85,0.21,0.03,-1.004,0.25,0.0749999999999999,-0.06,267.1
SAE10B21,VD,99.0,178.0,1505.0,1560.0,1170.0,25.0,469.6363636363636,0.683,0.72,0.0539,0.1499,0.058,55.0,0.205,0.85,0.21,0.03,-0.4780000000000001,0.13,0.0600999999999999,-0.028,356.2
SAE10B21,VD,99.0,178.0,1505.0,1560.0,1200.0,25.0,469.6363636363636,0.153,0.63,0.0719,0.097,0.021,47.0,0.205,0.85,0.21,0.03,0.0519999999999999,0.2199999999999999,0.1129999999999999,0.0089999999999999,306.7
SAE10B21,VD,93.0,178.0,1505.0,1560.0,1200.0,25.0,469.6363636363636,0.094,0.57,0.0719,0.12,0.035,54.0,0.205,0.85,0.21,0.03,0.1109999999999999,0.28,0.09,-0.005,303.4
SAE10B21,VD,103.0,178.0,1505.0,1560.0,1250.0,25.0,469.6363636363636,0.201,0.63,0.064,0.129,0.01,54.0,0.205,0.85,0.21,0.03,0.0039999999999999,0.2199999999999999,0.0809999999999999,0.0199999999999999,323.2
SAE10B21,VD,96.0,178.0,1505.0,1570.0,1300.0,50.0,469.6363636363636,0.248,0.66,0.055,0.131,0.037,54.0,0.205,0.85,0.21,0.03,-0.043,0.1899999999999999,0.0789999999999999,-0.0069999999999999,250.6
JSAW2,VD,100.0,178.0,1505.0,1617.0,950.0,25.0,436.781728873635,0.248,0.66,0.056,0.126,0.071,51.0,0.19,1.05,0.2,0.03,0.093,0.2549999999999999,0.0499999999999999,-0.022,250.6
SAE10B21,VD,100.0,178.0,1505.0,1560.0,1150.0,50.0,469.6363636363636,0.266,0.72,0.064,0.157,0.089,51.0,0.205,0.85,0.21,0.03,-0.061,0.13,0.0529999999999999,-0.059,283.6
HC56AX,VD,100.0,0.0,1505.0,1580.0,1000.0,50.0,442.0,0.268,0.41,0.0539,0.1029,0.001,54.0,0.56,0.55,0.175,0.03,0.292,0.14,0.0720999999999999,-0.022,0.0
JSAW2,VD,99.0,156.0,1505.0,1590.0,1200.0,25.0,436.781728873635,0.494,0.61,0.0509,0.157,0.15,60.0,0.19,1.05,0.2,0.03,0.093,0.2549999999999999,0.0499999999999999,-0.022,195.6
HC56AX,VD,107.0,0.0,1505.0,1560.0,1200.0,100.0,442.0,0.083,0.31,0.068,0.0719,0.001,60.0,0.56,0.55,0.175,0.03,0.477,0.24,0.1030999999999999,-0.022,0.0
HC56AX,VD,99.0,0.0,1505.0,1560.0,950.0,100.0,442.0,0.069,0.72,0.0609,0.1419,0.048,54.0,0.56,0.55,0.175,0.03,0.491,-0.1699999999999999,0.0330999999999999,-0.022,0.0
JSAW2,VD,99.0,156.0,1505.0,1580.0,1100.0,50.0,436.781728873635,0.224,0.72,0.0609,0.1419,0.048,54.0,0.19,1.05,0.2,0.03,0.093,0.2549999999999999,0.0499999999999999,-0.022,195.6
JSAW2,VD,93.0,132.0,1505.0,1580.0,1250.0,50.0,436.781728873635,0.252,0.59,0.058,0.13,0.073,50.0,0.19,1.05,0.2,0.03,0.093,0.2549999999999999,0.0499999999999999,-0.022,247.5
SAE4135,VD,103.0,178.0,1505.0,1565.0,1300.0,50.0,312.0,0.26,0.51,0.042,0.101,0.027,48.0,0.355,0.77,0.25,0.03,0.0949999999999999,0.26,0.149,0.0029999999999999,359.5
JSAW2,VD,96.0,132.0,1505.0,1585.0,1100.0,50.0,436.781728873635,0.268,0.52,0.0439,0.1029,0.057,50.0,0.19,1.05,0.2,0.03,0.093,0.2549999999999999,0.0499999999999999,-0.022,264.0
SAE4135,VD,100.0,178.0,1505.0,1565.0,1300.0,50.0,312.0,0.273,0.5,0.0369,0.1029,0.056,50.0,0.355,0.77,0.25,0.03,0.0819999999999999,0.27,0.1471,-0.026,326.5
JSAW2,VD,100.0,132.0,1505.0,1590.0,1350.0,50.0,436.781728873635,0.422,0.57,0.0459,0.11,0.055,54.0,0.19,1.05,0.2,0.03,0.093,0.2549999999999999,0.0499999999999999,-0.022,247.5
JSAW2,VD,100.0,178.0,1505.0,1580.0,1200.0,50.0,436.781728873635,0.115,0.53,0.047,0.106,0.058,51.0,0.19,1.05,0.2,0.03,0.093,0.2549999999999999,0.0499999999999999,-0.022,293.5
JSAW5L,VD,99.0,132.0,1505.0,1610.0,1500.0,50.0,421.0833333333333,0.243,0.35,0.0589,0.066,0.021,55.0,0.19,1.05,0.2,0.03,0.093,0.2549999999999999,0.0499999999999999,-0.022,379.5
JSAW5L,VD,107.0,132.0,1505.0,1590.0,1250.0,50.0,421.0833333333333,0.258,0.71,0.0359,0.133,0.034,41.0,0.19,1.05,0.2,0.03,0.093,0.2549999999999999,0.0499999999999999,-0.022,264.0
SAE4135,VD,99.0,178.0,1505.0,1565.0,1300.0,50.0,312.0,0.274,0.72,0.0379,0.136,0.048,47.0,0.355,0.77,0.25,0.03,0.0809999999999999,0.05,0.1139999999999999,-0.018,326.5
JSAW5L,VD,99.0,178.0,1505.0,1580.0,1300.0,50.0,421.0833333333333,0.269,0.68,0.0379,0.138,0.096,53.0,0.19,1.05,0.2,0.03,0.093,0.2549999999999999,0.0499999999999999,-0.022,260.5
SAE4135,VD,93.0,178.0,1505.0,1560.0,1100.0,50.0,312.0,0.269,0.66,0.0359,0.124,0.017,55.0,0.355,0.77,0.25,0.03,0.0859999999999999,0.1099999999999999,0.126,0.0129999999999999,326.5
JSAW5L,VD,103.0,178.0,1505.0,1575.0,1122.0,50.0,421.0833333333333,0.275,0.68,0.0589,0.1419,0.091,40.0,0.19,1.05,0.2,0.03,0.093,0.2549999999999999,0.0499999999999999,-0.022,267.1
SAE4135,VD,96.0,178.0,1505.0,1575.0,1322.0,50.0,312.0,0.581,0.78,0.067,0.183,0.145,57.0,0.355,0.77,0.25,0.03,-0.2259999999999999,-0.01,0.067,-0.1149999999999999,217.6
JSAW5L,VD,100.0,178.0,1505.0,1575.0,1200.0,50.0,421.0833333333333,0.087,0.85,0.047,0.231,0.066,51.0,0.19,1.05,0.2,0.03,0.093,0.2549999999999999,0.0499999999999999,-0.022,286.9
JSAW5L,VD,100.0,178.0,1505.0,1575.0,1300.0,50.0,421.0833333333333,0.341,0.86,0.057,0.188,0.086,51.0,0.19,1.05,0.2,0.03,0.093,0.2549999999999999,0.0499999999999999,-0.022,283.6
