Repository: Shubhammmmmmmmmmmmmm/AI-Aluminium-Addition-Optimization

File: ai_dataset/ai_dataset.csv (part 11 of 11)
GRADE,VD/NVD,tap_wt_from_EAF,al ingot_kg__during_EAF_tapping,TEMP OPENING_LRF,LIFTING TEMP_LRF,LIME_LRF,SPAR,Mean_Oxygen,LRF_Initial_Chemistry_C,LRF_Initial_Chemistry_MN,LRF_Initial_Chemistry_S,LRF_Initial_Chemistry_SI,LRF_Initial_Chemistry_AL,LRF_Initial_Chemistry_N2,C_Target,Mn_Target,Si_Target,Al_Target,Carbon_Gap,Mn_Gap,Si_Gap,Al_Gap,Total_Al_LRF_kg
SAE1018,NVD,100.0,178.0,1505.0,1575.0,1300.0,50.0,456.25,0.424,0.54,0.057,0.04,0.07,45.0,0.19,1.05,0.2,0.03,0.093,0.2549999999999999,0.0499999999999999,-0.022,267.1
JSAW5L,VD,99.0,110.0,1505.0,1575.0,1300.0,50.0,421.0833333333333,0.436,0.7,0.068,0.153,0.163,51.0,0.19,1.05,0.2,0.03,0.093,0.2549999999999999,0.0499999999999999,-0.022,149.6
SAE1018,NVD,107.0,132.0,1505.0,1600.0,1150.0,25.0,456.25,0.467,0.46,0.0599,0.048,0.095,57.0,0.19,1.05,0.2,0.03,0.093,0.2549999999999999,0.0499999999999999,-0.022,190.41
JSAW5L,VD,99.0,132.0,1505.0,1575.0,1230.0,50.0,421.0833333333333,0.611,0.42,0.0609,0.033,0.053,48.0,0.19,1.05,0.2,0.03,0.093,0.2549999999999999,0.0499999999999999,-0.022,221.1
SAE1018,NVD,99.0,156.0,1505.0,1588.0,1200.0,50.0,456.25,0.257,0.54,0.0459,0.047,0.042,47.0,0.19,1.05,0.2,0.03,0.093,0.2549999999999999,0.0499999999999999,-0.022,288.0
JSAW5L,VD,93.0,156.0,1505.0,1575.0,1200.0,50.0,421.0833333333333,0.049,0.94,0.0609,0.272,0.108,48.0,0.19,1.05,0.2,0.03,0.093,0.2549999999999999,0.0499999999999999,-0.022,292.95
JSAW5L,VD,103.0,156.0,1505.0,1575.0,1300.0,50.0,421.0833333333333,0.071,0.75,0.0609,0.16,0.096,47.0,0.19,1.05,0.2,0.03,0.093,0.2549999999999999,0.0499999999999999,-0.022,189.0
JSAW5L,VD,96.0,132.0,1505.0,1575.0,1100.0,50.0,421.0833333333333,0.219,0.56,0.0599,0.109,0.049,53.0,0.19,1.05,0.2,0.03,0.093,0.2549999999999999,0.0499999999999999,-0.022,280.5
JSAW5L,VD,100.0,156.0,1505.0,1570.0,1200.0,50.0,421.0833333333333,0.253,0.6,0.065,0.1189,0.058,58.0,0.19,1.05,0.2,0.03,0.093,0.2549999999999999,0.0499999999999999,-0.022,222.0
HC62AX,VD,100.0,0.0,1505.0,1575.0,1250.0,50.0,436.781728873635,0.259,0.32,0.0599,0.035,0.001,54.0,0.625,0.5449999999999999,0.175,0.03,0.366,0.2249999999999999,0.1399999999999999,-0.022,10.0
HC62AX,VD,100.0,0.0,1505.0,1555.0,1300.0,100.0,436.781728873635,0.261,0.39,0.062,0.135,0.004,51.0,0.625,0.5449999999999999,0.175,0.03,0.364,0.1549999999999999,0.0399999999999999,-0.022,0.0
JSAW5L,VD,99.0,132.0,1505.0,1575.0,1300.0,50.0,421.0833333333333,0.265,0.76,0.062,0.156,0.076,53.0,0.19,1.05,0.2,0.03,0.093,0.2549999999999999,0.0499999999999999,-0.022,165.0
JSAW5L,VD,107.0,132.0,1505.0,1575.0,1150.0,50.0,421.0833333333333,0.629,0.75,0.042,0.156,0.089,54.0,0.19,1.05,0.2,0.03,0.093,0.2549999999999999,0.0499999999999999,-0.022,217.8
JSAW69A,VD,99.0,44.0,1505.0,1615.0,1050.0,50.0,498.0,0.11,0.31,0.058,0.084,0.003,50.0,0.19,1.05,0.2,0.03,0.093,0.2549999999999999,0.0499999999999999,-0.022,44.0
JSAW69A,VD,99.0,44.0,1505.0,1575.0,1100.0,50.0,498.0,0.391,0.31,0.067,0.1179,0.008,51.0,0.19,1.05,0.2,0.03,0.093,0.2549999999999999,0.0499999999999999,-0.022,44.0
SAE1010,NVD,93.0,132.0,1505.0,1625.0,1350.0,50.0,452.0,0.446,0.3,0.065,0.0589,0.066,48.0,0.19,1.05,0.2,0.03,0.093,0.2549999999999999,0.0499999999999999,-0.022,244.2
SAE1018,NVD,103.0,132.0,1505.0,1605.0,1200.0,50.0,456.25,0.442,0.28,0.07,0.0509,0.03,51.0,0.19,1.05,0.2,0.03,0.093,0.2549999999999999,0.0499999999999999,-0.022,363.0
JSAW69A,VD,96.0,44.0,1505.0,1575.0,1350.0,50.0,498.0,0.439,0.26,0.067,0.135,0.022,51.0,0.19,1.05,0.2,0.03,0.093,0.2549999999999999,0.0499999999999999,-0.022,44.0
JSAW5L,VD,100.0,132.0,1505.0,1570.0,1250.0,50.0,421.0833333333333,0.444,0.57,0.0519,0.0899,0.054,51.0,0.19,1.05,0.2,0.03,0.093,0.2549999999999999,0.0499999999999999,-0.022,234.3
SAE1018,NVD,100.0,178.0,1505.0,1591.0,1300.0,50.0,456.25,0.47,0.39,0.068,0.0459,0.035,48.0,0.19,1.05,0.2,0.03,0.093,0.2549999999999999,0.0499999999999999,-0.022,399.1
SAE1018,NVD,100.0,132.0,1505.0,1580.0,1200.0,50.0,456.25,1.263,0.47,0.0769,0.034,0.058,51.0,0.19,1.05,0.2,0.03,0.093,0.2549999999999999,0.0499999999999999,-0.022,275.55
JSAW5L,VD,99.0,132.0,1505.0,1575.0,1150.0,50.0,421.0833333333333,0.47,0.68,0.0729,0.1409,0.053,54.0,0.19,1.05,0.2,0.03,0.093,0.2549999999999999,0.0499999999999999,-0.022,240.9
SAE1018,NVD,107.0,178.0,1505.0,1585.0,1200.0,50.0,456.25,0.099,0.58,0.0609,0.0449,0.044,51.0,0.19,1.05,0.2,0.03,0.093,0.2549999999999999,0.0499999999999999,-0.022,296.8
JSAW5L,VD,99.0,178.0,1505.0,1575.0,1200.0,50.0,421.0833333333333,0.235,0.66,0.067,0.128,0.046,51.0,0.19,1.05,0.2,0.03,0.093,0.2549999999999999,0.0499999999999999,-0.022,290.2
SAE1010,VD,99.0,178.0,1505.0,1570.0,1250.0,50.0,452.0,0.257,0.28,0.064,0.048,0.071,44.0,0.19,1.05,0.2,0.03,0.093,0.2549999999999999,0.0499999999999999,-0.022,296.8
JSAW5L,VD,93.0,178.0,1505.0,1575.0,1300.0,50.0,421.0833333333333,0.256,0.77,0.065,0.159,0.083,50.0,0.19,1.05,0.2,0.03,0.093,0.2549999999999999,0.0499999999999999,-0.022,244.0
SAE1010,NVD,103.0,178.0,1505.0,1590.0,1300.0,50.0,452.0,0.26,0.24,0.0709,0.032,0.008,48.0,0.19,1.05,0.2,0.03,0.093,0.2549999999999999,0.0499999999999999,-0.022,362.8
SAE1010,NVD,96.0,178.0,1505.0,1585.0,1230.0,50.0,452.0,0.264,0.24,0.0739,0.034,0.002,41.0,0.19,1.05,0.2,0.03,0.093,0.2549999999999999,0.0499999999999999,-0.022,346.3
SAE10B35-SS,VD,100.0,178.0,1505.0,1590.0,1200.0,50.0,524.5,1.067,0.51,0.047,0.126,0.083,47.0,0.19,1.05,0.2,0.03,0.093,0.2549999999999999,0.0499999999999999,-0.022,349.6
SAE10B35-SS,VD,100.0,178.0,1505.0,1580.0,1400.0,50.0,524.5,0.234,0.66,0.0529,0.139,0.071,54.0,0.19,1.05,0.2,0.03,0.093,0.2549999999999999,0.0499999999999999,-0.022,333.1
SAE10B35-SS,VD,100.0,178.0,1505.0,1570.0,1350.0,50.0,524.5,0.067,0.67,0.0609,0.1429,0.119,48.0,0.19,1.05,0.2,0.03,0.093,0.2549999999999999,0.0499999999999999,-0.022,283.6
SAE10B35-SS,VD,99.0,178.0,1505.0,1560.0,1500.0,50.0,524.5,0.067,0.58,0.065,0.105,0.04,40.0,0.19,1.05,0.2,0.03,0.093,0.2549999999999999,0.0499999999999999,-0.022,343.0
SAE10B35-SS,VD,107.0,178.0,1505.0,1565.0,1300.0,50.0,524.5,0.221,0.69,0.039,0.128,0.15,41.0,0.19,1.05,0.2,0.03,0.093,0.2549999999999999,0.0499999999999999,-0.022,369.4
SAE10B35-SS,VD,99.0,178.0,1505.0,1575.0,1300.0,50.0,524.5,0.235,0.66,0.04,0.122,0.035,37.0,0.19,1.05,0.2,0.03,0.093,0.2549999999999999,0.0499999999999999,-0.022,369.4
SAE10B35-SS,VD,99.0,178.0,1505.0,1560.0,1150.0,50.0,524.5,0.242,0.64,0.0369,0.139,0.069,53.0,0.19,1.05,0.2,0.03,0.093,0.2549999999999999,0.0499999999999999,-0.022,319.9
SAE10B35-SS,VD,93.0,178.0,1505.0,1560.0,1150.0,50.0,524.5,0.247,0.6,0.0459,0.121,0.056,47.0,0.19,1.05,0.2,0.03,0.093,0.2549999999999999,0.0499999999999999,-0.022,319.9
SAE10B35-SS,VD,103.0,178.0,1505.0,1568.0,1300.0,50.0,524.5,0.259,0.57,0.065,0.1029,0.054,54.0,0.19,1.05,0.2,0.03,0.093,0.2549999999999999,0.0499999999999999,-0.022,359.5
SAE10B35-SS,VD,96.0,178.0,1505.0,1570.0,1200.0,50.0,524.5,0.26,0.54,0.0589,0.096,0.021,50.0,0.19,1.05,0.2,0.03,0.093,0.2549999999999999,0.0499999999999999,-0.022,418.9
SAE10B35S,VD,100.0,178.0,1505.0,1565.0,1100.0,50.0,436.781728873635,0.092,0.54,0.064,0.065,0.055,54.0,0.19,1.05,0.2,0.03,0.093,0.2549999999999999,0.0499999999999999,-0.022,333.1
JSPHTHS(V),NVD,100.0,178.0,1505.0,1610.0,1100.0,50.0,445.4,0.048,0.89,0.064,0.137,0.043,50.0,0.19,1.325,0.2,0.03,0.142,0.4349999999999999,0.063,-0.022,267.1
SAE10B35S,VD,100.0,156.0,1505.0,1590.0,1150.0,50.0,436.781728873635,0.042,0.47,0.0749,0.0769,0.141,51.0,0.19,1.05,0.2,0.03,0.093,0.2549999999999999,0.0499999999999999,-0.022,195.6
SAE10B35S,VD,99.0,178.0,1505.0,1565.0,1200.0,50.0,436.781728873635,0.078,0.44,0.064,0.055,0.015,54.0,0.19,1.05,0.2,0.03,0.093,0.2549999999999999,0.0499999999999999,-0.022,389.2
JSPHTHS(V),NVD,107.0,178.0,1505.0,1580.0,1200.0,50.0,445.4,0.091,1.04,0.0529,0.167,0.032,51.0,0.19,1.325,0.2,0.03,0.099,0.2849999999999999,0.033,-0.022,303.4
JSPHTHS(V),NVD,99.0,178.0,1505.0,1590.0,1200.0,50.0,445.4,0.097,0.92,0.065,0.169,0.131,48.0,0.19,1.325,0.2,0.03,0.093,0.4049999999999999,0.031,-0.022,211.0
JSPHTHS(V),NVD,99.0,178.0,1505.0,1582.0,1220.0,50.0,445.4,0.093,0.94,0.07,0.17,0.078,54.0,0.19,1.325,0.2,0.03,0.097,0.385,0.03,-0.022,220.9
SAE10B35S,VD,93.0,178.0,1505.0,1570.0,1400.0,50.0,436.781728873635,0.095,0.44,0.0719,0.062,0.075,54.0,0.19,1.05,0.2,0.03,0.093,0.2549999999999999,0.0499999999999999,-0.022,346.3
JSPHTHS(V),NVD,103.0,178.0,1505.0,1580.0,1450.0,50.0,445.4,0.106,0.99,0.065,0.152,0.027,48.0,0.19,1.325,0.2,0.03,0.084,0.3349999999999999,0.048,-0.022,287.89
JSPHTHS(V),NVD,96.0,178.0,1505.0,1575.0,1200.0,50.0,445.4,0.111,1.07,0.058,0.1729,0.011,51.0,0.19,1.325,0.2,0.03,0.079,0.2549999999999999,0.0271,-0.022,328.81
JSPHTHS(V),NVD,100.0,178.0,1505.0,1575.0,1100.0,50.0,445.4,0.101,1.0,0.064,0.161,0.032,51.0,0.19,1.325,0.2,0.03,0.089,0.3249999999999999,0.039,-0.022,227.5
JSPHTHS(V),NVD,100.0,178.0,1505.0,1575.0,1200.0,50.0,445.4,0.38,1.02,0.07,0.1749,0.06,57.0,0.19,1.325,0.2,0.03,-0.19,0.3049999999999999,0.0251,-0.022,295.15
JSPHTHS(V),NVD,100.0,178.0,1505.0,1575.0,1250.0,50.0,445.4,0.052,1.1,0.07,0.189,0.044,55.0,0.19,1.325,0.2,0.03,0.138,0.2249999999999998,0.011,-0.022,260.5
JSPHTHS(V),NVD,99.0,132.0,1505.0,1570.0,1200.0,50.0,445.4,0.154,1.15,0.056,0.17,0.096,51.0,0.19,1.325,0.2,0.03,0.036,0.175,0.03,-0.022,174.9
JSPHTHS(V),NVD,99.0,178.0,1505.0,1615.0,1200.0,50.0,445.4,0.15,1.1,0.067,0.1749,0.042,50.0,0.19,1.325,0.2,0.03,0.04,0.2249999999999998,0.0251,-0.022,310.0
SAE15B41,VD,93.0,132.0,1505.0,1585.0,1400.0,50.0,436.781728873635,0.157,1.05,0.0609,0.1789,0.091,54.0,0.19,1.05,0.2,0.03,0.093,0.2549999999999999,0.0499999999999999,-0.022,231.0
SAE15B41,VD,103.0,178.0,1505.0,1560.0,1350.0,50.0,436.781728873635,0.165,0.97,0.0459,0.156,0.004,50.0,0.19,1.05,0.2,0.03,0.093,0.2549999999999999,0.0499999999999999,-0.022,293.5
SAE15B41,VD,96.0,132.0,1505.0,1560.0,1300.0,50.0,436.781728873635,0.57,0.72,0.065,0.11,0.029,51.0,0.19,1.05,0.2,0.03,0.093,0.2549999999999999,0.0499999999999999,-0.022,346.5
JSPHTHSV,NVD,100.0,178.0,1505.0,1578.0,1200.0,50.0,445.4,0.275,0.91,0.063,0.139,0.054,47.0,0.19,1.325,0.2,0.03,-0.085,0.4149999999999999,0.061,-0.022,346.3
SAE15B41,VD,100.0,132.0,1505.0,1555.0,1200.0,50.0,436.781728873635,0.046,0.95,0.0529,0.115,0.02,44.0,0.19,1.05,0.2,0.03,0.093,0.2549999999999999,0.0499999999999999,-0.022,283.8
JSPHTHS(V),NVD,100.0,178.0,1505.0,1580.0,1000.0,50.0,445.4,0.035,0.92,0.0529,0.151,0.065,44.0,0.19,1.325,0.2,0.03,0.155,0.4049999999999999,0.049,-0.022,230.8
JSPTHHS(V),NVD,99.0,178.0,1505.0,1585.0,1000.0,50.0,436.781728873635,0.065,1.11,0.0449,0.197,0.102,53.0,0.19,1.05,0.2,0.03,0.093,0.2549999999999999,0.0499999999999999,-0.022,178.0
SCM420H,VD,107.0,132.0,1505.0,1605.0,1400.0,50.0,436.781728873635,0.08,0.62,0.05,0.135,0.055,48.0,0.195,0.8,0.25,0.03,0.115,0.18,0.1149999999999999,-0.025,240.9
JSPTHHS(V),NVD,99.0,132.0,1505.0,1585.0,1000.0,50.0,436.781728873635,0.088,1.07,0.042,0.1809,0.088,44.0,0.19,1.05,0.2,0.03,0.093,0.2549999999999999,0.0499999999999999,-0.022,151.8
JSPTHHS(V),NVD,99.0,132.0,1505.0,1580.0,1200.0,50.0,436.781728873635,0.091,1.02,0.062,0.1459,0.007,54.0,0.19,1.05,0.2,0.03,0.093,0.2549999999999999,0.0499999999999999,-0.022,303.6
SCM420H,VD,93.0,132.0,1505.0,1580.0,1250.0,50.0,436.781728873635,0.09,0.59,0.048,0.104,0.016,47.0,0.195,0.8,0.25,0.03,0.105,0.21,0.146,0.0139999999999999,297.0
JSPTHHS(V),NVD,103.0,132.0,1505.0,1580.0,1250.0,50.0,436.781728873635,0.103,1.07,0.0539,0.16,0.032,50.0,0.19,1.05,0.2,0.03,0.093,0.2549999999999999,0.0499999999999999,-0.022,204.6
JSPTHHS(V),NVD,100.0,178.0,1505.0,1585.0,1200.0,50.0,436.781728873635,0.091,1.04,0.0729,0.191,0.041,45.0,0.19,1.05,0.2,0.03,0.093,0.2549999999999999,0.0499999999999999,-0.022,313.3
JSPTHHS(V),NVD,100.0,132.0,1505.0,1580.0,1200.0,50.0,436.781728873635,0.559,0.92,0.0519,0.136,0.041,51.0,0.19,1.05,0.2,0.03,0.093,0.2549999999999999,0.0499999999999999,-0.022,275.55
JSPTHHS(V)VD,VD,100.0,132.0,1505.0,1578.0,1250.0,50.0,436.781728873635,0.129,1.04,0.058,0.153,0.035,47.0,0.19,1.05,0.2,0.03,0.093,0.2549999999999999,0.0499999999999999,-0.022,277.2
JSPTHHS(V),NVD,103.0,132.0,1505.0,1575.0,1100.0,50.0,436.781728873635,0.148,1.03,0.062,0.1499,0.042,55.0,0.19,1.05,0.2,0.03,0.093,0.2549999999999999,0.0499999999999999,-0.022,238.26
AISI12L14-1,NVD,96.0,66.0,1505.0,1615.0,500.0,50.0,896.5,0.057,0.72,0.334,0.083,0.001,48.0,0.19,1.12,0.2,0.03,0.093,0.4000000000000001,0.0499999999999999,-0.022,66.0
JSPTHHS(V),NVD,101.0,178.0,1505.0,1585.0,1000.0,50.0,436.781728873635,0.15,1.04,0.048,0.167,0.065,51.0,0.19,1.05,0.2,0.03,0.093,0.2549999999999999,0.0499999999999999,-0.022,178.0
AISI12L14-1,NVD,103.0,66.0,1505.0,1605.0,500.0,50.0,896.5,0.155,0.95,0.337,0.121,0.477,51.0,0.19,1.12,0.2,0.03,0.093,0.1700000000000001,0.0499999999999999,-0.022,66.0
JSPTHHS(V),NVD,98.0,178.0,1505.0,1585.0,1000.0,50.0,436.781728873635,0.162,1.19,0.055,0.1429,0.049,48.0,0.19,1.05,0.2,0.03,0.093,0.2549999999999999,0.0499999999999999,-0.022,178.0
JSPTHHS(V),NVD,107.0,132.0,1505.0,1580.0,1050.0,50.0,436.781728873635,0.027,1.13,0.05,0.126,0.107,47.0,0.19,1.05,0.2,0.03,0.093,0.2549999999999999,0.0499999999999999,-0.022,151.8
JSPTHHS(V),NVD,109.0,132.0,1505.0,1580.0,1100.0,50.0,436.781728873635,0.035,1.12,0.042,0.117,0.073,54.0,0.19,1.05,0.2,0.03,0.093,0.2549999999999999,0.0499999999999999,-0.022,183.15
EN31,VD,103.0,0.0,1505.0,1520.0,1050.0,50.0,436.781728873635,0.073,0.37,0.04,0.066,0.047,51.0,1.0,0.4,0.15,0.03,0.927,0.03,0.0839999999999999,-0.022,0.0
EN31,VD,104.0,44.0,1505.0,1575.0,850.0,150.0,436.781728873635,0.092,0.3,0.0449,0.033,0.005,54.0,1.0,0.4,0.15,0.03,0.908,0.1,0.1169999999999999,-0.022,44.0
JSPTHHS(V),NVD,103.0,178.0,1505.0,1585.0,1200.0,50.0,436.781728873635,0.091,0.29,0.065,0.0449,0.072,47.0,0.19,1.05,0.2,0.03,0.093,0.2549999999999999,0.0499999999999999,-0.022,260.5
EN31,VD,99.0,0.0,1505.0,1507.0,1100.0,50.0,436.781728873635,0.097,0.86,0.0599,0.219,0.006,48.0,1.0,0.4,0.15,0.03,0.903,-0.4599999999999999,-0.069,-0.022,0.0
JSPHTHSV,NVD,95.0,132.0,1505.0,1580.0,1200.0,50.0,445.4,0.096,0.77,0.0529,0.033,0.0,48.0,0.19,1.325,0.2,0.03,0.094,0.5549999999999999,0.167,-0.022,381.15
SAE10B35H-23,VD,102.0,178.0,1505.0,1595.0,1300.0,50.0,436.781728873635,0.526,0.61,0.042,0.085,0.034,54.0,0.19,1.05,0.2,0.03,0.093,0.2549999999999999,0.0499999999999999,-0.022,310.0
JSPHTHSV,NVD,104.0,132.0,1505.0,1580.0,900.0,50.0,445.4,0.063,1.1,0.034,0.159,0.016,51.0,0.19,1.325,0.2,0.03,0.127,0.2249999999999998,0.041,-0.022,257.4
SAE10B35H-23,VD,103.0,178.0,1505.0,1570.0,1250.0,50.0,436.781728873635,0.133,0.61,0.042,0.0859,0.022,51.0,0.19,1.05,0.2,0.03,0.093,0.2549999999999999,0.0499999999999999,-0.022,310.0
JSPHTHSV,NVD,101.0,132.0,1505.0,1585.0,1050.0,50.0,445.4,0.157,1.1,0.0369,0.1,0.009,51.0,0.19,1.325,0.2,0.03,0.033,0.2249999999999998,0.1,-0.022,273.9
SAE10B35H-23,VD,96.0,78.0,1505.0,1570.0,1200.0,50.0,436.781728873635,0.159,0.65,0.0369,0.083,0.011,50.0,0.19,1.05,0.2,0.03,0.093,0.2549999999999999,0.0499999999999999,-0.022,243.0
JSPHTHSV,NVD,103.0,132.0,1505.0,1586.0,1100.0,25.0,445.4,0.168,1.17,0.0609,0.134,0.028,47.0,0.19,1.325,0.2,0.03,0.0219999999999999,0.155,0.066,-0.022,280.5
JSPHTHSV(VD),VD,104.0,178.0,1505.0,1580.0,1200.0,50.0,290.0,0.127,1.18,0.0429,0.14,0.051,53.0,0.19,1.05,0.2,0.03,0.093,0.2549999999999999,0.0499999999999999,-0.022,260.5
JSPHTHSV(VD),VD,102.0,178.0,1505.0,1580.0,1200.0,50.0,290.0,0.043,1.1,0.065,0.128,0.018,50.0,0.19,1.05,0.2,0.03,0.093,0.2549999999999999,0.0499999999999999,-0.022,211.0
JSPHTHSV(VD),VD,92.0,178.0,1505.0,1575.0,1000.0,50.0,290.0,0.06,1.02,0.063,0.157,0.074,48.0,0.19,1.05,0.2,0.03,0.093,0.2549999999999999,0.0499999999999999,-0.022,277.0
SAE1015-S,VD,103.0,175.0,1505.0,1615.0,1350.0,50.0,436.781728873635,0.038,0.2,0.062,0.0429,0.07,51.0,0.19,1.05,0.2,0.03,0.093,0.2549999999999999,0.0499999999999999,-0.022,323.5
JSPHTHSV,NVD,100.0,132.0,1505.0,1580.0,1000.0,25.0,445.4,0.085,1.03,0.056,0.159,0.078,41.0,0.19,1.325,0.2,0.03,0.105,0.2949999999999999,0.041,-0.022,198.0
SAE1015-S,VD,104.0,132.0,1505.0,1580.0,1200.0,50.0,436.781728873635,0.094,0.29,0.0459,0.042,0.023,51.0,0.19,1.05,0.2,0.03,0.093,0.2549999999999999,0.0499999999999999,-0.022,316.8
JSPHTHSV,NVD,102.0,132.0,1505.0,1590.0,1150.0,50.0,445.4,0.098,1.06,0.056,0.1769,0.065,51.0,0.19,1.325,0.2,0.03,0.092,0.2649999999999999,0.0231,-0.022,214.5
S275HS,NVD,102.0,132.0,1505.0,1575.0,1150.0,50.0,342.3058823529412,0.098,0.68,0.048,0.153,0.108,50.0,0.19,1.05,0.2,0.03,0.093,0.2549999999999999,0.0499999999999999,-0.022,151.8
SAE10B35HS,VD,100.0,132.0,1505.0,1595.0,1400.0,50.0,302.0,0.099,0.53,0.0509,0.094,0.042,47.0,0.19,1.05,0.2,0.03,0.093,0.2549999999999999,0.0499999999999999,-0.022,277.2
SAE10B35HS,VD,100.0,132.0,1505.0,1560.0,1200.0,50.0,302.0,0.384,0.56,0.042,0.12,0.136,51.0,0.19,1.05,0.2,0.03,0.093,0.2549999999999999,0.0499999999999999,-0.022,254.1
SAE10B35HS,VD,100.0,132.0,1505.0,1565.0,1250.0,50.0,302.0,0.035,0.62,0.0379,0.129,0.059,50.0,0.19,1.05,0.2,0.03,0.093,0.2549999999999999,0.0499999999999999,-0.022,287.1
SAE10B35HS,VD,100.0,132.0,1505.0,1560.0,1300.0,50.0,302.0,0.044,0.58,0.04,0.136,0.189,41.0,0.19,1.05,0.2,0.03,0.093,0.2549999999999999,0.0499999999999999,-0.022,171.6
SAE10B35HS,VD,100.0,132.0,1505.0,1560.0,1200.0,50.0,302.0,0.024,0.53,0.05,0.1179,0.077,41.0,0.19,1.05,0.2,0.03,0.093,0.2549999999999999,0.0499999999999999,-0.022,171.6
SAE10B35HS,VD,100.0,144.0,1505.0,1560.0,800.0,50.0,302.0,0.067,0.59,0.0449,0.126,0.172,51.0,0.19,1.05,0.2,0.03,0.093,0.2549999999999999,0.0499999999999999,-0.022,183.6
SAE10B35HS,VD,100.0,132.0,1505.0,1560.0,1200.0,50.0,302.0,0.086,0.54,0.056,0.131,0.079,41.0,0.19,1.05,0.2,0.03,0.093,0.2549999999999999,0.0499999999999999,-0.022,171.6
SAE10B35HS,VD,100.0,132.0,1505.0,1560.0,1180.0,50.0,302.0,0.096,0.59,0.067,0.121,0.889,47.0,0.19,1.05,0.2,0.03,0.093,0.2549999999999999,0.0499999999999999,-0.022,171.6
SAE10B35HS,VD,100.0,132.0,1505.0,1560.0,1200.0,50.0,302.0,0.097,0.62,0.055,0.07,0.096,58.0,0.19,1.05,0.2,0.03,0.093,0.2549999999999999,0.0499999999999999,-0.022,171.6
SAE10B35H,VD,100.0,132.0,1522.0,1560.0,1000.0,50.0,436.781728873635,0.099,0.55,0.058,0.083,0.035,61.0,0.19,1.05,0.2,0.03,0.093,0.2549999999999999,0.0499999999999999,-0.022,214.5
SAE10B35H,VD,100.0,132.0,1505.0,1560.0,1200.0,50.0,436.781728873635,0.103,0.64,0.0709,0.097,0.088,61.0,0.19,1.05,0.2,0.03,0.093,0.2549999999999999,0.0499999999999999,-0.022,171.6
MSLVIIIA,VD,100.0,132.0,1505.0,1596.0,1250.0,50.0,436.781728873635,0.099,0.69,0.0709,0.16,0.074,57.0,0.19,1.05,0.2,0.03,0.093,0.2549999999999999,0.0499999999999999,-0.022,171.6
SAE10B35H,VD,100.0,132.0,1505.0,1565.0,1300.0,50.0,436.781728873635,0.441,0.62,0.069,0.095,0.105,55.0,0.19,1.05,0.2,0.03,0.093,0.2549999999999999,0.0499999999999999,-0.022,171.6
MSLVIIIA,VD,100.0,144.0,1505.0,1585.0,1000.0,50.0,436.781728873635,0.086,0.85,0.055,0.202,0.115,61.0,0.19,1.05,0.2,0.03,0.093,0.2549999999999999,0.0499999999999999,-0.022,216.6
MSLVIIIA,VD,100.0,132.0,1505.0,1560.0,1250.0,50.0,436.781728873635,0.047,0.84,0.063,0.1719,0.019,58.0,0.19,1.05,0.2,0.03,0.093,0.2549999999999999,0.0499999999999999,-0.022,171.6
SAE1541,VD,100.0,144.0,1505.0,1575.0,1050.0,50.0,405.0,0.079,1.04,0.0519,0.158,0.103,61.0,0.4,1.55,0.2,0.0325,0.321,0.51,0.042,-0.0705,167.1
MSLVIIIA,VD,100.0,144.0,1505.0,1560.0,1200.0,50.0,436.781728873635,0.096,0.89,0.0519,0.14,0.088,61.0,0.19,1.05,0.2,0.03,0.093,0.2549999999999999,0.0499999999999999,-0.022,226.5
SAE1541,VD,100.0,144.0,1505.0,1575.0,950.0,50.0,405.0,0.101,0.9,0.048,0.134,0.109,57.0,0.4,1.55,0.2,0.0325,0.299,0.65,0.066,-0.0765,177.0
MSLVIIIA,VD,100.0,132.0,1505.0,1558.0,1050.0,50.0,436.781728873635,0.1,0.95,0.035,0.112,0.078,57.0,0.19,1.05,0.2,0.03,0.093,0.2549999999999999,0.0499999999999999,-0.022,231.0
MSLVIIIA,VD,100.0,132.0,1505.0,1560.0,1250.0,50.0,436.781728873635,0.104,0.9,0.0359,0.0899,0.023,51.0,0.19,1.05,0.2,0.03,0.093,0.2549999999999999,0.0499999999999999,-0.022,297.0
MSLVIIIA,VD,100.0,144.0,1505.0,1555.0,1200.0,50.0,436.781728873635,0.1,1.09,0.05,0.1,0.061,48.0,0.19,1.05,0.2,0.03,0.093,0.2549999999999999,0.0499999999999999,-0.022,243.0
MSLVIIIA,VD,100.0,144.0,1505.0,1575.0,1000.0,50.0,436.781728873635,0.105,1.12,0.04,0.114,0.127,48.0,0.19,1.05,0.2,0.03,0.093,0.2549999999999999,0.0499999999999999,-0.022,226.5
SAE4140,VD,100.0,132.0,1505.0,1580.0,1200.0,50.0,363.2857142857143,0.637,0.74,0.041,0.0769,0.061,47.0,0.4,0.8500000000000001,0.25,0.0325,-0.237,0.1100000000000001,0.1731,-0.0284999999999999,198.0
MSLVIIIA,VD,100.0,132.0,1505.0,1560.0,1350.0,50.0,436.781728873635,0.061,1.13,0.035,0.096,0.07,51.0,0.19,1.05,0.2,0.03,0.093,0.2549999999999999,0.0499999999999999,-0.022,237.6
SAE4140,VD,100.0,175.0,1505.0,1570.0,1400.0,50.0,363.2857142857143,0.081,0.74,0.039,0.0919,0.082,51.0,0.4,0.8500000000000001,0.25,0.0325,0.319,0.1100000000000001,0.1581,-0.0495,290.5
MSLVIIIA,VD,100.0,178.0,1505.0,1560.0,1800.0,50.0,436.781728873635,0.143,0.94,0.0379,0.078,0.042,51.0,0.19,1.05,0.2,0.03,0.093,0.2549999999999999,0.0499999999999999,-0.022,409.0
MSLVIIIA,VD,100.0,132.0,1505.0,1560.0,1100.0,50.0,436.781728873635,0.169,1.11,0.0359,0.109,0.086,50.0,0.19,1.05,0.2,0.03,0.093,0.2549999999999999,0.0499999999999999,-0.022,231.0
MSLVIIIA,VD,100.0,178.0,1505.0,1560.0,2000.0,50.0,436.781728873635,0.171,1.03,0.0459,0.0869,0.034,50.0,0.19,1.05,0.2,0.03,0.093,0.2549999999999999,0.0499999999999999,-0.022,442.0
SAE15B25,VD,100.0,178.0,1505.0,1585.0,1200.0,50.0,365.15625,0.155,0.89,0.0429,0.079,0.057,51.0,0.265,1.0,0.2,0.0275,0.11,0.1099999999999999,0.121,-0.0295,359.5
MSLVIIIA,VD,100.0,132.0,1505.0,1600.0,1000.0,50.0,436.781728873635,0.186,1.18,0.0529,0.105,0.099,51.0,0.19,1.05,0.2,0.03,0.093,0.2549999999999999,0.0499999999999999,-0.022,264.0
SAE15B25,VD,100.0,178.0,1505.0,1565.0,1100.0,50.0,365.15625,0.181,0.91,0.055,0.128,0.079,48.0,0.265,1.0,0.2,0.0275,0.084,0.0899999999999999,0.072,-0.0515,260.5
SAE15B25,VD,100.0,132.0,1505.0,1585.0,1200.0,50.0,365.15625,0.495,0.89,0.064,0.13,0.131,51.0,0.265,1.0,0.2,0.0275,-0.2299999999999999,0.1099999999999999,0.07,-0.1035,165.0
MSLVIIIA,VD,100.0,132.0,1505.0,1560.0,1250.0,50.0,436.781728873635,0.038,0.86,0.083,0.095,0.073,51.0,0.19,1.05,0.2,0.03,0.093,0.2549999999999999,0.0499999999999999,-0.022,240.9
SAE15B25,VD,100.0,132.0,1505.0,1580.0,1200.0,50.0,365.15625,0.137,0.73,0.062,0.0879,0.026,44.0,0.265,1.0,0.2,0.0275,0.128,0.27,0.1121,0.0015,247.5
SAE15B25,VD,100.0,132.0,1505.0,1580.0,1400.0,50.0,365.15625,0.039,0.83,0.048,0.104,0.009,43.0,0.265,1.0,0.2,0.0275,0.226,0.17,0.096,0.0185,313.5
SAE15B25,VD,100.0,132.0,1505.0,1580.0,1250.0,50.0,365.15625,0.051,0.91,0.0609,0.132,0.091,54.0,0.265,1.0,0.2,0.0275,0.214,0.0899999999999999,0.068,-0.0635,214.5
SAE15B25,VD,100.0,132.0,1505.0,1565.0,1100.0,50.0,365.15625,0.054,0.72,0.0609,0.1419,0.048,54.0,0.265,1.0,0.2,0.0275,0.211,0.28,0.0581,-0.0205,191.4
SAE15B25,VD,100.0,132.0,1505.0,1560.0,1200.0,50.0,365.15625,0.075,0.78,0.0359,0.108,0.002,47.0,0.265,1.0,0.2,0.0275,0.19,0.2199999999999999,0.092,0.0255,379.5
SAE15B25,VD,100.0,132.0,1505.0,1560.0,1200.0,50.0,365.15625,0.128,0.9,0.0529,0.133,0.115,47.0,0.265,1.0,0.2,0.0275,0.137,0.0999999999999999,0.067,-0.0875,204.6
SAE15B25,VD,100.0,132.0,1505.0,1565.0,1070.0,50.0,365.15625,0.158,0.93,0.063,0.154,0.112,50.0,0.265,1.0,0.2,0.0275,0.107,0.0699999999999999,0.046,-0.0845,211.2
SAE15B25,VD,100.0,144.0,1505.0,1560.0,1150.0,50.0,365.15625,0.161,0.85,0.066,0.124,0.098,45.0,0.265,1.0,0.2,0.0275,0.104,0.15,0.076,-0.0705,193.5
SAE15B25,VD,100.0,132.0,1505.0,1565.0,1150.0,50.0,365.15625,0.172,0.91,0.0429,0.139,0.088,51.0,0.265,1.0,0.2,0.0275,0.093,0.0899999999999999,0.061,-0.0605,216.15
SAE15B25,VD,100.0,132.0,1505.0,1560.0,1050.0,50.0,365.15625,0.25,0.76,0.047,0.097,0.027,50.0,0.265,1.0,0.2,0.0275,0.015,0.24,0.103,0.0005,237.6
S275HS,NVD,100.0,178.0,1505.0,1615.0,1000.0,50.0,342.3058823529412,0.12,0.62,0.048,0.096,0.025,51.0,0.19,1.05,0.2,0.03,0.093,0.2549999999999999,0.0499999999999999,-0.022,244.0
S275HS,NVD,100.0,132.0,1505.0,1575.0,1100.0,50.0,342.3058823529412,0.047,0.61,0.0599,0.126,0.035,54.0,0.19,1.05,0.2,0.03,0.093,0.2549999999999999,0.0499999999999999,-0.022,262.35
S275HS,VD,100.0,178.0,1505.0,1560.0,1250.0,50.0,342.3058823529412,0.075,0.65,0.0449,0.105,0.052,55.0,0.19,1.05,0.2,0.03,0.093,0.2549999999999999,0.0499999999999999,-0.022,325.18
S275HS,VD,100.0,132.0,1532.0,1560.0,1250.0,50.0,342.3058823529412,0.097,0.62,0.047,0.1,0.011,54.0,0.19,1.05,0.2,0.03,0.093,0.2549999999999999,0.0499999999999999,-0.022,320.1
SAE4140,VD,100.0,178.0,1505.0,1580.0,1300.0,50.0,363.2857142857143,0.1,0.59,0.0379,0.099,0.027,57.0,0.4,0.8500000000000001,0.25,0.0325,0.3,0.2600000000000001,0.151,0.0055,353.23
S275HS,NVD,100.0,132.0,1505.0,1570.0,1000.0,50.0,342.3058823529412,0.103,0.66,0.055,0.125,0.077,53.0,0.19,1.05,0.2,0.03,0.093,0.2549999999999999,0.0499999999999999,-0.022,198.0
SAE4140,VD,100.0,178.0,1505.0,1560.0,1200.0,50.0,363.2857142857143,0.105,0.67,0.0589,0.097,0.033,50.0,0.4,0.8500000000000001,0.25,0.0325,0.295,0.18,0.153,-0.0005,356.86
S275HS,NVD,100.0,132.0,1505.0,1569.0,1100.0,50.0,342.3058823529412,0.105,0.69,0.0609,0.123,0.069,48.0,0.19,1.05,0.2,0.03,0.093,0.2549999999999999,0.0499999999999999,-0.022,198.0
S275HS,NVD,100.0,132.0,1505.0,1570.0,1300.0,50.0,342.3058823529412,0.102,0.63,0.056,0.121,0.088,54.0,0.19,1.05,0.2,0.03,0.093,0.2549999999999999,0.0499999999999999,-0.022,165.0
S275HS,NVD,100.0,178.0,1505.0,1575.0,1200.0,50.0,342.3058823529412,0.553,0.64,0.0599,0.1019,0.085,54.0,0.19,1.05,0.2,0.03,0.093,0.2549999999999999,0.0499999999999999,-0.022,240.7
JSPHTHS(V),NVD,100.0,178.0,1505.0,1570.0,1300.0,50.0,445.4,0.214,1.16,0.0539,0.14,0.097,57.0,0.19,1.325,0.2,0.03,-0.0239999999999999,0.165,0.06,-0.022,178.0
JSPHTHS(V),NVD,100.0,178.0,1505.0,1610.0,1200.0,50.0,445.4,0.07,1.07,0.0449,0.107,0.023,47.0,0.19,1.325,0.2,0.03,0.12,0.2549999999999999,0.093,-0.022,260.5
JSPHTHSV(VD),NVD,100.0,178.0,1505.0,1560.0,1250.0,50.0,290.0,0.038,1.09,0.04,0.097,0.005,54.0,0.19,1.05,0.2,0.03,0.093,0.2549999999999999,0.0499999999999999,-0.022,201.1
JSPHTHSV(VD),VD,100.0,178.0,1505.0,1585.0,1100.0,50.0,290.0,0.04,1.3,0.0359,0.164,0.214,61.0,0.19,1.05,0.2,0.03,0.093,0.2549999999999999,0.0499999999999999,-0.022,211.0
JSHTHSV(VD),VD,100.0,178.0,1505.0,1585.0,1400.0,50.0,436.781728873635,0.074,1.08,0.047,0.122,0.042,44.0,0.19,1.05,0.2,0.03,0.093,0.2549999999999999,0.0499999999999999,-0.022,349.6
JSPHTHS(V),NVD,100.0,178.0,1505.0,1616.0,1250.0,50.0,445.4,0.098,0.96,0.0369,0.078,0.009,47.0,0.19,1.325,0.2,0.03,0.092,0.365,0.122,-0.022,277.0
EN1A,NVD,100.0,66.0,1505.0,1615.0,600.0,50.0,436.781728873635,0.103,0.51,0.2999,0.0369,0.296,57.0,0.085,1.125,0.2,0.03,-0.0179999999999999,0.615,0.0499999999999999,-0.022,66.0
EN1A,NVD,100.0,66.0,1505.0,1605.0,600.0,50.0,436.781728873635,0.105,0.64,0.2909,0.0369,0.591,55.0,0.085,1.125,0.2,0.03,-0.0199999999999999,0.485,0.0499999999999999,-0.022,66.0
JSHTHSV(VD),VD,100.0,110.0,1505.0,1565.0,1200.0,50.0,436.781728873635,0.104,0.86,0.0529,0.112,0.106,43.0,0.19,1.05,0.2,0.03,0.093,0.2549999999999999,0.0499999999999999,-0.022,159.5
JSHTHSV(VD),VD,100.0,132.0,1505.0,1570.0,1550.0,50.0,436.781728873635,0.112,1.21,0.07,0.078,0.045,44.0,0.19,1.05,0.2,0.03,0.093,0.2549999999999999,0.0499999999999999,-0.022,379.5
JSHTHSV(VD),VD,100.0,132.0,1505.0,1565.0,1450.0,50.0,436.781728873635,0.589,1.04,0.0439,0.0889,0.028,41.0,0.19,1.05,0.2,0.03,0.093,0.2549999999999999,0.0499999999999999,-0.022,267.3
JSHTHSV,NVD,100.0,132.0,1505.0,1570.0,1200.0,50.0,436.781728873635,0.092,1.15,0.0429,0.131,0.096,43.0,0.19,1.05,0.2,0.03,0.093,0.2549999999999999,0.0499999999999999,-0.022,214.5
JSHTHSV,NVD,100.0,132.0,1505.0,1585.0,1300.0,50.0,436.781728873635,0.113,1.05,0.065,0.164,0.072,43.0,0.19,1.05,0.2,0.03,0.093,0.2549999999999999,0.0499999999999999,-0.022,214.5
JSHTHSV,NVD,100.0,156.0,1505.0,1580.0,1400.0,50.0,436.781728873635,0.125,1.07,0.041,0.121,0.087,51.0,0.19,1.05,0.2,0.03,0.093,0.2549999999999999,0.0499999999999999,-0.022,189.0
JSHTHSV,NVD,100.0,132.0,1505.0,1560.0,1200.0,50.0,436.781728873635,0.137,1.08,0.034,0.098,0.046,51.0,0.19,1.05,0.2,0.03,0.093,0.2549999999999999,0.0499999999999999,-0.022,238.26
JSHTHSV,NVD,100.0,132.0,1505.0,1565.0,1550.0,50.0,436.781728873635,0.137,1.3,0.065,0.1439,0.101,57.0,0.19,1.05,0.2,0.03,0.093,0.2549999999999999,0.0499999999999999,-0.022,171.6
JSHTHSV,NVD,100.0,132.0,1505.0,1565.0,1200.0,50.0,436.781728873635,0.629,1.07,0.047,0.11,0.014,53.0,0.19,1.05,0.2,0.03,0.093,0.2549999999999999,0.0499999999999999,-0.022,323.4
JSHTHSV,NVD,100.0,132.0,1505.0,1565.0,1250.0,50.0,436.781728873635,0.086,1.09,0.042,0.114,0.034,51.0,0.19,1.05,0.2,0.03,0.093,0.2549999999999999,0.0499999999999999,-0.022,250.8
JSHTHSV,NVD,100.0,132.0,1505.0,1581.0,1150.0,50.0,436.781728873635,0.072,1.1,0.0539,0.126,0.015,54.0,0.19,1.05,0.2,0.03,0.093,0.2549999999999999,0.0499999999999999,-0.022,280.5
JSHTHSV,NVD,100.0,132.0,1505.0,1568.0,1050.0,50.0,436.781728873635,0.117,1.19,0.064,0.131,0.014,51.0,0.19,1.05,0.2,0.03,0.093,0.2549999999999999,0.0499999999999999,-0.022,293.7
JSPHTLSCH,NVD,100.0,132.0,1505.0,1611.0,1000.0,50.0,436.781728873635,0.137,1.1,0.0553,0.0849,0.022,54.0,0.17,1.455,0.125,0.03,0.033,0.355,0.0401,-0.022,293.7
EN1APB,NVD,100.0,66.0,1505.0,1620.0,500.0,50.0,436.781728873635,0.143,0.68,0.274,0.029,0.002,55.0,0.19,1.05,0.2,0.03,0.093,0.2549999999999999,0.0499999999999999,-0.022,66.0
JSPHTLSCH,NVD,100.0,110.0,1505.0,1571.0,1200.0,50.0,436.781728873635,0.136,0.96,0.049,0.058,0.008,51.0,0.17,1.455,0.125,0.03,0.034,0.4950000000000001,0.067,-0.022,370.7
EN1APB,NVD,100.0,66.0,1505.0,1623.0,700.0,50.0,436.781728873635,0.145,0.68,0.2999,0.032,0.749,53.0,0.19,1.05,0.2,0.03,0.093,0.2549999999999999,0.0499999999999999,-0.022,66.0
JSPHTLSCH,NVD,100.0,132.0,1505.0,1568.0,1200.0,50.0,436.781728873635,0.48,0.99,0.062,0.106,0.06,55.0,0.17,1.455,0.125,0.03,-0.3099999999999999,0.4650000000000001,0.019,-0.022,204.6
JSPHTLSCH,NVD,100.0,144.0,1505.0,1570.0,1200.0,50.0,436.781728873635,0.067,1.1,0.0599,0.129,0.097,53.0,0.17,1.455,0.125,0.03,0.103,0.355,-0.004,-0.022,144.0
JSPHTLSCH,NVD,100.0,132.0,1505.0,1565.0,1200.0,50.0,436.781728873635,0.12,0.91,0.0529,0.0909,0.065,47.0,0.17,1.455,0.125,0.03,0.05,0.545,0.0341,-0.022,171.6
JSPHTLSCH,NVD,100.0,132.0,1505.0,1615.0,1000.0,50.0,436.781728873635,0.127,1.17,0.056,0.16,0.424,51.0,0.17,1.455,0.125,0.03,0.043,0.2850000000000001,-0.035,-0.022,181.5
JSPHTLSCH,NVD,100.0,132.0,1505.0,1565.0,1200.0,50.0,436.781728873635,0.138,1.01,0.031,0.094,0.621,51.0,0.17,1.455,0.125,0.03,0.032,0.445,0.031,-0.022,198.0
JSPHTLSCH,NVD,100.0,132.0,1505.0,1580.0,1300.0,50.0,436.781728873635,0.141,0.93,0.039,0.099,0.079,54.0,0.17,1.455,0.125,0.03,0.029,0.525,0.0259999999999999,-0.022,184.8
EN1APB,NVD,100.0,0.0,1505.0,1605.0,600.0,50.0,436.781728873635,0.142,0.73,0.2899,0.028,0.544,47.0,0.19,1.05,0.2,0.03,0.093,0.2549999999999999,0.0499999999999999,-0.022,0.0
SS540HSV,NVD,100.0,132.0,1505.0,1610.0,1350.0,50.0,436.781728873635,0.144,0.92,0.047,0.067,0.036,64.0,0.19,1.05,0.2,0.03,0.093,0.2549999999999999,0.0499999999999999,-0.022,214.5
SS540HSV,NVD,100.0,132.0,1505.0,1575.0,1100.0,50.0,436.781728873635,0.156,1.02,0.041,0.1,0.057,51.0,0.19,1.05,0.2,0.03,0.093,0.2549999999999999,0.0499999999999999,-0.022,264.0
SAE1045,VD,100.0,132.0,1505.0,1580.0,1100.0,50.0,436.781728873635,0.876,0.6,0.041,0.048,0.055,44.0,0.19,1.05,0.2,0.03,0.093,0.2549999999999999,0.0499999999999999,-0.022,257.4
SAE1045,VD,100.0,132.0,1505.0,1580.0,1200.0,50.0,436.781728873635,0.389,0.63,0.063,0.0749,0.1,57.0,0.19,1.05,0.2,0.03,0.093,0.2549999999999999,0.0499999999999999,-0.022,206.25
SS540HSV,NVD,100.0,132.0,1505.0,1575.0,1100.0,50.0,436.781728873635,0.067,1.0,0.0519,0.138,0.093,54.0,0.19,1.05,0.2,0.03,0.093,0.2549999999999999,0.0499999999999999,-0.022,184.8
SS540HSV,NVD,100.0,132.0,1505.0,1580.0,1200.0,50.0,436.781728873635,0.127,0.73,0.0509,0.129,0.118,50.0,0.19,1.05,0.2,0.03,0.093,0.2549999999999999,0.0499999999999999,-0.022,165.0
SAE1045,VD,100.0,132.0,1505.0,1565.0,1250.0,50.0,436.781728873635,0.127,0.4,0.0439,0.0369,0.006,50.0,0.19,1.05,0.2,0.03,0.093,0.2549999999999999,0.0499999999999999,-0.022,264.0
JSHTHS(V),NVD,100.0,132.0,1505.0,1580.0,1300.0,50.0,436.781728873635,0.126,0.52,0.04,0.062,0.077,44.0,0.19,1.05,0.2,0.03,0.093,0.2549999999999999,0.0499999999999999,-0.022,257.4
JSHTHS(V)VD,VD,100.0,132.0,1505.0,1560.0,1200.0,50.0,436.781728873635,0.13,0.98,0.047,0.135,0.005,57.0,0.19,1.05,0.2,0.03,0.093,0.2549999999999999,0.0499999999999999,-0.022,267.3
JSHTHS(V)VD,VD,100.0,132.0,1505.0,1580.0,1300.0,50.0,436.781728873635,0.146,0.62,0.0359,0.0889,0.129,58.0,0.19,1.05,0.2,0.03,0.093,0.2549999999999999,0.0499999999999999,-0.022,264.0
JSHTHS(V),NVD,100.0,132.0,1505.0,1580.0,1300.0,50.0,436.781728873635,0.27,1.09,0.047,0.097,0.047,64.0,0.19,1.05,0.2,0.03,0.093,0.2549999999999999,0.0499999999999999,-0.022,240.9
JSHTHS(V),NVD,100.0,132.0,1505.0,1580.0,1300.0,50.0,436.781728873635,0.055,1.19,0.042,0.1179,0.05,57.0,0.19,1.05,0.2,0.03,0.093,0.2549999999999999,0.0499999999999999,-0.022,211.2
JSHTHS(V),NVD,100.0,132.0,1505.0,1575.0,1250.0,50.0,436.781728873635,0.081,1.04,0.0369,0.123,0.04,57.0,0.19,1.05,0.2,0.03,0.093,0.2549999999999999,0.0499999999999999,-0.022,231.0
SAE1004,VD,100.0,264.0,1505.0,1635.0,1800.0,50.0,436.781728873635,0.152,0.27,0.047,0.014,0.12,61.0,0.0315,0.445,0.06,0.03,-0.1205,0.175,0.046,-0.022,280.5
SAE1004,VD,100.0,276.0,1505.0,1600.0,1700.0,50.0,436.781728873635,0.163,0.26,0.0539,0.0089,0.051,47.0,0.0315,0.445,0.06,0.03,-0.1315,0.185,0.0511,-0.022,411.3
SAE1004,VD,100.0,264.0,0.052,1605.0,1600.0,50.0,436.781728873635,0.165,0.28,0.0449,0.0149,0.098,60.0,0.0315,0.445,0.06,0.03,-0.1335,0.1649999999999999,0.0451,-0.022,425.7
SAE1010,NVD,100.0,264.0,1505.0,1610.0,900.0,50.0,452.0,0.162,0.24,0.05,0.0219,0.052,51.0,0.19,1.05,0.2,0.03,0.093,0.2549999999999999,0.0499999999999999,-0.022,412.5
SAE1004,VD,100.0,276.0,1505.0,1600.0,1700.0,50.0,436.781728873635,0.165,0.23,0.055,0.0109,0.087,47.0,0.0315,0.445,0.06,0.03,-0.1335,0.215,0.0491,-0.022,411.3
SAE1010,NVD,100.0,132.0,1505.0,1600.0,1400.0,50.0,452.0,0.167,0.3,0.0459,0.0379,0.063,47.0,0.19,1.05,0.2,0.03,0.093,0.2549999999999999,0.0499999999999999,-0.022,204.6
SAE1004,VD,100.0,276.0,1505.0,1600.0,1700.0,50.0,436.781728873635,0.396,0.27,0.056,0.0109,0.041,51.0,0.0315,0.445,0.06,0.03,-0.3645,0.175,0.0491,-0.022,411.3
JSPHTHSV,NVD,100.0,178.0,1505.0,1624.0,740.0,50.0,445.4,0.038,1.17,0.0589,0.109,0.062,57.0,0.19,1.325,0.2,0.03,0.152,0.155,0.091,-0.022,244.0
HC88BX,VD,100.0,0.0,1505.0,1550.0,900.0,50.0,454.0,0.039,0.68,0.068,0.1029,0.0,57.0,0.87,0.755,0.2,0.03,0.831,0.0749999999999999,0.0971,-0.022,0.0
HC88BX,VD,100.0,0.0,1505.0,1525.0,1300.0,50.0,454.0,0.034,0.67,0.068,0.0769,0.0,55.0,0.87,0.755,0.2,0.03,0.836,0.0849999999999999,0.1231,-0.022,0.0
JSHTHSV,NVD,100.0,132.0,1505.0,1560.0,1200.0,50.0,436.781728873635,0.027,0.97,0.058,0.078,0.03,54.0,0.19,1.05,0.2,0.03,0.093,0.2549999999999999,0.0499999999999999,-0.022,238.26
JSHTHSV,NVD,100.0,132.0,1505.0,1565.0,1550.0,50.0,436.781728873635,0.052,1.1,0.049,0.095,0.03,57.0,0.19,1.05,0.2,0.03,0.093,0.2549999999999999,0.0499999999999999,-0.022,171.6
HC88BX,VD,100.0,0.0,1505.0,1525.0,1100.0,50.0,454.0,0.079,0.66,0.0599,0.0759,0.0,55.0,0.87,0.755,0.2,0.03,0.791,0.0949999999999999,0.1241,-0.022,0.0
JSPHTHSV,NVD,100.0,132.0,1505.0,1575.0,1000.0,50.0,445.4,0.077,0.99,0.064,0.117,0.063,55.0,0.19,1.325,0.2,0.03,0.113,0.3349999999999999,0.083,-0.022,178.2
JSPHTHSV,NVD,100.0,132.0,1505.0,1575.0,1150.0,50.0,445.4,0.085,0.94,0.056,0.112,0.029,51.0,0.19,1.325,0.2,0.03,0.105,0.385,0.088,-0.022,198.0
JSHTHSV,NVD,100.0,132.0,1505.0,1570.0,1000.0,50.0,436.781728873635,0.088,1.08,0.0439,0.0859,0.007,57.0,0.19,1.05,0.2,0.03,0.093,0.2549999999999999,0.0499999999999999,-0.022,257.4
JSPHTHSV,NVD,100.0,132.0,1505.0,1570.0,1250.0,50.0,445.4,0.097,1.03,0.0459,0.117,0.025,51.0,0.19,1.325,0.2,0.03,0.093,0.2949999999999999,0.083,-0.022,257.4
JSPHTHSV,NVD,100.0,132.0,1505.0,1570.0,1000.0,50.0,445.4,0.1,1.07,0.0429,0.125,0.03,51.0,0.19,1.325,0.2,0.03,0.09,0.2549999999999999,0.075,-0.022,259.05
SAE15B25,VD,100.0,132.0,1505.0,1600.0,1600.0,50.0,365.15625,0.1,0.71,0.048,0.094,0.087,48.0,0.265,1.0,0.2,0.0275,0.165,0.29,0.106,-0.0595,320.1
SAE15B25,VD,100.0,132.0,1505.0,1580.0,1100.0,50.0,365.15625,0.055,0.83,0.04,0.098,0.1,57.0,0.265,1.0,0.2,0.0275,0.21,0.17,0.102,-0.0725,254.1
SAE15B25,VD,100.0,132.0,1505.0,1565.0,1350.0,50.0,365.15625,0.091,1.02,0.0459,0.14,0.138,57.0,0.265,1.0,0.2,0.0275,0.174,-0.02,0.06,-0.1105,237.6
SAE15B25,VD,100.0,132.0,1505.0,1565.0,1050.0,50.0,365.15625,0.029,0.72,0.0599,0.101,0.1,43.0,0.265,1.0,0.2,0.0275,0.236,0.28,0.099,-0.0725,270.6
SAE15B25,VD,100.0,178.0,1505.0,1565.0,1400.0,50.0,365.15625,0.049,0.64,0.065,0.08,0.035,54.0,0.265,1.0,0.2,0.0275,0.216,0.36,0.12,-0.0075,366.1
SAE15B25,VD,100.0,178.0,1505.0,1565.0,1500.0,50.0,365.15625,0.073,0.62,0.05,0.065,0.014,58.0,0.265,1.0,0.2,0.0275,0.192,0.38,0.135,0.0135,366.1
SAE15B25,VD,100.0,132.0,1505.0,1565.0,1100.0,50.0,365.15625,0.073,0.63,0.0539,0.0879,0.048,53.0,0.265,1.0,0.2,0.0275,0.192,0.37,0.1121,-0.0205,320.1
SAE15B25,VD,100.0,132.0,1505.0,1570.0,1100.0,50.0,365.15625,0.079,0.72,0.047,0.094,0.044,54.0,0.265,1.0,0.2,0.0275,0.186,0.28,0.106,-0.0164999999999999,270.6
SAE15B25,VD,100.0,132.0,1505.0,1570.0,1100.0,50.0,365.15625,0.08,0.67,0.042,0.08,0.025,51.0,0.265,1.0,0.2,0.0275,0.185,0.3299999999999999,0.12,0.0024999999999999,336.6
SAE15B25,VD,100.0,132.0,1505.0,1565.0,1300.0,50.0,365.15625,0.081,0.73,0.042,0.0899,0.049,54.0,0.265,1.0,0.2,0.0275,0.184,0.27,0.1101,-0.0215,244.86
SAE15B25,VD,100.0,132.0,1505.0,1566.0,950.0,50.0,365.15625,0.093,0.65,0.0379,0.0719,0.025,43.0,0.265,1.0,0.2,0.0275,0.172,0.35,0.1281,0.0024999999999999,270.6
SAE15B25,VD,100.0,132.0,1505.0,1595.0,1200.0,50.0,365.15625,0.098,0.71,0.0519,0.1019,0.055,47.0,0.265,1.0,0.2,0.0275,0.167,0.29,0.0981,-0.0275,171.6
SAE15B25,VD,100.0,132.0,1505.0,1566.0,1200.0,50.0,365.15625,0.044,0.72,0.0439,0.104,0.047,48.0,0.265,1.0,0.2,0.0275,0.221,0.28,0.096,-0.0195,310.86
SAE15B25,VD,100.0,132.0,1505.0,1560.0,1250.0,50.0,365.15625,0.051,0.7,0.0439,0.107,0.063,53.0,0.265,1.0,0.2,0.0275,0.214,0.3,0.093,-0.0355,171.6
SAE15B25,VD,100.0,132.0,1505.0,1566.0,1400.0,50.0,365.15625,0.131,0.68,0.0459,0.0719,0.026,51.0,0.265,1.0,0.2,0.0275,0.134,0.3199999999999999,0.1281,0.0015,171.6
JSPHTHS(V),NVD,100.0,132.0,1505.0,1600.0,1300.0,50.0,445.4,0.165,1.0,0.05,0.1029,0.03,51.0,0.19,1.325,0.2,0.03,0.0249999999999999,0.3249999999999999,0.0971,-0.022,171.6
SAE15B25,VD,100.0,132.0,1505.0,1568.0,1300.0,50.0,365.15625,0.167,0.8,0.057,0.117,0.078,53.0,0.265,1.0,0.2,0.0275,0.098,0.1999999999999999,0.083,-0.0505,165.0
JSPHTHS(V),NVD,100.0,132.0,1505.0,1575.0,1200.0,25.0,445.4,0.593,0.85,0.0529,0.126,0.068,54.0,0.19,1.325,0.2,0.03,-0.4029999999999999,0.475,0.074,-0.022,241.56
JSPHTHS(V),NVD,100.0,132.0,1505.0,1566.0,1300.0,50.0,445.4,0.057,0.85,0.058,0.162,0.036,53.0,0.19,1.325,0.2,0.03,0.133,0.475,0.038,-0.022,244.2
JSPHTHS(V),NVD,100.0,132.0,1505.0,1570.0,1250.0,50.0,445.4,0.142,0.82,0.05,0.151,0.015,51.0,0.19,1.325,0.2,0.03,0.048,0.505,0.049,-0.022,274.89
SAE15B25,VD,100.0,132.0,1505.0,1568.0,1250.0,50.0,365.15625,0.157,0.63,0.049,0.1449,0.067,51.0,0.265,1.0,0.2,0.0275,0.108,0.37,0.0551,-0.0395,165.0
JSPHTHS(V),NVD,100.0,132.0,1505.0,1570.0,1200.0,50.0,445.4,0.161,0.74,0.055,0.156,0.017,67.0,0.19,1.325,0.2,0.03,0.0289999999999999,0.585,0.044,-0.022,323.4
JSPHTHS(V),NVD,100.0,132.0,1505.0,1569.0,1300.0,50.0,445.4,0.166,0.74,0.058,0.1779,0.077,57.0,0.19,1.325,0.2,0.03,0.0239999999999999,0.585,0.0221,-0.022,214.5
JSPHTHS(V),NVD,100.0,132.0,1505.0,1566.0,1200.0,50.0,445.4,0.308,0.86,0.0509,0.194,0.031,57.0,0.19,1.325,0.2,0.03,-0.118,0.4649999999999999,0.006,-0.022,277.2
JSPHTHS(V),NVD,100.0,132.0,1505.0,1565.0,1250.0,50.0,445.4,0.053,0.72,0.0609,0.1419,0.048,54.0,0.19,1.325,0.2,0.03,0.137,0.605,0.0581,-0.022,231.0
JSPHTHS(V),NVD,100.0,132.0,1505.0,1565.0,1200.0,50.0,445.4,0.046,0.72,0.0609,0.1419,0.048,54.0,0.19,1.325,0.2,0.03,0.144,0.605,0.0581,-0.022,240.9
JSPHTHS(V),NVD,100.0,178.0,1505.0,1570.0,1000.0,50.0,445.4,0.047,0.72,0.0609,0.1419,0.048,54.0,0.19,1.325,0.2,0.03,0.143,0.605,0.0581,-0.022,305.05
JSPHTHS(V),NVD,100.0,178.0,1505.0,1590.0,1050.0,50.0,445.4,0.068,0.72,0.0609,0.1419,0.048,54.0,0.19,1.325,0.2,0.03,0.122,0.605,0.0581,-0.022,301.75
S275HS,NVD,100.0,132.0,1505.0,1590.0,1150.0,50.0,342.3058823529412,0.078,0.72,0.0609,0.1419,0.048,54.0,0.19,1.05,0.2,0.03,0.093,0.2549999999999999,0.0499999999999999,-0.022,168.3
EN1APB,NVD,100.0,66.0,1580.0,1620.0,500.0,50.0,436.781728873635,0.081,0.72,0.0609,0.1419,0.048,54.0,0.19,1.05,0.2,0.03,0.093,0.2549999999999999,0.0499999999999999,-0.022,66.0
EN1APB,NVD,100.0,66.0,1536.0,1612.0,500.0,50.0,436.781728873635,0.091,0.72,0.0609,0.1419,0.048,54.0,0.19,1.05,0.2,0.03,0.093,0.2549999999999999,0.0499999999999999,-0.022,66.0
S275HS,NVD,100.0,132.0,1505.0,1570.0,950.0,50.0,342.3058823529412,0.09,0.72,0.0609,0.1419,0.048,54.0,0.19,1.05,0.2,0.03,0.093,0.2549999999999999,0.0499999999999999,-0.022,201.3
S275HS,NVD,100.0,132.0,1505.0,1580.0,1350.0,25.0,342.3058823529412,0.093,0.72,0.0609,0.1419,0.048,54.0,0.19,1.05,0.2,0.03,0.093,0.2549999999999999,0.0499999999999999,-0.022,132.0
S275HS,NVD,100.0,132.0,1505.0,1575.0,1250.0,25.0,342.3058823529412,0.096,0.72,0.0609,0.1419,0.048,54.0,0.19,1.05,0.2,0.03,0.093,0.2549999999999999,0.0499999999999999,-0.022,295.35
JSPHTHSV,NVD,100.0,132.0,1505.0,1610.0,1200.0,25.0,445.4,0.093,0.72,0.0609,0.1419,0.048,54.0,0.19,1.325,0.2,0.03,0.097,0.605,0.0581,-0.022,250.8
JSPHTHSV,NVD,100.0,132.0,1505.0,1565.0,1150.0,25.0,445.4,0.077,0.72,0.0609,0.1419,0.048,54.0,0.19,1.325,0.2,0.03,0.113,0.605,0.0581,-0.022,283.8
JSPHTHSV(VD),VD,100.0,132.0,1505.0,1566.0,1350.0,50.0,290.0,0.034,0.72,0.0609,0.1419,0.048,54.0,0.19,1.05,0.2,0.03,0.093,0.2549999999999999,0.0499999999999999,-0.022,250.8
EN1APB,NVD,100.0,66.0,1514.0,1615.0,500.0,50.0,436.781728873635,0.153,0.72,0.0609,0.1419,0.048,54.0,0.19,1.05,0.2,0.03,0.093,0.2549999999999999,0.0499999999999999,-0.022,66.0
JSPHTHSV,NVD,100.0,132.0,1505.0,1585.0,1200.0,25.0,445.4,0.15,0.72,0.0609,0.1419,0.048,54.0,0.19,1.325,0.2,0.03,0.04,0.605,0.0581,-0.022,201.3
JSPHTHSV(VD),VD,100.0,132.0,1505.0,1575.0,1200.0,50.0,290.0,0.176,0.72,0.0609,0.1419,0.048,54.0,0.19,1.05,0.2,0.03,0.093,0.2549999999999999,0.0499999999999999,-0.022,264.0
JSPHTHSV(VD),VD,100.0,242.0,1505.0,1575.0,1150.0,50.0,290.0,0.519,0.72,0.0609,0.1419,0.048,54.0,0.19,1.05,0.2,0.03,0.093,0.2549999999999999,0.0499999999999999,-0.022,275.0
JSPHTHSV(VD),VD,100.0,0.0,1505.0,1575.0,1300.0,50.0,290.0,0.073,0.72,0.0609,0.1419,0.048,54.0,0.19,1.05,0.2,0.03,0.093,0.2549999999999999,0.0499999999999999,-0.022,0.0
JSPHTHS(V),NVD,100.0,0.0,1505.0,1575.0,1300.0,50.0,445.4,0.162,0.72,0.0609,0.1419,0.048,54.0,0.19,1.325,0.2,0.03,0.0279999999999999,0.605,0.0581,-0.022,0.0
JSPHTHS(V),NVD,100.0,0.0,1505.0,1575.0,1300.0,50.0,445.4,0.171,0.72,0.0609,0.1419,0.048,54.0,0.19,1.325,0.2,0.03,0.0189999999999999,0.605,0.0581,-0.022,0.0
JSPHTHS(V),NVD,100.0,0.0,1505.0,1575.0,1300.0,50.0,445.4,0.178,0.72,0.0609,0.1419,0.048,54.0,0.19,1.325,0.2,0.03,0.012,0.605,0.0581,-0.022,0.0
