Repository: Shubhammmmmmmmmmmmmm/AI-Aluminium-Addition-Optimization

File: clean_data/clean_dataset_ModelB.csv (part 2 of 14)
GRADE,VD/NVD,Batch Number,Date,tap_wt_from_EAF,LIFTING TEMP_LRF,TEMP OPENING_LRF,al ingot_kg__during_EAF_tapping,LIME_LRF,SPAR,OXY_EAF,LRF_Initial_Chemistry_C,LRF_Initial_Chemistry_MN,LRF_Initial_Chemistry_S,LRF_Initial_Chemistry_SI,LRF_Initial_Chemistry_AL,LRF_Initial_Chemistry_N2,Total_Al_LRF_kg,LRF_Final_Chemistry_AL,LRF_Final_Chemistry_C,LRF_Final_Chemistry_MN,Final_S,Final_SI,LRF_Final_Chemistry_N2,GRADE_KEY,C_Target,Mn_Target,Si_Target,Al_Target,C_Min,C_Max,Mn_Min,Mn_Max,Si_Min,Si_Max,Al_Min,Al_Max,N_Max,S_Max,Carbon_Gap,Mn_Gap,Si_Gap,Al_Gap,Mean_Oxygen,Samples
S275HS,NVD,4615174.0,,100.0,1573.0,1505.0,110.0,1500.0,25.0,4057.0,0.098,0.67,0.068,0.155,0.033,55.0,291.6,0.036,0.168,0.83,0.0089,0.182,67.0,S275HS,,,,,,,,,,,,,,,,,,,342.3058823529412,17.0
S275HS,NVD,4615175.0,,103.0,1583.0,1505.0,110.0,1400.0,25.0,4221.0,0.13,0.64,0.07,0.154,0.037,41.0,202.5,0.042,0.172,0.83,0.0149,0.186,67.0,S275HS,,,,,,,,,,,,,,,,,,,342.3058823529412,17.0
FE550DLMH,NVD,4615176.0,,106.0,1590.0,1505.0,132.0,1400.0,25.0,4157.0,0.088,0.64,0.064,0.1429,0.053,60.0,142.0,0.02,0.164,0.77,0.0439,0.1799,61.0,FE550DLMH,,,,,,,,,,,,,,,,,,,436.781728873635,
FE550DLMH,NVD,4615177.0,,110.0,1590.0,1505.0,154.0,1600.0,25.0,2744.0,0.057,0.52,0.0749,0.064,0.056,45.0,527.0,0.008,0.174,0.85,0.0219,0.199,71.0,FE550DLMH,,,,,,,,,,,,,,,,,,,436.781728873635,
FE550DLMH,NVD,4615178.0,,96.0,1585.0,1505.0,132.0,1250.0,25.0,4442.0,0.049,0.67,0.066,0.132,0.013,64.0,191.5,0.004,0.207,0.85,0.014,0.2099,70.0,FE550DLMH,,,,,,,,,,,,,,,,,,,436.781728873635,
JSPHTHSV,NVD,4615179.0,,97.0,1615.0,1505.0,132.0,1650.0,25.0,4149.0,0.086,1.05,0.0739,0.1779,0.111,61.0,217.9,0.029,0.177,1.32,0.008,0.196,67.0,JSPHTHSV,0.19,1.325,0.2,,0.18,0.2,1.3,1.35,0.15,0.25,,0.022,90.0,0.025,0.104,0.2749999999999999,0.0221,,445.4,35.0
JSPHTHSV(VD),VD,4615180.0,,101.0,1580.0,1505.0,132.0,1600.0,25.0,3696.0,0.1,1.03,0.065,0.17,0.092,47.0,191.5,0.039,0.182,1.35,0.004,0.2079,58.0,JSPHTHSVVD,,,,,,,,,,,,,,,,,,,290.0,1.0
JSPHTHSV(VD),VD,4615181.0,,104.0,1565.0,1505.0,132.0,1650.0,25.0,3733.0,0.111,0.98,0.0739,0.1749,0.065,53.0,257.5,0.032,0.192,1.33,0.004,0.17,61.0,JSPHTHSVVD,,,,,,,,,,,,,,,,,,,290.0,1.0
JSPHTHSV(VD),VD,4615182.0,,98.0,1566.0,1505.0,132.0,1550.0,25.0,4108.0,0.1,1.08,0.07,0.188,0.081,50.0,224.5,0.035,0.177,1.35,0.006,0.185,67.0,JSPHTHSVVD,,,,,,,,,,,,,,,,,,,290.0,1.0
JSPHTHSV(VD),VD,4615183.0,,105.0,1562.0,1505.0,132.0,1350.0,25.0,3612.0,0.079,0.85,0.0719,0.129,0.095,51.0,233.41,0.029,0.188,1.33,0.008,0.151,61.0,JSPHTHSVVD,,,,,,,,,,,,,,,,,,,290.0,1.0
FE550DLMH,NVD,4615184.0,,102.0,1620.0,1505.0,0.0,1550.0,25.0,3522.0,0.1,0.62,0.0599,0.115,0.037,47.0,10.0,0.005,0.197,0.86,0.0109,0.169,68.0,FE550DLMH,,,,,,,,,,,,,,,,,,,436.781728873635,
FE550DLMH,NVD,4615185.0,,101.0,1580.0,1505.0,110.0,1600.0,25.0,3981.0,0.068,0.62,0.0519,0.117,0.047,54.0,120.0,0.005,0.192,0.84,0.007,0.1779,64.0,FE550DLMH,,,,,,,,,,,,,,,,,,,436.781728873635,
JSPHTHSV,NVD,4615186.0,,100.0,1580.0,1505.0,110.0,1350.0,25.0,3795.0,0.061,0.62,0.0599,0.113,0.034,54.0,317.67,0.031,0.177,1.32,0.007,0.195,67.0,JSPHTHSV,0.19,1.325,0.2,,0.18,0.2,1.3,1.35,0.15,0.25,,0.022,90.0,0.025,0.129,0.705,0.087,,445.4,35.0
JSPHTHSV,NVD,4615187.0,,97.0,1570.0,1505.0,110.0,1650.0,25.0,4505.0,0.089,0.59,0.0749,0.124,0.032,60.0,255.63,0.041,0.183,1.3,0.008,0.2129,64.0,JSPHTHSV,0.19,1.325,0.2,,0.18,0.2,1.3,1.35,0.15,0.25,,0.022,90.0,0.025,0.101,0.735,0.076,,445.4,35.0
FE550DLMH,NVD,4615188.0,,101.0,1580.0,1505.0,110.0,1400.0,25.0,4510.0,0.069,0.62,0.066,0.099,0.01,54.0,186.0,0.014,0.175,0.82,0.025,0.2079,61.0,FE550DLMH,,,,,,,,,,,,,,,,,,,436.781728873635,
JSPHTHSV,NVD,4615189.0,,102.0,1570.0,1505.0,110.0,1500.0,25.0,3776.0,0.085,0.89,0.07,0.135,0.048,53.0,240.45,0.025,0.191,1.35,0.008,0.222,64.0,JSPHTHSV,0.19,1.325,0.2,,0.18,0.2,1.3,1.35,0.15,0.25,,0.022,90.0,0.025,0.105,0.4349999999999999,0.065,,445.4,35.0
JSPHTHSV,NVD,4615190.0,,102.0,1575.0,1505.0,110.0,1550.0,25.0,3833.0,0.086,0.91,0.0919,0.125,0.006,53.0,336.15,0.038,0.173,1.32,0.0179,0.225,63.0,JSPHTHSV,0.19,1.325,0.2,,0.18,0.2,1.3,1.35,0.15,0.25,,0.022,90.0,0.025,0.104,0.4149999999999999,0.075,,445.4,35.0
JSPHTHSV,NVD,4615191.0,,99.0,1569.0,1505.0,110.0,1500.0,25.0,3499.0,0.122,0.99,0.08,0.158,0.027,54.0,288.3,0.033,0.188,1.33,0.01,0.203,64.0,JSPHTHSV,0.19,1.325,0.2,,0.18,0.2,1.3,1.35,0.15,0.25,,0.022,90.0,0.025,0.068,0.3349999999999999,0.042,,445.4,35.0
FE550DLMH,NVD,4615192.0,,101.0,1610.0,1505.0,132.0,1350.0,25.0,3889.0,0.062,0.62,0.0769,0.1029,0.008,54.0,250.9,0.007,0.19,0.82,0.0129,0.2119,66.0,FE550DLMH,,,,,,,,,,,,,,,,,,,436.781728873635,
FE550DLMH,NVD,4615193.0,,98.0,1578.0,1505.0,132.0,1400.0,25.0,3960.0,0.068,0.69,0.0759,0.0749,0.002,54.0,300.4,0.005,0.195,0.86,0.0179,0.195,66.0,FE550DLMH,,,,,,,,,,,,,,,,,,,436.781728873635,
FE550DLMH,NVD,4615194.0,,98.0,1580.0,1505.0,132.0,1150.0,25.0,4110.0,0.071,0.61,0.0749,0.104,0.035,51.0,215.26,0.018,0.184,0.8,0.016,0.269,63.0,FE550DLMH,,,,,,,,,,,,,,,,,,,436.781728873635,
S275HS,NVD,4615195.0,,100.0,1610.0,1505.0,110.0,1300.0,25.0,3770.0,0.066,0.58,0.0729,0.111,0.067,54.0,219.0,0.035,0.167,0.83,0.0089,0.222,64.0,S275HS,,,,,,,,,,,,,,,,,,,342.3058823529412,17.0
FE550DLMH,NVD,4615196.0,,102.0,1580.0,1505.0,132.0,1300.0,25.0,4075.0,0.057,0.53,0.069,0.0919,0.059,51.0,215.26,0.008,0.192,0.83,0.0109,0.168,66.0,FE550DLMH,,,,,,,,,,,,,,,,,,,436.781728873635,
S275HS,NVD,4615197.0,,98.0,1580.0,1505.0,178.0,1200.0,25.0,442.0,0.081,0.52,0.0599,0.111,0.101,51.0,254.0,0.04,0.17,0.83,0.006,0.201,60.0,S275HS,,,,,,,,,,,,,,,,,,,342.3058823529412,17.0
FE550DLMH,NVD,4615198.0,,101.0,1585.0,1505.0,178.0,1600.0,25.0,3881.0,0.079,0.58,0.07,0.128,0.056,44.0,206.15,0.014,0.2,0.85,0.0149,0.199,57.0,FE550DLMH,,,,,,,,,,,,,,,,,,,436.781728873635,
FE550DLMH,NVD,4615199.0,,101.0,1575.0,1505.0,132.0,1600.0,25.0,3881.0,0.069,0.6,0.0719,0.124,0.084,61.0,142.0,0.009,0.188,0.82,0.0089,0.188,67.0,FE550DLMH,,,,,,,,,,,,,,,,,,,436.781728873635,
S275HS,NVD,4615200.0,,102.0,1580.0,1505.0,132.0,1300.0,25.0,3871.0,0.084,0.62,0.064,0.138,0.069,61.0,198.1,0.066,0.157,0.76,0.034,0.151,61.0,S275HS,,,,,,,,,,,,,,,,,,,342.3058823529412,17.0
S275HS,NVD,4615201.0,,102.0,1580.0,1505.0,178.0,1400.0,25.0,3886.0,0.082,0.64,0.067,0.135,0.117,64.0,199.55,0.036,0.172,0.86,0.0129,0.216,61.0,S275HS,,,,,,,,,,,,,,,,,,,342.3058823529412,17.0
FE550DLMH,NVD,4615202.0,,101.0,1620.0,1505.0,110.0,1350.0,25.0,3994.0,0.104,0.74,0.07,0.162,0.089,48.0,120.0,0.016,0.191,0.83,0.012,0.1789,64.0,FE550DLMH,,,,,,,,,,,,,,,,,,,436.781728873635,
FE550DLMH,NVD,4615203.0,,104.0,1585.0,1505.0,132.0,1350.0,25.0,3832.0,0.121,0.69,0.0609,0.1499,0.069,48.0,142.0,0.017,0.188,0.82,0.014,0.158,68.0,FE550DLMH,,,,,,,,,,,,,,,,,,,436.781728873635,
FE550DLMH,NVD,4615204.0,,96.0,1578.0,1505.0,110.0,1400.0,25.0,3972.0,0.089,0.68,0.067,0.128,0.021,57.0,156.63,0.006,0.193,0.83,0.008,0.188,64.0,FE550DLMH,,,,,,,,,,,,,,,,,,,436.781728873635,
FE550DLMH,NVD,4615205.0,,96.0,1585.0,1505.0,110.0,1400.0,25.0,3824.0,0.097,0.7,0.066,0.1459,0.047,41.0,120.0,0.016,0.177,0.81,0.02,0.165,63.0,FE550DLMH,,,,,,,,,,,,,,,,,,,436.781728873635,
FE550DLMH,NVD,4615206.0,,103.0,1580.0,1505.0,110.0,1600.0,25.0,3733.0,0.097,0.63,0.068,0.13,0.051,51.0,120.0,0.015,0.181,0.81,0.016,0.1809,64.0,FE550DLMH,,,,,,,,,,,,,,,,,,,436.781728873635,
FE550DLMH,NVD,4615207.0,,104.0,1585.0,1505.0,110.0,1600.0,25.0,3773.0,0.107,0.61,0.067,0.127,0.047,47.0,120.0,0.006,0.189,0.82,0.01,0.167,63.0,FE550DLMH,,,,,,,,,,,,,,,,,,,436.781728873635,
FE550DLMH,NVD,4615208.0,,100.0,1580.0,1505.0,110.0,1350.0,25.0,3834.0,0.103,0.66,0.057,0.133,0.03,55.0,120.0,0.006,0.198,0.84,0.0089,0.191,66.0,FE550DLMH,,,,,,,,,,,,,,,,,,,436.781728873635,
FE550DLMH,NVD,4615209.0,,100.0,1580.0,1505.0,110.0,1200.0,25.0,3984.0,0.078,0.68,0.0539,0.1449,0.036,51.0,153.0,0.005,0.177,0.83,0.01,0.132,63.0,FE550DLMH,,,,,,,,,,,,,,,,,,,436.781728873635,
FE550DLMH,NVD,4615210.0,,100.0,1580.0,1505.0,110.0,1200.0,25.0,4284.0,0.132,0.68,0.056,0.162,0.006,50.0,186.0,0.005,0.184,0.82,0.007,0.151,67.0,FE550DLMH,,,,,,,,,,,,,,,,,,,436.781728873635,
FE550DLMH,NVD,4615211.0,,100.0,1570.0,1505.0,110.0,1200.0,25.0,4504.0,0.083,0.67,0.057,0.134,0.019,50.0,153.0,0.042,0.188,0.77,0.032,0.151,63.0,FE550DLMH,,,,,,,,,,,,,,,,,,,436.781728873635,
FE550DLMH,NVD,4615212.0,,100.0,1580.0,1505.0,110.0,1100.0,25.0,4280.0,0.066,0.64,0.063,0.128,0.019,48.0,153.0,0.016,0.177,0.95,0.027,0.194,63.0,FE550DLMH,,,,,,,,,,,,,,,,,,,436.781728873635,
FE550DLMH,NVD,4615213.0,,100.0,1690.0,1505.0,110.0,1450.0,25.0,4373.0,0.11,0.01,0.058,0.007,0.102,51.0,120.0,0.006,0.187,0.78,0.008,0.157,63.0,FE550DLMH,,,,,,,,,,,,,,,,,,,436.781728873635,
ASTMA572GR60,NVD,4615214.0,,100.0,1600.0,1505.0,110.0,1500.0,25.0,3996.0,0.097,0.72,0.0609,0.1419,0.048,54.0,304.8,0.028,0.175,1.55,0.005,0.2379,61.0,ASTMA572GR60,,,,,,,,,,,,,,,,,,,436.781728873635,
ASTMA572GR60,NVD,4615215.0,,100.0,1574.0,1505.0,110.0,1500.0,25.0,4556.0,0.092,1.02,0.057,0.1499,0.046,58.0,233.85,0.028,0.169,1.52,0.006,0.233,67.0,ASTMA572GR60,,,,,,,,,,,,,,,,,,,436.781728873635,
ASTMA572GR50,NVD,4615216.0,,100.0,1565.0,1505.0,110.0,1350.0,25.0,4150.0,0.099,1.01,0.058,0.1459,0.028,55.0,258.6,0.032,0.183,1.33,0.003,0.192,67.0,ASTMA572GR50,,,,,,,,,,,,,,,,,,,436.781728873635,
FE550DLMH,NVD,4615217.0,,100.0,1610.0,1505.0,156.0,1200.0,25.0,4469.0,0.133,0.67,0.055,0.14,0.151,55.0,166.0,0.014,0.192,0.82,0.005,0.189,64.0,FE550DLMH,,,,,,,,,,,,,,,,,,,436.781728873635,
FE550DLMH,NVD,4615218.0,,100.0,1590.0,1505.0,110.0,1250.0,25.0,4278.0,0.092,0.64,0.064,0.129,0.028,50.0,120.0,0.009,0.211,0.81,0.0129,0.168,64.0,FE550DLMH,,,,,,,,,,,,,,,,,,,436.781728873635,
FE550DLMH,NVD,4615219.0,,100.0,1580.0,1505.0,110.0,1400.0,25.0,4848.0,0.096,0.66,0.0589,0.124,0.047,51.0,136.5,0.018,0.18,0.83,0.0089,0.197,61.0,FE550DLMH,,,,,,,,,,,,,,,,,,,436.781728873635,
ASTMA572GR50,NVD,4615220.0,,100.0,1582.0,1505.0,110.0,1600.0,25.0,4388.0,0.084,0.66,0.062,0.131,0.111,51.0,166.2,0.039,0.179,1.31,0.0109,0.2059,66.0,ASTMA572GR50,,,,,,,,,,,,,,,,,,,436.781728873635,
FE550DLMH,NVD,4615221.0,,100.0,1590.0,1505.0,110.0,1200.0,25.0,4395.0,0.063,0.65,0.0609,0.1409,0.087,54.0,120.0,0.016,0.191,0.82,0.014,0.233,63.0,FE550DLMH,,,,,,,,,,,,,,,,,,,436.781728873635,
ASTMA572GR50,NVD,4615222.0,,100.0,1582.0,1505.0,132.0,1700.0,25.0,4347.0,0.117,0.74,0.068,0.165,0.136,51.0,142.0,0.032,0.185,1.32,0.0089,0.199,67.0,ASTMA572GR50,,,,,,,,,,,,,,,,,,,436.781728873635,
ASTMA572GR50,NVD,4615223.0,,100.0,1580.0,1505.0,178.0,1200.0,25.0,3899.0,0.153,0.57,0.069,0.138,0.203,53.0,263.9,0.036,0.189,1.27,0.008,0.1729,67.0,ASTMA572GR50,,,,,,,,,,,,,,,,,,,436.781728873635,
ASTMA572GR50,NVD,4615224.0,,100.0,1570.0,1505.0,132.0,1800.0,25.0,4240.0,0.067,0.63,0.058,0.1259,0.054,51.0,257.5,0.035,0.169,1.35,0.01,0.193,68.0,ASTMA572GR50,,,,,,,,,,,,,,,,,,,436.781728873635,
ASTMA572GR50,NVD,4615225.0,,100.0,1580.0,1505.0,132.0,1300.0,25.0,4376.0,0.085,0.82,0.067,0.17,0.094,54.0,227.14,0.031,0.196,1.37,0.006,0.194,67.0,ASTMA572GR50,,,,,,,,,,,,,,,,,,,436.781728873635,
ASTMA572GR50,NVD,4615226.0,,100.0,1585.0,1505.0,132.0,1500.0,25.0,4355.0,0.096,1.01,0.062,0.158,0.068,54.0,208.0,0.031,0.182,1.36,0.008,0.231,67.0,ASTMA572GR50,,,,,,,,,,,,,,,,,,,436.781728873635,
ASTMA572GR50,NVD,4615227.0,,102.0,1582.0,1505.0,132.0,1520.0,25.0,4526.0,0.11,1.02,0.0599,0.16,0.088,54.0,237.7,0.027,0.179,1.35,0.0089,0.2069,68.0,ASTMA572GR50,,,,,,,,,,,,,,,,,,,436.781728873635,
ASTMA572GR50,NVD,4615228.0,,109.0,1585.0,1505.0,132.0,1400.0,25.0,4392.0,0.08,0.88,0.048,0.11,0.055,54.0,262.78,0.027,0.164,1.26,0.0129,0.159,66.0,ASTMA572GR50,,,,,,,,,,,,,,,,,,,436.781728873635,
S275LS,NVD,4615229.0,,110.0,1605.0,1505.0,132.0,1500.0,25.0,3710.0,0.065,0.6,0.0459,0.111,0.077,51.0,224.5,0.034,0.165,0.71,0.004,0.272,61.0,S275LS,,,,,,,,,,,,,,,,,,,217.0,1.0
ASTMA572GR50,NVD,4615230.0,,101.0,1580.0,1505.0,132.0,1250.0,25.0,3791.0,0.089,0.63,0.057,0.138,0.114,54.0,158.5,0.037,0.184,1.33,0.0089,0.2059,61.0,ASTMA572GR50,,,,,,,,,,,,,,,,,,,436.781728873635,
ASTMA572GR50,NVD,4615231.0,,101.0,1585.0,1505.0,110.0,1500.0,25.0,4025.0,0.074,0.62,0.058,0.1189,0.045,48.0,238.8,0.025,0.178,1.32,0.006,0.2089,67.0,ASTMA572GR50,,,,,,,,,,,,,,,,,,,436.781728873635,
ASTMA572GR50,NVD,4615232.0,,99.0,1580.0,1505.0,132.0,1350.0,25.0,3807.0,0.084,0.69,0.0599,0.13,0.058,48.0,224.5,0.033,0.182,1.3,0.012,0.201,67.0,ASTMA572GR50,,,,,,,,,,,,,,,,,,,436.781728873635,
ASTMA572GR51,NVD,4615233.0,,107.0,1578.0,1505.0,132.0,1500.0,25.0,4091.0,0.092,0.62,0.065,0.1189,0.026,48.0,257.5,0.029,0.189,1.35,0.0089,0.223,64.0,ASTMA572GR51,,,,,,,,,,,,,,,,,,,436.781728873635,
S275LS,NVD,4615234.0,,104.0,1580.0,1505.0,132.0,1400.0,25.0,4073.0,0.07,0.65,0.0539,0.12,0.088,41.0,194.8,0.037,0.169,0.73,0.0089,0.2,67.0,S275LS,,,,,,,,,,,,,,,,,,,217.0,1.0
S275LS,NVD,4615235.0,,106.0,1574.0,1505.0,132.0,1450.0,25.0,4560.0,0.093,0.65,0.0539,0.1429,0.193,58.0,142.0,0.033,0.169,0.72,0.006,0.186,61.0,S275LS,,,,,,,,,,,,,,,,,,,217.0,1.0
JSPHTLSV,NVD,4615236.0,,107.0,1590.0,1505.0,132.0,1400.0,25.0,4085.0,0.121,1.0,0.07,0.153,0.043,51.0,257.5,0.034,0.182,1.28,0.0109,0.193,67.0,JSPHTLSV,,,,,,0.2,,1.3,,0.25,,,90.0,0.025,,,,,345.3333333333333,3.0
JSPHTLSV,NVD,4615237.0,,102.0,1590.0,1505.0,132.0,1250.0,25.0,4491.0,0.128,1.07,0.0759,0.182,0.157,60.0,142.0,0.033,0.181,1.27,0.008,0.214,71.0,JSPHTLSV,,,,,,0.2,,1.3,,0.25,,,90.0,0.025,,,,,345.3333333333333,3.0
JSPHTLSV,NVD,4615238.0,,102.0,1580.0,1505.0,132.0,1200.0,25.0,4004.0,0.106,0.97,0.0609,0.165,0.083,50.0,188.2,0.034,0.182,1.26,0.006,0.2119,67.0,JSPHTLSV,,,,,,0.2,,1.3,,0.25,,,90.0,0.025,,,,,345.3333333333333,3.0
JSPHTLSV,NVD,4615239.0,,104.0,1582.0,1505.0,132.0,1300.0,25.0,3757.0,0.158,0.96,0.063,0.154,0.148,44.0,181.6,0.02,0.165,1.17,0.007,0.202,64.0,JSPHTLSV,,,,,,0.2,,1.3,,0.25,,,90.0,0.025,,,,,345.3333333333333,3.0
JSPHTLSV,NVD,4615240.0,,97.0,1580.0,1505.0,110.0,1550.0,25.0,3901.0,0.078,0.79,0.07,0.127,0.031,44.0,219.0,0.032,0.177,1.27,0.01,0.196,61.0,JSPHTLSV,,,,,,0.2,,1.3,,0.25,,,90.0,0.025,,,,,345.3333333333333,3.0
C18HMN,NVD,4615241.0,,98.0,1600.0,1505.0,132.0,1200.0,25.0,3743.0,0.097,0.96,0.066,0.165,0.115,43.0,224.5,0.034,0.148,1.18,0.006,0.2389,67.0,C18HMN,,,,,,,,,,,,,,,,,,,436.781728873635,
C18HMN,NVD,4615242.0,,100.0,1576.0,1505.0,110.0,1250.0,25.0,3998.0,0.097,0.89,0.0709,0.1489,0.033,55.0,291.27,0.03,0.166,1.19,0.01,0.197,64.0,C18HMN,,,,,,,,,,,,,,,,,,,436.781728873635,
C18HMN,NVD,4615243.0,,100.0,1575.0,1556.0,110.0,1150.0,25.0,4406.0,0.077,0.86,0.056,0.122,0.005,53.0,342.75,0.04,0.156,1.18,0.012,0.218,66.0,C18HMN,,,,,,,,,,,,,,,,,,,436.781728873635,
C18HMN,NVD,4615244.0,,100.0,1578.0,1505.0,110.0,1500.0,25.0,4626.0,0.106,0.89,0.0599,0.159,0.055,61.0,195.9,0.036,0.153,1.16,0.006,0.2119,67.0,C18HMN,,,,,,,,,,,,,,,,,,,436.781728873635,
C18HMN,NVD,4615245.0,,100.0,1575.0,1505.0,176.0,1300.0,25.0,3912.0,0.083,0.78,0.058,0.1189,0.005,53.0,384.0,0.027,0.167,1.21,0.008,0.2069,64.0,C18HMN,,,,,,,,,,,,,,,,,,,436.781728873635,
C18HMN,NVD,4615246.0,,100.0,1575.0,1505.0,132.0,1300.0,25.0,4057.0,0.1,0.98,0.0599,0.1799,0.092,55.0,215.26,0.034,0.158,1.17,0.005,0.229,67.0,C18HMN,,,,,,,,,,,,,,,,,,,436.781728873635,
C18HMN,NVD,4615247.0,,100.0,1570.0,1505.0,110.0,1450.0,25.0,3669.0,0.093,0.87,0.064,0.165,0.027,50.0,294.9,0.036,0.17,1.17,0.006,0.217,64.0,C18HMN,,,,,,,,,,,,,,,,,,,436.781728873635,
C18HMN,NVD,4615248.0,,100.0,1573.0,1505.0,132.0,1250.0,25.0,4063.0,0.109,0.95,0.0599,0.1759,0.139,54.0,184.9,0.034,0.163,1.17,0.006,0.1779,63.0,C18HMN,,,,,,,,,,,,,,,,,,,436.781728873635,
C18HMN,NVD,4615249.0,,100.0,1574.0,1505.0,132.0,1300.0,25.0,4250.0,0.121,0.9,0.062,0.166,0.117,55.0,200.41,0.035,0.162,1.19,0.0089,0.189,64.0,C18HMN,,,,,,,,,,,,,,,,,,,436.781728873635,
C18HMN,NVD,4615250.0,,100.0,1575.0,1505.0,132.0,1400.0,25.0,3532.0,0.107,0.96,0.062,0.167,0.073,53.0,226.15,0.05,0.149,1.14,0.012,0.1779,63.0,C18HMN,,,,,,,,,,,,,,,,,,,436.781728873635,
C18HMN,NVD,4615251.0,,100.0,1575.0,1505.0,132.0,1450.0,25.0,3669.0,0.102,0.97,0.055,0.1809,0.101,54.0,204.7,0.038,0.163,1.19,0.006,0.192,67.0,C18HMN,,,,,,,,,,,,,,,,,,,436.781728873635,
SS540LS(V),NVD,4615252.0,,100.0,1610.0,1505.0,110.0,1300.0,25.0,3322.0,0.1,0.95,0.0589,0.1809,0.083,54.0,162.9,0.051,0.222,1.43,0.012,0.2369,91.0,SS540LSV,,,,,,,,,,,,,,,,,,,274.0,2.0
SS540LS(V),NVD,4615253.0,,100.0,1585.0,1505.0,132.0,1500.0,25.0,3187.0,0.093,0.87,0.0589,0.158,0.035,54.0,290.5,0.041,0.222,1.43,0.008,0.202,83.0,SS540LSV,,,,,,,,,,,,,,,,,,,274.0,2.0
SS540LS(V),NVD,4615254.0,,100.0,1580.0,1505.0,132.0,1000.0,25.0,3688.0,0.112,1.1,0.048,0.14,0.089,50.0,234.4,0.03,0.22,1.42,0.006,0.224,88.0,SS540LSV,,,,,,,,,,,,,,,,,,,274.0,2.0
C18HMN,NVD,4615255.0,,100.0,1610.0,1505.0,132.0,1550.0,25.0,30133.0,0.09,0.92,0.066,0.126,0.035,54.0,330.1,0.029,0.163,1.18,0.008,0.2059,67.0,C18HMN,,,,,,,,,,,,,,,,,,,436.781728873635,
C18HMN,NVD,4615256.0,,100.0,1565.0,1505.0,132.0,1700.0,25.0,4073.0,0.075,0.82,0.07,0.1019,0.047,54.0,283.9,0.033,0.166,1.16,0.005,0.2099,67.0,C18HMN,,,,,,,,,,,,,,,,,,,436.781728873635,
C18HMN,NVD,4615257.0,,100.0,1565.0,1505.0,110.0,1500.0,25.0,3863.0,0.084,0.88,0.08,0.12,0.064,54.0,245.4,0.023,0.173,1.17,0.0089,0.1789,66.0,C18HMN,,,,,,,,,,,,,,,,,,,436.781728873635,
C18HMN,NVD,4615258.0,,100.0,1565.0,1505.0,132.0,2100.0,25.0,4037.0,0.075,0.83,0.0719,0.104,0.02,54.0,340.0,0.032,0.164,1.18,0.007,0.202,67.0,C18HMN,,,,,,,,,,,,,,,,,,,436.781728873635,
ASTMA572GR50,NVD,4615259.0,,100.0,1570.0,1505.0,132.0,1950.0,25.0,3612.0,0.165,0.85,0.0729,0.1449,0.087,54.0,231.1,0.036,0.182,1.34,0.01,0.226,64.0,ASTMA572GR50,,,,,,,,,,,,,,,,,,,436.781728873635,
ASTMA572GR50,NVD,4615260.0,,100.0,1577.0,1505.0,132.0,1500.0,25.0,3771.0,0.083,0.95,0.0709,0.132,0.033,51.0,297.1,0.031,0.179,1.32,0.008,0.2089,70.0,ASTMA572GR50,,,,,,,,,,,,,,,,,,,436.781728873635,
ASTMA572GR50,NVD,4615261.0,,100.0,1568.0,1505.0,132.0,1250.0,25.0,3867.0,0.141,1.02,0.068,0.1789,0.091,54.0,171.04,0.038,0.175,1.3,0.0129,0.166,64.0,ASTMA572GR50,,,,,,,,,,,,,,,,,,,436.781728873635,
ASTMA572GR50,NVD,4615262.0,,100.0,1570.0,1505.0,132.0,1500.0,25.0,3534.0,0.103,0.84,0.066,0.1469,0.076,54.0,267.4,0.039,0.198,1.35,0.0109,0.232,73.0,ASTMA572GR50,,,,,,,,,,,,,,,,,,,436.781728873635,
ASTMA572GR50,NVD,4615263.0,,100.0,1565.0,1505.0,132.0,1500.0,25.0,3990.0,0.105,1.03,0.056,0.1719,0.059,54.0,274.0,0.031,0.187,1.35,0.01,0.1729,71.0,ASTMA572GR50,,,,,,,,,,,,,,,,,,,436.781728873635,
ASTMA572GR50,NVD,4615264.0,,100.0,1575.0,1505.0,132.0,1800.0,25.0,3626.0,0.092,0.89,0.057,0.1449,0.074,54.0,270.7,0.034,0.17,1.28,0.004,0.214,61.0,ASTMA572GR50,,,,,,,,,,,,,,,,,,,436.781728873635,
SS540LSV,NVD,4615265.0,,100.0,1606.0,1505.0,110.0,1150.0,25.0,3240.0,0.099,0.97,0.0519,0.151,0.067,54.0,209.1,0.031,0.226,1.45,0.0129,0.246,66.0,SS540LSV,,,,,,,,,,,,,,,,,,,274.0,2.0
SS540LSV,NVD,4615266.0,,100.0,1575.0,1505.0,132.0,1500.0,25.0,4136.0,0.12,0.99,0.0609,0.165,0.031,53.0,287.2,0.035,0.225,1.45,0.005,0.2069,82.0,SS540LSV,,,,,,,,,,,,,,,,,,,274.0,2.0
SS540LSV,NVD,4615267.0,,100.0,1570.0,1505.0,132.0,1300.0,25.0,3868.0,0.093,0.95,0.068,0.1479,0.032,48.0,293.8,0.037,0.23,1.45,0.0089,0.224,83.0,SS540LSV,,,,,,,,,,,,,,,,,,,274.0,2.0
SS540LSV,NVD,4615268.0,,100.0,1575.0,1505.0,132.0,1200.0,25.0,3923.0,0.089,0.78,0.067,0.116,0.023,51.0,419.2,0.029,0.23,1.43,0.005,0.246,71.0,SS540LSV,,,,,,,,,,,,,,,,,,,274.0,2.0
ASTMA572GR50,NVD,4615269.0,,100.0,1610.0,1505.0,132.0,1250.0,25.0,3923.0,0.104,0.96,0.0459,0.152,0.082,51.0,225.82,0.032,0.181,1.33,0.006,0.193,67.0,ASTMA572GR50,,,,,,,,,,,,,,,,,,,436.781728873635,
ASTMA572GR50,NVD,4615270.0,,108.0,1585.0,1505.0,132.0,1300.0,25.0,4238.0,0.078,0.97,0.0599,0.108,0.018,57.0,292.15,0.044,0.184,1.35,0.0109,0.182,67.0,ASTMA572GR50,,,,,,,,,,,,,,,,,,,436.781728873635,
ASTMA572GR50,NVD,4615271.0,,104.0,1585.0,1505.0,132.0,1300.0,25.0,3507.0,0.094,1.04,0.064,0.169,0.041,54.0,267.4,0.038,0.172,1.3,0.007,0.189,70.0,ASTMA572GR50,,,,,,,,,,,,,,,,,,,436.781728873635,
ASTMA572GR50,NVD,4615272.0,,104.0,1585.0,1505.0,132.0,1450.0,25.0,3859.0,0.091,1.02,0.0599,0.163,0.039,47.0,288.19,0.035,0.18,1.32,0.007,0.182,68.0,ASTMA572GR50,,,,,,,,,,,,,,,,,,,436.781728873635,
ASTMA572GR50,NVD,4615273.0,,105.0,1590.0,1505.0,154.0,1500.0,25.0,3795.0,0.1,1.01,0.0529,0.166,0.075,54.0,164.0,0.028,0.187,1.32,0.007,0.195,67.0,ASTMA572GR50,,,,,,,,,,,,,,,,,,,436.781728873635,
ASTMA572GR50,NVD,4615274.0,,101.0,1582.0,1505.0,132.0,1550.0,25.0,3964.0,0.081,0.73,0.068,0.108,0.034,54.0,289.51,0.034,0.191,1.36,0.0089,0.2,66.0,ASTMA572GR50,,,,,,,,,,,,,,,,,,,436.781728873635,
ASTMA572GR50,NVD,4615275.0,,99.0,1565.0,1505.0,132.0,1700.0,25.0,3710.0,0.084,1.08,0.0709,0.1419,0.005,54.0,340.0,0.029,0.18,1.31,0.004,0.1809,67.0,ASTMA572GR50,,,,,,,,,,,,,,,,,,,436.781728873635,
ASTMA572GR50,NVD,4615276.0,,100.0,1580.0,1505.0,132.0,1500.0,25.0,3506.0,0.101,1.0,0.0709,0.16,0.058,54.0,275.98,0.022,0.183,1.33,0.006,0.196,71.0,ASTMA572GR50,,,,,,,,,,,,,,,,,,,436.781728873635,
ASTMA572GR50,NVD,4615277.0,,97.0,1575.0,1505.0,132.0,1700.0,25.0,3199.0,0.111,1.03,0.068,0.1779,0.076,54.0,234.4,0.032,0.179,1.31,0.006,0.1759,68.0,ASTMA572GR50,,,,,,,,,,,,,,,,,,,436.781728873635,
ASTMA572GR50,NVD,4615278.0,,104.0,1575.0,1505.0,178.0,1505.0,25.0,3500.0,0.092,1.0,0.063,0.1749,0.119,54.0,227.6,0.036,0.173,1.33,0.0089,0.195,67.0,ASTMA572GR50,,,,,,,,,,,,,,,,,,,436.781728873635,
ASTMA572GR50,NVD,4615279.0,,103.0,1575.0,1505.0,178.0,1650.0,25.0,4016.0,0.085,1.03,0.0719,0.157,0.067,54.0,287.0,0.042,0.178,1.35,0.01,0.183,67.0,ASTMA572GR50,,,,,,,,,,,,,,,,,,,436.781728873635,
ASTMA572GR50,NVD,4615280.0,,101.0,1575.0,1505.0,178.0,1690.0,25.0,3647.0,0.097,1.01,0.069,0.1499,0.088,51.0,268.85,0.033,0.186,1.34,0.01,0.197,71.0,ASTMA572GR50,,,,,,,,,,,,,,,,,,,436.781728873635,
ASTMA572GR50,NVD,4615281.0,,101.0,1575.0,1505.0,178.0,1850.0,25.0,3260.0,0.092,0.86,0.065,0.1469,0.1,54.0,250.04,0.044,0.179,1.33,0.008,0.187,67.0,ASTMA572GR50,,,,,,,,,,,,,,,,,,,436.781728873635,
ASTMA572GR50,NVD,4615282.0,,100.0,1575.0,1505.0,178.0,1600.0,25.0,3364.0,0.133,0.92,0.063,0.164,0.19,50.0,204.5,0.035,0.181,1.34,0.004,0.2039,66.0,ASTMA572GR50,,,,,,,,,,,,,,,,,,,436.781728873635,
ASTMA572GR50,NVD,4615283.0,,99.0,1585.0,1505.0,178.0,1500.0,25.0,3409.0,0.101,0.99,0.0519,0.161,0.047,51.0,329.9,0.036,0.187,1.33,0.004,0.2399,67.0,ASTMA572GR50,,,,,,,,,,,,,,,,,,,436.781728873635,
SS540LSV,NVD,4615284.0,,98.0,1605.0,1505.0,158.0,1700.0,25.0,3292.0,0.089,1.07,0.066,0.167,0.005,50.0,267.0,0.04,0.221,1.43,0.0109,0.2059,71.0,SS540LSV,,,,,,,,,,,,,,,,,,,274.0,2.0
SS540LSV,NVD,4615285.0,,98.0,1574.0,1505.0,132.0,1500.0,25.0,3367.0,0.141,1.04,0.0599,0.182,0.039,51.0,234.4,0.04,0.218,1.45,0.0109,0.2109,71.0,SS540LSV,,,,,,,,,,,,,,,,,,,274.0,2.0
ASTMA572GR50,NVD,4615286.0,,102.0,1585.0,1505.0,132.0,1700.0,25.0,3568.0,0.104,1.0,0.0709,0.156,0.046,44.0,237.7,0.035,0.186,1.31,0.0129,0.185,71.0,ASTMA572GR50,,,,,,,,,,,,,,,,,,,436.781728873635,
JSPHTLSV,NVD,4615287.0,,101.0,1580.0,1505.0,132.0,1600.0,25.0,3433.0,0.112,1.02,0.069,0.168,0.064,58.0,175.0,0.033,0.179,1.28,0.017,0.188,74.0,JSPHTLSV,,,,,,0.2,,1.3,,0.25,,,90.0,0.025,,,,,345.3333333333333,3.0
JSPHTLSV,NVD,4615288.0,,100.0,1580.0,1505.0,132.0,1750.0,25.0,3492.0,0.124,1.04,0.0719,0.182,0.087,63.0,191.5,0.039,0.176,1.25,0.0179,0.168,74.0,JSPHTLSV,,,,,,0.2,,1.3,,0.25,,,90.0,0.025,,,,,345.3333333333333,3.0
ASTMA572GR50,NVD,4615289.0,,101.0,1568.0,1505.0,132.0,1500.0,25.0,3482.0,0.099,0.99,0.064,0.17,0.063,55.0,224.5,0.035,0.184,1.35,0.005,0.2079,73.0,ASTMA572GR50,,,,,,,,,,,,,,,,,,,436.781728873635,
ASTMA572GR50,NVD,4615290.0,,105.0,1575.0,1505.0,132.0,1650.0,25.0,3991.0,0.091,0.99,0.069,0.162,0.058,60.0,277.3,0.04,0.178,1.31,0.0089,0.196,71.0,ASTMA572GR50,,,,,,,,,,,,,,,,,,,436.781728873635,
ASTMA572GR50,NVD,4615291.0,,101.0,1570.0,1505.0,132.0,1450.0,25.0,3295.0,0.119,1.04,0.068,0.1769,0.069,58.0,244.3,0.034,0.187,1.32,0.006,0.186,70.0,ASTMA572GR50,,,,,,,,,,,,,,,,,,,436.781728873635,
ASTMA572GR50,NVD,4615292.0,,101.0,1567.0,1505.0,132.0,1300.0,25.0,3406.0,0.116,1.04,0.067,0.191,0.114,61.0,221.2,0.035,0.179,1.33,0.006,0.191,74.0,ASTMA572GR50,,,,,,,,,,,,,,,,,,,436.781728873635,
ASTMA572GR50,NVD,4615293.0,,101.0,1570.0,1505.0,132.0,1400.0,25.0,3397.0,0.116,1.02,0.0719,0.1789,0.108,61.0,234.4,0.028,0.177,1.29,0.01,0.192,79.0,ASTMA572GR50,,,,,,,,,,,,,,,,,,,436.781728873635,
ASTMA572GR50,NVD,4615294.0,,97.0,1570.0,1505.0,132.0,1550.0,25.0,3405.0,0.107,1.0,0.064,0.164,0.086,58.0,224.5,0.028,0.184,1.31,0.007,0.2389,74.0,ASTMA572GR50,,,,,,,,,,,,,,,,,,,436.781728873635,
ASTMA572GR50,NVD,4615295.0,,100.0,1565.0,1505.0,132.0,1400.0,25.0,3346.0,0.118,1.05,0.07,0.1769,0.032,55.0,300.4,0.032,0.184,1.34,0.0109,0.1739,74.0,ASTMA572GR50,,,,,,,,,,,,,,,,,,,436.781728873635,
ASTMA572GR50,NVD,4615296.0,,99.0,1565.0,1505.0,132.0,1400.0,25.0,3528.0,0.088,1.04,0.055,0.153,0.031,63.0,270.04,0.039,0.181,1.33,0.012,0.198,76.0,ASTMA572GR50,,,,,,,,,,,,,,,,,,,436.781728873635,
ASTMA572GR50,NVD,4615297.0,,100.0,1570.0,1505.0,132.0,1450.0,25.0,3499.0,0.089,1.05,0.063,0.164,0.011,64.0,307.0,0.038,0.185,1.31,0.0089,0.2119,74.0,ASTMA572GR50,,,,,,,,,,,,,,,,,,,436.781728873635,
ASTMA572GR50,NVD,4615298.0,,96.0,1572.0,1505.0,132.0,1300.0,25.0,3357.0,0.104,0.95,0.0599,0.1449,0.067,63.0,321.52,0.042,0.172,1.32,0.0089,0.192,68.0,ASTMA572GR50,,,,,,,,,,,,,,,,,,,436.781728873635,
ASTMA572GR50,NVD,4615299.0,,96.0,1570.0,1505.0,132.0,1300.0,25.0,3847.0,0.094,1.11,0.065,0.17,0.034,57.0,270.7,0.039,0.185,1.43,0.0109,0.2039,71.0,ASTMA572GR50,,,,,,,,,,,,,,,,,,,436.781728873635,
ASTMA572GR50,NVD,4615300.0,,101.0,1570.0,1505.0,132.0,1900.0,25.0,3835.0,0.081,1.03,0.0709,0.1449,0.059,64.0,306.01,0.045,0.177,1.34,0.017,0.2049,77.0,ASTMA572GR50,,,,,,,,,,,,,,,,,,,436.781728873635,
ASTMA572GR50,NVD,4615301.0,,101.0,1574.0,1505.0,132.0,1500.0,25.0,3281.0,0.087,1.03,0.068,0.156,0.064,64.0,257.5,0.032,0.191,1.35,0.01,0.221,76.0,ASTMA572GR50,,,,,,,,,,,,,,,,,,,436.781728873635,
ASTMA572GR50,NVD,4615302.0,,100.0,1575.0,1505.0,154.0,2200.0,25.0,3122.0,0.094,1.02,0.0749,0.159,0.049,57.0,324.71,0.039,0.179,1.32,0.012,0.189,71.0,ASTMA572GR50,,,,,,,,,,,,,,,,,,,436.781728873635,
ASTMA572GR50,NVD,4615303.0,,99.0,1572.0,1505.0,132.0,1350.0,25.0,3537.0,0.142,1.04,0.0719,0.183,0.123,55.0,191.5,0.044,0.193,1.29,0.0109,0.218,76.0,ASTMA572GR50,,,,,,,,,,,,,,,,,,,436.781728873635,
ASTMA572GR50,NVD,4615304.0,,99.0,1570.0,1505.0,132.0,1850.0,25.0,3650.0,0.089,0.9,0.078,0.14,0.072,60.0,328.78,0.039,0.174,1.32,0.025,0.23,70.0,ASTMA572GR50,,,,,,,,,,,,,,,,,,,436.781728873635,
ASTMA572GR50,NVD,4615305.0,,100.0,1575.0,1505.0,132.0,1600.0,25.0,3666.0,0.093,1.04,0.0739,0.17,0.073,60.0,201.4,0.035,0.185,1.33,0.01,0.183,74.0,ASTMA572GR50,,,,,,,,,,,,,,,,,,,436.781728873635,
ASTMA572GR50,NVD,4615306.0,,102.0,1575.0,1505.0,132.0,2400.0,25.0,3491.0,0.116,0.92,0.078,0.1479,0.078,54.0,311.95,0.031,0.193,1.32,0.0089,0.184,71.0,ASTMA572GR50,,,,,,,,,,,,,,,,,,,436.781728873635,
ASTMA572GR50,NVD,4615307.0,,98.0,1570.0,1505.0,132.0,2000.0,25.0,3278.0,0.094,1.03,0.0749,0.156,0.027,54.0,283.9,0.033,0.202,1.3,0.007,0.214,67.0,ASTMA572GR50,,,,,,,,,,,,,,,,,,,436.781728873635,
JSPHTLSV,NVD,4615308.0,,101.0,1610.0,1505.0,132.0,2200.0,25.0,3696.0,0.136,0.97,0.0739,0.157,0.07,54.0,270.7,0.03,0.188,1.29,0.008,0.197,71.0,JSPHTLSV,,,,,,0.2,,1.3,,0.25,,,90.0,0.025,,,,,345.3333333333333,3.0
JSPHTLSV,NVD,4615309.0,,100.0,1577.0,1505.0,178.0,2400.0,25.0,3562.0,0.104,1.14,0.078,0.2,0.068,54.0,308.45,0.038,0.173,1.27,0.01,0.1809,67.0,JSPHTLSV,,,,,,0.2,,1.3,,0.25,,,90.0,0.025,,,,,345.3333333333333,3.0
ASTMA572GR50,NVD,4615310.0,,102.0,1610.0,1505.0,178.0,1800.0,25.0,3284.0,0.096,1.02,0.068,0.169,0.06,57.0,318.35,0.03,0.187,1.33,0.01,0.2099,71.0,ASTMA572GR50,,,,,,,,,,,,,,,,,,,436.781728873635,
ASTMA572GR50,NVD,4615311.0,,102.0,1578.0,1505.0,178.0,1850.0,25.0,3747.0,0.098,0.99,0.068,0.155,0.032,54.0,345.41,0.033,0.176,1.34,0.0089,0.215,71.0,ASTMA572GR50,,,,,,,,,,,,,,,,,,,436.781728873635,
ASTMA572GR50,NVD,4615312.0,,102.0,1573.0,1505.0,178.0,1800.0,25.0,3170.0,0.098,0.98,0.064,0.168,0.068,57.0,343.1,0.028,0.194,1.34,0.0089,0.224,73.0,ASTMA572GR50,,,,,,,,,,,,,,,,,,,436.781728873635,
ASTMA572GR50,NVD,4615313.0,,101.0,1570.0,1505.0,178.0,2090.0,25.0,3229.0,0.09,0.92,0.067,0.14,0.042,51.0,300.2,0.035,0.177,1.35,0.0109,0.231,71.0,ASTMA572GR50,,,,,,,,,,,,,,,,,,,436.781728873635,
ASTMA572GR50,NVD,4615314.0,,100.0,1572.0,1505.0,178.0,1750.0,25.0,3307.0,0.114,0.74,0.065,0.116,0.02,54.0,344.75,0.032,0.184,1.3,0.008,0.219,67.0,ASTMA572GR50,,,,,,,,,,,,,,,,,,,436.781728873635,
ASTMA572GR50,NVD,4615315.0,,102.0,1573.0,1505.0,110.0,1900.0,25.0,4010.0,0.104,0.88,0.0539,0.166,0.069,54.0,226.26,0.041,0.187,1.31,0.01,0.228,73.0,ASTMA572GR50,,,,,,,,,,,,,,,,,,,436.781728873635,
ASTMA572GR50,NVD,4615316.0,,102.0,1575.0,1505.0,110.0,1700.0,25.0,3310.0,0.122,0.93,0.0599,0.164,0.049,55.0,252.0,0.037,0.19,1.33,0.008,0.2109,73.0,ASTMA572GR50,,,,,,,,,,,,,,,,,,,436.781728873635,
ASTMA572GR50,NVD,4615317.0,,100.0,1585.0,1505.0,110.0,1750.0,25.0,3557.0,0.127,0.97,0.065,0.1789,0.064,54.0,192.6,0.034,0.188,1.34,0.01,0.22,68.0,ASTMA572GR50,,,,,,,,,,,,,,,,,,,436.781728873635,
ASTMA572GR50,NVD,4615318.0,,99.0,1580.0,1505.0,110.0,1300.0,25.0,3756.0,0.156,1.01,0.057,0.1729,0.062,61.0,202.5,0.029,0.187,1.31,0.005,0.214,74.0,ASTMA572GR50,,,,,,,,,,,,,,,,,,,436.781728873635,
ASTMA572GR50,NVD,4615319.0,,100.0,1575.0,1505.0,110.0,1700.0,25.0,3272.0,0.094,0.97,0.067,0.16,0.043,58.0,235.5,0.032,0.173,1.3,0.01,0.186,74.0,ASTMA572GR50,,,,,,,,,,,,,,,,,,,436.781728873635,
ASTMA572GR50,NVD,4615320.0,,101.0,1570.0,1505.0,110.0,1400.0,25.0,3609.0,0.117,1.02,0.065,0.201,0.052,60.0,186.0,0.038,0.179,1.31,0.007,0.2059,74.0,ASTMA572GR50,,,,,,,,,,,,,,,,,,,436.781728873635,
ASTMA572GR50,NVD,4615321.0,,103.0,1570.0,1505.0,110.0,1550.0,25.0,3704.0,0.084,0.93,0.065,0.152,0.065,63.0,196.89,0.046,0.183,1.31,0.0129,0.2109,74.0,ASTMA572GR50,,,,,,,,,,,,,,,,,,,436.781728873635,
ASTMA572GR50,NVD,4615322.0,,101.0,1570.0,1505.0,110.0,1450.0,25.0,3621.0,0.097,0.98,0.0709,0.152,0.073,61.0,225.6,0.033,0.174,1.3,0.005,0.217,76.0,ASTMA572GR50,,,,,,,,,,,,,,,,,,,436.781728873635,
ASTMA572GR50,NVD,4615323.0,,98.0,1570.0,1505.0,110.0,1350.0,25.0,3766.0,0.088,1.01,0.063,0.162,0.067,57.0,167.19,0.042,0.179,1.31,0.0149,0.222,73.0,ASTMA572GR50,,,,,,,,,,,,,,,,,,,436.781728873635,
ASTMA572GR50,NVD,4615324.0,,100.0,1572.0,1505.0,110.0,1500.0,25.0,3517.0,0.114,0.99,0.069,0.167,0.101,61.0,176.1,0.039,0.179,1.29,0.0089,0.193,71.0,ASTMA572GR50,,,,,,,,,,,,,,,,,,,436.781728873635,
ASTMA572GR50,NVD,4615325.0,,100.0,1570.0,1505.0,110.0,1500.0,36.0,3393.0,0.098,1.01,0.07,0.165,0.085,61.0,186.0,0.044,0.182,1.33,0.0109,0.2399,70.0,ASTMA572GR50,,,,,,,,,,,,,,,,,,,436.781728873635,
C18HMN,NVD,4615326.0,,100.0,1575.0,1505.0,132.0,1400.0,50.0,3417.0,0.106,0.99,0.0709,0.167,0.109,58.0,231.0,0.034,0.167,1.17,0.006,0.217,64.0,C18HMN,,,,,,,,,,,,,,,,,,,436.781728873635,
C18HMN,NVD,4615327.0,,102.0,1575.0,1505.0,132.0,1200.0,50.0,4138.0,0.073,0.83,0.0729,0.1419,0.055,55.0,198.0,0.043,0.165,1.15,0.014,0.2109,68.0,C18HMN,,,,,,,,,,,,,,,,,,,436.781728873635,
C18HMN,NVD,4615328.0,,102.0,1600.0,1505.0,132.0,1400.0,50.0,3772.0,0.1,0.83,0.069,0.155,0.099,63.0,181.5,0.04,0.168,1.17,0.006,0.22,68.0,C18HMN,,,,,,,,,,,,,,,,,,,436.781728873635,
S275LS,NVD,4615329.0,,105.0,1605.0,1505.0,110.0,1550.0,50.0,3783.0,0.077,0.52,0.0739,0.111,0.077,64.0,192.5,0.03,0.164,0.72,0.006,0.2049,66.0,S275LS,,,,,,,,,,,,,,,,,,,217.0,1.0
S275LS,NVD,4615330.0,,98.0,1590.0,1505.0,132.0,1400.0,50.0,3840.0,0.078,0.55,0.057,0.124,0.048,64.0,221.1,0.033,0.165,0.74,0.006,0.1719,68.0,S275LS,,,,,,,,,,,,,,,,,,,217.0,1.0
C18HMN,NVD,4615331.0,,102.0,1600.0,1505.0,132.0,1530.0,50.0,3994.0,0.05,0.52,0.062,0.08,0.036,50.0,267.3,0.032,0.184,1.19,0.006,0.2349,70.0,C18HMN,,,,,,,,,,,,,,,,,,,436.781728873635,
S275LS,NVD,4615332.0,,101.0,1585.0,1505.0,132.0,1500.0,50.0,3552.0,0.072,0.56,0.07,0.124,0.058,66.0,198.0,0.049,0.165,0.7,0.014,0.256,67.0,S275LS,,,,,,,,,,,,,,,,,,,217.0,1.0
S275LS,NVD,4615333.0,,101.0,1583.0,1505.0,132.0,1300.0,50.0,3471.0,0.077,0.53,0.063,0.114,0.066,66.0,181.5,0.028,0.162,0.72,0.0089,0.1769,70.0,S275LS,,,,,,,,,,,,,,,,,,,217.0,1.0
C18HMN,NVD,4615334.0,,101.0,1575.0,1505.0,132.0,1300.0,50.0,3882.0,0.127,0.59,0.0709,0.136,0.073,64.0,184.8,0.032,0.182,1.18,0.006,0.2099,64.0,C18HMN,,,,,,,,,,,,,,,,,,,436.781728873635,
C18HMN,NVD,4615335.0,,102.0,1572.0,1505.0,132.0,1280.0,50.0,3522.0,0.107,0.88,0.065,0.168,0.06,61.0,189.75,0.028,0.166,1.18,0.006,0.227,68.0,C18HMN,,,,,,,,,,,,,,,,,,,436.781728873635,
C18HMN,NVD,4615336.0,,101.0,1570.0,1505.0,132.0,1500.0,50.0,3492.0,0.117,0.93,0.0719,0.202,0.052,61.0,221.76,0.031,0.153,1.16,0.0089,0.216,68.0,C18HMN,,,,,,,,,,,,,,,,,,,436.781728873635,
ASTMA572GR50,NVD,4615337.0,,102.0,1568.0,1505.0,132.0,1500.0,50.0,3525.0,0.072,0.84,0.062,0.109,0.027,55.0,282.15,0.038,0.171,1.3,0.0089,0.199,74.0,ASTMA572GR50,,,,,,,,,,,,,,,,,,,436.781728873635,
ASTMA572GR50,NVD,4615338.0,,99.0,1568.0,1505.0,132.0,1250.0,50.0,3532.0,0.122,1.03,0.07,0.193,0.087,57.0,193.05,0.026,0.174,1.31,0.005,0.196,58.0,ASTMA572GR50,,,,,,,,,,,,,,,,,,,436.781728873635,
ASTMA572GR50,NVD,4615339.0,,100.0,1565.0,1505.0,132.0,1400.0,50.0,3836.0,0.121,1.02,0.0719,0.168,0.064,61.0,224.4,0.032,0.189,1.34,0.008,0.2,71.0,ASTMA572GR50,,,,,,,,,,,,,,,,,,,436.781728873635,
ASTMA572GR50,NVD,4615340.0,,100.0,1565.0,1505.0,132.0,1500.0,50.0,3496.0,0.131,1.05,0.065,0.185,0.08,61.0,165.0,0.035,0.187,1.31,0.008,0.225,73.0,ASTMA572GR50,,,,,,,,,,,,,,,,,,,436.781728873635,
ASTMA572GR50,NVD,4615341.0,,97.0,1570.0,1505.0,132.0,1700.0,50.0,3628.0,0.121,1.01,0.08,0.1739,0.072,54.0,257.4,0.03,0.188,1.34,0.007,0.2039,70.0,ASTMA572GR50,,,,,,,,,,,,,,,,,,,436.781728873635,
ASTMA572GR50,NVD,4615342.0,,100.0,1566.0,1505.0,110.0,1150.0,50.0,3467.0,0.143,1.0,0.078,0.1729,0.021,55.0,245.3,0.04,0.178,1.31,0.0089,0.217,71.0,ASTMA572GR50,,,,,,,,,,,,,,,,,,,436.781728873635,
ASTMA572GR51,NVD,4615343.0,,101.0,1565.0,1505.0,132.0,1650.0,50.0,3793.0,0.096,0.98,0.0709,0.1729,0.057,50.0,257.4,0.033,0.174,1.33,0.0089,0.201,74.0,ASTMA572GR51,,,,,,,,,,,,,,,,,,,436.781728873635,
JSPHTLSV,NVD,4615344.0,,101.0,1611.0,1505.0,132.0,1450.0,50.0,3861.0,0.097,1.0,0.064,0.1719,0.041,61.0,254.1,0.036,0.186,1.27,0.008,0.2109,70.0,JSPHTLSV,,,,,,0.2,,1.3,,0.25,,,90.0,0.025,,,,,345.3333333333333,3.0
ASTMA572GR50,NVD,4615345.0,,100.0,1567.0,1505.0,132.0,1300.0,50.0,3677.0,0.114,1.0,0.068,0.1779,0.057,58.0,201.3,0.035,0.18,1.33,0.007,0.2,70.0,ASTMA572GR50,,,,,,,,,,,,,,,,,,,436.781728873635,
JSPHTLSV,NVD,4615346.0,,101.0,1585.0,1505.0,132.0,1100.0,50.0,3554.0,0.132,1.02,0.069,0.1729,0.066,58.0,155.1,0.029,0.176,1.28,0.007,0.232,67.0,JSPHTLSV,,,,,,0.2,,1.3,,0.25,,,90.0,0.025,,,,,345.3333333333333,3.0
ASTMA572GR50,NVD,4615347.0,,103.0,1565.0,1505.0,110.0,1250.0,50.0,3809.0,0.109,0.98,0.068,0.171,0.056,55.0,189.2,0.034,0.19,1.34,0.0109,0.2049,71.0,ASTMA572GR50,,,,,,,,,,,,,,,,,,,436.781728873635,
ASTMA572GR50,NVD,4615348.0,,102.0,1570.0,1505.0,132.0,1700.0,50.0,3580.0,0.167,1.07,0.067,0.199,0.076,61.0,191.4,0.035,0.187,1.32,0.0089,0.228,74.0,ASTMA572GR50,,,,,,,,,,,,,,,,,,,436.781728873635,
ASTMA572GR50,NVD,4615349.0,,102.0,1575.0,1505.0,132.0,1500.0,50.0,3151.0,0.142,0.98,0.068,0.1789,0.077,61.0,188.1,0.039,0.182,1.32,0.012,0.2039,70.0,ASTMA572GR50,,,,,,,,,,,,,,,,,,,436.781728873635,
ASTMA572GR50,NVD,4615350.0,,100.0,1570.0,1505.0,132.0,1350.0,50.0,4029.0,0.096,0.97,0.058,0.166,0.035,57.0,247.5,0.037,0.174,1.32,0.0089,0.222,68.0,ASTMA572GR50,,,,,,,,,,,,,,,,,,,436.781728873635,
JSPHTLSV,NVD,4615351.0,,103.0,1610.0,1505.0,132.0,1550.0,50.0,3534.0,0.085,0.94,0.0609,0.1489,0.059,66.0,247.5,0.034,0.18,1.29,0.006,0.183,77.0,JSPHTLSV,,,,,,0.2,,1.3,,0.25,,,90.0,0.025,,,,,345.3333333333333,3.0
JSPHTLSV,NVD,4615352.0,,94.0,1570.0,1505.0,132.0,1250.0,25.0,3540.0,0.132,1.07,0.0539,0.198,0.071,53.0,165.0,0.031,0.179,1.28,0.004,0.19,71.0,JSPHTLSV,,,,,,0.2,,1.3,,0.25,,,90.0,0.025,,,,,345.3333333333333,3.0
JSPHTLSV,NVD,4615353.0,,109.0,1570.0,1505.0,132.0,1600.0,25.0,3572.0,0.102,0.93,0.0589,0.163,0.047,51.0,254.1,0.039,0.175,1.25,0.005,0.2059,67.0,JSPHTLSV,,,,,,0.2,,1.3,,0.25,,,90.0,0.025,,,,,345.3333333333333,3.0
C18HMN,NVD,4615354.0,,103.0,1602.0,1505.0,132.0,1244.0,25.0,3643.0,0.094,0.97,0.049,0.164,0.045,51.0,274.56,0.031,0.156,1.19,0.005,0.202,64.0,C18HMN,,,,,,,,,,,,,,,,,,,436.781728873635,
JSPHTLSV,NVD,4615355.0,,100.0,1575.0,1505.0,132.0,1200.0,50.0,3205.0,0.079,0.86,0.0609,0.124,0.053,53.0,272.91,0.028,0.172,1.3,0.0109,0.255,66.0,JSPHTLSV,,,,,,0.2,,1.3,,0.25,,,90.0,0.025,,,,,345.3333333333333,3.0
C18HMN,NVD,4615356.0,,100.0,1578.0,1505.0,132.0,1800.0,25.0,3370.0,0.12,1.02,0.0609,0.16,0.1,53.0,181.5,0.025,0.167,1.17,0.006,0.2089,67.0,C18HMN,,,,,,,,,,,,,,,,,,,436.781728873635,
ASTMA572GR50,NVD,4615357.0,,100.0,1570.0,1505.0,132.0,1250.0,50.0,3627.0,0.081,0.94,0.055,0.156,0.082,51.0,201.3,0.033,0.183,1.32,0.005,0.195,71.0,ASTMA572GR50,,,,,,,,,,,,,,,,,,,436.781728873635,
ASTMA572GR50,NVD,4615358.0,,100.0,1570.0,1505.0,132.0,1250.0,50.0,3489.0,0.088,1.03,0.049,0.158,0.04,55.0,264.0,0.031,0.182,1.33,0.006,0.219,71.0,ASTMA572GR50,,,,,,,,,,,,,,,,,,,436.781728873635,
ASTMA572GR50,NVD,4615359.0,,102.0,1570.0,1505.0,132.0,1250.0,50.0,3374.0,0.094,0.98,0.0509,0.138,0.018,54.0,323.4,0.038,0.182,1.33,0.006,0.183,70.0,ASTMA572GR50,,,,,,,,,,,,,,,,,,,436.781728873635,
ASTMA572GR50,NVD,4615360.0,,101.0,1580.0,1505.0,132.0,1350.0,50.0,3400.0,0.098,1.05,0.0529,0.1449,0.002,54.0,333.3,0.029,0.176,1.32,0.007,0.2079,68.0,ASTMA572GR50,,,,,,,,,,,,,,,,,,,436.781728873635,
ASTMA572GR50,NVD,4615361.0,,100.0,1580.0,1505.0,156.0,1250.0,50.0,3519.0,0.132,1.12,0.057,0.188,0.039,54.0,258.3,0.033,0.18,1.32,0.004,0.2099,70.0,ASTMA572GR50,,,,,,,,,,,,,,,,,,,436.781728873635,
ASTMA572GR50,NVD,4615362.0,,102.0,1588.0,1505.0,132.0,1400.0,50.0,3595.0,0.101,0.98,0.056,0.163,0.059,54.0,181.5,0.045,0.176,1.31,0.004,0.184,73.0,ASTMA572GR50,,,,,,,,,,,,,,,,,,,436.781728873635,
ASTMA572GR50,NVD,4615363.0,,99.0,1580.0,1505.0,132.0,1300.0,50.0,3361.0,0.104,0.77,0.068,0.115,0.105,54.0,205.26,0.035,0.189,1.42,0.007,0.215,70.0,ASTMA572GR50,,,,,,,,,,,,,,,,,,,436.781728873635,
JSPHTLSV,NVD,4615364.0,,102.0,1610.0,1505.0,132.0,1550.0,50.0,3490.0,0.098,0.98,0.064,0.155,0.098,50.0,224.4,0.029,0.185,1.27,0.004,0.2079,64.0,JSPHTLSV,,,,,,0.2,,1.3,,0.25,,,90.0,0.025,,,,,345.3333333333333,3.0
ASTMA572GR50,NVD,4615365.0,,89.0,1585.0,1505.0,132.0,850.0,50.0,3233.0,0.101,1.15,0.064,0.187,0.075,54.0,205.26,0.029,0.18,1.37,0.006,0.261,64.0,ASTMA572GR50,,,,,,,,,,,,,,,,,,,436.781728873635,
JSPHTLSV,NVD,4615366.0,,100.0,1575.0,1505.0,132.0,1000.0,50.0,3498.0,0.091,1.03,0.066,0.1749,0.066,54.0,297.0,0.032,0.171,1.28,0.0109,0.189,61.0,JSPHTLSV,,,,,,0.2,,1.3,,0.25,,,90.0,0.025,,,,,345.3333333333333,3.0
ASTMA572GR50,NVD,4615367.0,,98.0,1580.0,1505.0,132.0,1250.0,50.0,3812.0,0.122,1.1,0.0599,0.165,0.033,55.0,257.4,0.032,0.183,1.36,0.006,0.216,67.0,ASTMA572GR50,,,,,,,,,,,,,,,,,,,436.781728873635,
JSPHTLSV,NVD,4615368.0,,101.0,1580.0,1505.0,132.0,1400.0,50.0,3886.0,0.085,1.02,0.084,0.152,0.007,51.0,326.7,0.027,0.179,1.25,0.0089,0.184,58.0,JSPHTLSV,,,,,,0.2,,1.3,,0.25,,,90.0,0.025,,,,,345.3333333333333,3.0
ASTMA572GR50,NVD,4615369.0,,101.0,1580.0,1505.0,132.0,1300.0,50.0,3449.0,0.104,1.09,0.082,0.188,0.03,60.0,257.4,0.041,0.181,1.34,0.014,0.197,63.0,ASTMA572GR50,,,,,,,,,,,,,,,,,,,436.781728873635,
E450LS(V+NB),NVD,4615370.0,,101.0,1600.0,1505.0,132.0,1400.0,50.0,3632.0,0.102,1.09,0.067,0.189,0.035,60.0,297.0,0.032,0.173,1.54,0.006,0.2119,60.0,E450LSV+NB,,,,,,,,,,,,,,,,,,,436.781728873635,
E450LS(V+NB),NVD,4615371.0,,103.0,1578.0,1505.0,132.0,1300.0,50.0,3891.0,0.088,1.01,0.0739,0.158,0.02,55.0,277.2,0.04,0.167,1.54,0.007,0.2069,67.0,E450LSV+NB,,,,,,,,,,,,,,,,,,,436.781728873635,
E450LS(V+NB),NVD,4615372.0,,101.0,1575.0,1505.0,132.0,1300.0,50.0,3637.0,0.095,1.01,0.0609,0.165,0.036,54.0,237.6,0.029,0.187,1.55,0.005,0.2119,61.0,E450LSV+NB,,,,,,,,,,,,,,,,,,,436.781728873635,
ASTMA572GR50,NVD,4615373.0,,101.0,1608.0,1505.0,132.0,1350.0,50.0,3647.0,0.099,1.01,0.079,0.152,0.031,54.0,303.6,0.032,0.184,1.34,0.007,0.2129,67.0,ASTMA572GR50,,,,,,,,,,,,,,,,,,,436.781728873635,
ASTMA572GR50,NVD,4615374.0,,102.0,1575.0,1505.0,132.0,1300.0,50.0,3712.0,0.124,0.9,0.0749,0.1439,0.029,55.0,270.6,0.026,0.182,1.34,0.004,0.171,66.0,ASTMA572GR50,,,,,,,,,,,,,,,,,,,436.781728873635,
ASTMA572GR50,NVD,4615375.0,,102.0,1575.0,1505.0,132.0,1150.0,50.0,3681.0,0.105,1.06,0.066,0.162,0.032,60.0,247.5,0.035,0.181,1.31,0.0089,0.1769,64.0,ASTMA572GR50,,,,,,,,,,,,,,,,,,,436.781728873635,
ASTMA572GR50,NVD,4615376.0,,100.0,1576.0,1505.0,132.0,1500.0,50.0,3525.0,0.118,1.11,0.078,0.196,0.031,54.0,264.0,0.03,0.179,1.32,0.004,0.1769,70.0,ASTMA572GR50,,,,,,,,,,,,,,,,,,,436.781728873635,
ASTMA572GR50,NVD,4615377.0,,100.0,1567.0,1505.0,132.0,1250.0,50.0,3708.0,0.059,0.59,0.079,0.105,0.02,51.0,290.4,0.029,0.177,1.32,0.006,0.203,73.0,ASTMA572GR50,,,,,,,,,,,,,,,,,,,436.781728873635,
