Repository: Shubhammmmmmmmmmmmmm/AI-Aluminium-Addition-Optimization

File: clean_data/clean_dataset_ModelB.csv (part 3 of 14)
GRADE,VD/NVD,Batch Number,Date,tap_wt_from_EAF,LIFTING TEMP_LRF,TEMP OPENING_LRF,al ingot_kg__during_EAF_tapping,LIME_LRF,SPAR,OXY_EAF,LRF_Initial_Chemistry_C,LRF_Initial_Chemistry_MN,LRF_Initial_Chemistry_S,LRF_Initial_Chemistry_SI,LRF_Initial_Chemistry_AL,LRF_Initial_Chemistry_N2,Total_Al_LRF_kg,LRF_Final_Chemistry_AL,LRF_Final_Chemistry_C,LRF_Final_Chemistry_MN,Final_S,Final_SI,LRF_Final_Chemistry_N2,GRADE_KEY,C_Target,Mn_Target,Si_Target,Al_Target,C_Min,C_Max,Mn_Min,Mn_Max,Si_Min,Si_Max,Al_Min,Al_Max,N_Max,S_Max,Carbon_Gap,Mn_Gap,Si_Gap,Al_Gap,Mean_Oxygen,Samples
ASTMA572GR50,NVD,4615378.0,,101.0,1570.0,1505.0,132.0,1250.0,50.0,3635.0,0.095,0.69,0.078,0.151,0.056,57.0,257.4,0.034,0.183,1.34,0.0089,0.222,67.0,ASTMA572GR50,,,,,,,,,,,,,,,,,,,436.781728873635,
ASTMA572GR50,NVD,4615379.0,,100.0,1568.0,1505.0,132.0,1100.0,50.0,3487.0,0.086,0.58,0.08,0.127,0.077,54.0,214.5,0.04,0.178,1.31,0.0109,0.223,70.0,ASTMA572GR50,,,,,,,,,,,,,,,,,,,436.781728873635,
ASTMA572GR50,NVD,4615380.0,,100.0,1570.0,1505.0,110.0,1350.0,50.0,3832.0,0.139,1.11,0.063,0.192,0.081,54.0,169.4,0.03,0.19,1.34,0.006,0.218,68.0,ASTMA572GR50,,,,,,,,,,,,,,,,,,,436.781728873635,
ASTMA572GR50,NVD,4615381.0,,100.0,1567.0,1505.0,110.0,1100.0,50.0,4219.0,0.086,0.99,0.0749,0.158,0.036,51.0,255.2,0.032,0.146,1.29,0.033,0.159,66.0,ASTMA572GR50,,,,,,,,,,,,,,,,,,,436.781728873635,
ASTMA572GR50,NVD,4615382.0,,100.0,1580.0,1505.0,132.0,2000.0,50.0,3420.0,0.097,0.72,0.0609,0.1419,0.048,54.0,290.4,0.031,0.166,1.33,0.0109,0.189,74.0,ASTMA572GR50,,,,,,,,,,,,,,,,,,,436.781728873635,
ASTMA572GR50,NVD,4615383.0,,102.0,1568.0,1505.0,132.0,1500.0,50.0,3587.0,0.09,1.03,0.064,0.123,0.025,51.0,280.5,0.025,0.173,1.31,0.006,0.2069,70.0,ASTMA572GR50,,,,,,,,,,,,,,,,,,,436.781728873635,
ASTMA572GR50,NVD,4615384.0,,102.0,1566.0,1505.0,132.0,1300.0,50.0,3902.0,0.125,1.02,0.068,0.162,0.059,57.0,244.2,0.024,0.179,1.32,0.008,0.2049,71.0,ASTMA572GR50,,,,,,,,,,,,,,,,,,,436.781728873635,
ASTMA572GR50,NVD,4615385.0,,101.0,1567.0,1505.0,132.0,1350.0,50.0,3810.0,0.153,0.96,0.062,0.159,0.059,54.0,231.0,0.028,0.181,1.3,0.008,0.2,67.0,ASTMA572GR50,,,,,,,,,,,,,,,,,,,436.781728873635,
ASTMA572GR50,NVD,4615386.0,,100.0,1569.0,1505.0,132.0,1600.0,50.0,3196.0,0.106,1.14,0.0529,0.154,0.04,51.0,237.6,0.03,0.165,1.35,0.0089,0.2119,64.0,ASTMA572GR50,,,,,,,,,,,,,,,,,,,436.781728873635,
FE550DLMH,NVD,4615387.0,,98.0,1610.0,1505.0,110.0,1400.0,50.0,3319.0,0.068,0.61,0.07,0.126,0.072,50.0,110.0,0.006,0.196,0.84,0.0089,0.1429,67.0,FE550DLMH,,,,,,,,,,,,,,,,,,,436.781728873635,
ASTMA572GR50,NVD,4615388.0,,104.0,1575.0,1505.0,110.0,1500.0,50.0,4459.0,0.072,0.52,0.0599,0.11,0.06,51.0,209.0,0.03,0.183,1.34,0.012,0.194,71.0,ASTMA572GR50,,,,,,,,,,,,,,,,,,,436.781728873635,
ASTMA572GR50,NVD,4615389.0,,104.0,1575.0,1505.0,198.0,1150.0,50.0,3883.0,0.129,0.66,0.0719,0.1409,0.051,54.0,198.0,0.045,0.191,1.31,0.014,0.193,67.0,ASTMA572GR50,,,,,,,,,,,,,,,,,,,436.781728873635,
FE550DLMH,NVD,4615390.0,,96.0,1585.0,1505.0,110.0,1350.0,50.0,3872.0,0.085,0.71,0.063,0.13,0.007,55.0,143.0,0.016,0.207,0.84,0.017,0.1739,64.0,FE550DLMH,,,,,,,,,,,,,,,,,,,436.781728873635,
FE550DLMH,NVD,4615391.0,,98.0,1580.0,1505.0,110.0,1350.0,50.0,3104.0,0.057,0.57,0.07,0.1439,0.065,54.0,159.5,0.013,0.197,0.82,0.016,0.1759,61.0,FE550DLMH,,,,,,,,,,,,,,,,,,,436.781728873635,
FE550DLMH,NVD,4615392.0,,87.0,1610.0,1530.0,132.0,1500.0,50.0,3635.0,0.091,0.78,0.064,0.1179,0.037,54.0,205.26,0.008,0.196,0.85,0.0089,0.203,67.0,FE550DLMH,,,,,,,,,,,,,,,,,,,436.781728873635,
FE550DLMH,NVD,4615393.0,,103.0,1585.0,1505.0,110.0,1500.0,50.0,3610.0,0.068,0.52,0.069,0.1,0.125,55.0,110.0,0.006,0.196,0.83,0.0109,0.183,61.0,FE550DLMH,,,,,,,,,,,,,,,,,,,436.781728873635,
FE550DLMH,NVD,4615394.0,,99.0,1580.0,1505.0,110.0,1650.0,50.0,3880.0,0.066,0.61,0.068,0.128,0.041,57.0,129.8,0.015,0.19,0.84,0.0179,0.1809,60.0,FE550DLMH,,,,,,,,,,,,,,,,,,,436.781728873635,
FE550DLMH,NVD,4615395.0,,100.0,1580.0,1505.0,110.0,1250.0,50.0,3412.0,0.104,0.58,0.08,0.121,0.084,57.0,134.75,0.008,0.186,0.85,0.008,0.1469,61.0,FE550DLMH,,,,,,,,,,,,,,,,,,,436.781728873635,
FE550DLMH,NVD,4615396.0,,101.0,1585.0,1505.0,132.0,1550.0,50.0,3162.0,0.083,0.63,0.0589,0.104,0.016,54.0,205.26,0.012,0.186,0.84,0.006,0.27,60.0,FE550DLMH,,,,,,,,,,,,,,,,,,,436.781728873635,
F-65,VD,4615397.0,,102.0,1575.0,1505.0,132.0,1600.0,50.0,3616.0,0.073,0.65,0.0609,0.127,0.094,64.0,201.63,0.029,0.174,1.52,0.003,0.3039,60.0,F65,,,,,,,,,,,,,,,,,,,436.781728873635,
FE550DLMH,NVD,4615398.0,,100.0,1591.0,1505.0,110.0,1250.0,50.0,3472.0,0.087,0.64,0.068,0.133,0.075,60.0,110.0,0.004,0.197,0.83,0.0089,0.131,64.0,FE550DLMH,,,,,,,,,,,,,,,,,,,436.781728873635,
F-65,VD,4615399.0,,97.0,1575.0,1505.0,132.0,1672.0,50.0,3724.0,0.084,0.68,0.0599,0.139,0.099,60.0,181.5,0.034,0.171,1.48,0.004,0.3029,64.0,F65,,,,,,,,,,,,,,,,,,,436.781728873635,
FE550DLMH,NVD,4615400.0,,101.0,1595.0,1505.0,110.0,1550.0,50.0,3374.0,0.092,0.64,0.079,0.14,0.146,60.0,110.0,0.025,0.193,0.84,0.012,0.228,61.0,FE550DLMH,,,,,,,,,,,,,,,,,,,436.781728873635,
F-65,VD,4615401.0,,101.0,1575.0,1505.0,110.0,1700.0,50.0,3775.0,0.069,0.63,0.065,0.13,0.041,53.0,275.0,0.03,0.159,1.42,0.004,0.2869,58.0,F65,,,,,,,,,,,,,,,,,,,436.781728873635,
F-65,VD,4615402.0,,94.0,1575.0,1505.0,154.0,1300.0,50.0,3220.0,0.072,0.76,0.0589,0.169,0.073,60.0,170.5,0.029,0.159,1.41,0.004,0.245,58.0,F65,,,,,,,,,,,,,,,,,,,436.781728873635,
F-65,VD,4615403.0,,96.0,1575.0,1505.0,132.0,1300.0,50.0,3772.0,0.097,0.76,0.056,0.165,0.086,51.0,214.5,0.033,0.156,1.44,0.005,0.3019,60.0,F65,,,,,,,,,,,,,,,,,,,436.781728873635,
FE550DLMH,NVD,4615404.0,,101.0,1575.0,1505.0,132.0,1200.0,50.0,3425.0,0.086,0.65,0.07,0.129,0.076,55.0,148.5,0.01,0.197,0.82,0.0089,0.192,64.0,FE550DLMH,,,,,,,,,,,,,,,,,,,436.781728873635,
F-65,VD,4615405.0,,97.0,1578.0,1505.0,132.0,1450.0,50.0,3662.0,0.081,0.8,0.058,0.157,0.043,48.0,227.7,0.028,0.157,1.42,0.004,0.266,57.0,F65,,,,,,,,,,,,,,,,,,,436.781728873635,
FE550DLMH,NVD,4615406.0,,104.0,1575.0,1505.0,132.0,1200.0,50.0,3508.0,0.093,0.71,0.0599,0.151,0.045,54.0,158.4,0.012,0.193,0.83,0.008,0.2349,67.0,FE550DLMH,,,,,,,,,,,,,,,,,,,436.781728873635,
F-65,VD,4615407.0,,97.0,1578.0,1505.0,132.0,1400.0,50.0,3433.0,0.098,0.73,0.0529,0.2079,0.079,51.0,247.5,0.029,0.169,1.42,0.003,0.2999,64.0,F65,,,,,,,,,,,,,,,,,,,436.781728873635,
FE550DLMH,NVD,4615408.0,,104.0,1590.0,1505.0,110.0,1050.0,50.0,3552.0,0.091,0.61,0.067,0.1809,0.083,57.0,132.44,0.018,0.197,0.86,0.012,0.231,64.0,FE550DLMH,,,,,,,,,,,,,,,,,,,436.781728873635,
F-65,VD,4615409.0,,98.0,1575.0,1505.0,132.0,1600.0,50.0,3665.0,0.063,0.69,0.064,0.1499,0.081,55.0,247.5,0.032,0.174,1.49,0.005,0.2989,61.0,F65,,,,,,,,,,,,,,,,,,,436.781728873635,
F-65,VD,4615410.0,,98.0,1570.0,1505.0,132.0,1800.0,50.0,3412.0,0.092,0.69,0.055,0.152,0.087,51.0,214.5,0.028,0.17,1.34,0.003,0.3086,67.0,F65,,,,,,,,,,,,,,,,,,,436.781728873635,
F-65,VD,4615411.0,,99.0,1570.0,1505.0,132.0,1700.0,50.0,3636.0,0.075,0.68,0.063,0.152,0.078,53.0,287.1,0.032,0.173,1.5,0.003,0.3009,60.0,F65,,,,,,,,,,,,,,,,,,,436.781728873635,
FE550DLMH,NVD,4615412.0,,100.0,1610.0,1505.0,110.0,1500.0,50.0,3512.0,0.081,0.71,0.068,0.138,0.034,55.0,143.0,0.012,0.195,0.83,0.01,0.2349,61.0,FE550DLMH,,,,,,,,,,,,,,,,,,,436.781728873635,
F-65,VD,4615413.0,,100.0,1572.0,1505.0,132.0,1950.0,50.0,4498.0,0.074,0.75,0.081,0.1469,0.044,51.0,297.0,0.033,0.173,1.48,0.004,0.2919,60.0,F65,,,,,,,,,,,,,,,,,,,436.781728873635,
F-65,VD,4615414.0,,100.0,1585.0,1505.0,132.0,1550.0,50.0,3326.0,0.075,0.71,0.0749,0.169,0.025,51.0,290.4,0.03,0.187,1.5,0.007,0.2969,67.0,F65,,,,,,,,,,,,,,,,,,,436.781728873635,
FE550DLMH,NVD,4615415.0,,100.0,1612.0,1505.0,132.0,1350.0,25.0,3921.0,0.096,0.66,0.07,0.162,0.045,44.0,165.0,0.008,0.191,0.81,0.0129,0.1789,63.0,FE550DLMH,,,,,,,,,,,,,,,,,,,436.781728873635,
FE550DLMH,NVD,4615416.0,,102.0,1595.0,1505.0,132.0,1000.0,25.0,3743.0,0.079,0.64,0.067,0.162,0.132,50.0,132.0,0.017,0.17,0.85,0.01,0.249,64.0,FE550DLMH,,,,,,,,,,,,,,,,,,,436.781728873635,
SA105,VD,4615417.0,,101.0,1600.0,1505.0,132.0,1800.0,25.0,4142.0,0.087,0.66,0.067,0.1409,0.037,54.0,297.0,0.042,0.19,1.27,0.003,0.2069,64.0,SA105,,,,,,,,,,,,,,,,,,,481.6785714285714,14.0
FE550DLMH,NVD,4615418.0,,102.0,1594.0,1505.0,132.0,1100.0,25.0,3515.0,0.067,0.61,0.0539,0.121,0.022,48.0,151.8,0.007,0.193,0.84,0.007,0.16,64.0,FE550DLMH,,,,,,,,,,,,,,,,,,,436.781728873635,
FE550DLMH,NVD,4615419.0,,98.0,1583.0,1505.0,132.0,1350.0,25.0,3658.0,0.085,0.64,0.07,0.1439,0.049,45.0,158.4,0.006,0.195,0.88,0.008,0.203,67.0,FE550DLMH,,,,,,,,,,,,,,,,,,,436.781728873635,
SA105,VD,4615420.0,,96.0,1570.0,1505.0,110.0,1350.0,25.0,3750.0,0.101,0.76,0.0529,0.157,0.049,57.0,225.5,0.033,0.2,1.31,0.0023,0.2502,63.0,SA105,,,,,,,,,,,,,,,,,,,481.6785714285714,14.0
FE550DLMH,NVD,4615421.0,,109.0,1590.0,1505.0,132.0,1400.0,25.0,3453.0,0.077,0.61,0.065,0.126,0.031,51.0,165.0,0.008,0.184,0.87,0.0129,0.187,68.0,FE550DLMH,,,,,,,,,,,,,,,,,,,436.781728873635,
SA105,VD,4615422.0,,94.0,1570.0,1505.0,110.0,1700.0,25.0,3588.0,0.18,0.8,0.064,0.218,0.053,57.0,182.6,0.038,0.204,1.27,0.003,0.268,57.0,SA105,,,,,,,,,,,,,,,,,,,481.6785714285714,14.0
FE550DLMH,NVD,4615423.0,,100.0,1580.0,1505.0,110.0,1350.0,25.0,3926.0,0.066,0.66,0.056,0.14,0.033,50.0,143.0,0.021,0.143,0.85,0.042,0.1449,60.0,FE550DLMH,,,,,,,,,,,,,,,,,,,436.781728873635,
SA105,VD,4615424.0,,97.0,1565.0,1505.0,132.0,1500.0,25.0,3554.0,0.075,0.72,0.064,0.1479,0.061,51.0,287.1,0.034,0.211,1.26,0.003,0.251,60.0,SA105,,,,,,,,,,,,,,,,,,,481.6785714285714,14.0
SA105,VD,4615425.0,,98.0,1578.0,1505.0,110.0,1500.0,25.0,3527.0,0.081,0.82,0.05,0.1439,0.028,51.0,263.12,0.028,0.205,1.26,0.003,0.263,61.0,SA105,,,,,,,,,,,,,,,,,,,481.6785714285714,14.0
FE550DLMH,NVD,4615426.0,,99.0,1612.0,1505.0,132.0,1350.0,25.0,3600.0,0.089,0.62,0.081,0.1419,0.036,55.0,165.0,0.004,0.193,0.83,0.01,0.13,66.0,FE550DLMH,,,,,,,,,,,,,,,,,,,436.781728873635,
SA105,VD,4615427.0,,95.0,1568.0,1505.0,132.0,1500.0,25.0,3794.0,0.084,0.67,0.0759,0.1489,0.037,51.0,306.9,0.032,0.196,1.26,0.003,0.2389,55.0,SA105,,,,,,,,,,,,,,,,,,,481.6785714285714,14.0
SA105,VD,4615428.0,,101.0,1570.0,1505.0,132.0,1450.0,25.0,3736.0,0.099,0.63,0.064,0.139,0.032,53.0,306.9,0.031,0.192,1.23,0.003,0.218,61.0,SA105,,,,,,,,,,,,,,,,,,,481.6785714285714,14.0
FE550DLMH,NVD,4615429.0,,104.0,1580.0,1505.0,132.0,1100.0,25.0,3626.0,0.162,0.49,0.078,0.122,0.057,51.0,132.0,0.022,0.196,0.8,0.025,0.1799,64.0,FE550DLMH,,,,,,,,,,,,,,,,,,,436.781728873635,
SA105,VD,4615430.0,,98.0,1570.0,1505.0,132.0,1750.0,25.0,3638.0,0.118,0.63,0.085,0.1421,0.051,52.0,244.86,0.026,0.186,1.25,0.003,0.215,63.0,SA105,,,,,,,,,,,,,,,,,,,481.6785714285714,14.0
FE550DLMH,NVD,4615431.0,,99.0,1580.0,1505.0,110.0,1150.0,25.0,3648.0,0.108,0.78,0.0719,0.201,0.023,57.0,159.5,0.012,0.184,0.86,0.01,0.261,63.0,FE550DLMH,,,,,,,,,,,,,,,,,,,436.781728873635,
FE550DLMH,NVD,4615432.0,,96.0,1600.0,1505.0,110.0,1350.0,25.0,3839.0,0.079,0.7,0.083,0.1459,0.022,57.0,166.1,0.007,0.195,0.85,0.012,0.153,64.0,FE550DLMH,,,,,,,,,,,,,,,,,,,436.781728873635,
SA105,VD,4615433.0,,102.0,1568.0,1505.0,110.0,1900.0,50.0,3847.0,0.075,0.66,0.084,0.132,0.022,53.0,263.45,0.03,0.203,1.25,0.004,0.2819,61.0,SA105,,,,,,,,,,,,,,,,,,,481.6785714285714,14.0
SA105,VD,4615434.0,,98.0,1570.0,1505.0,178.0,1650.0,50.0,3442.0,0.076,0.69,0.082,0.1419,0.046,57.0,321.55,0.034,0.188,1.24,0.003,0.2079,57.0,SA105,,,,,,,,,,,,,,,,,,,481.6785714285714,14.0
SA105,VD,4615435.0,,102.0,1571.0,1505.0,132.0,1750.0,50.0,4091.0,0.077,0.65,0.0739,0.1479,0.093,54.0,241.89,0.035,0.208,1.25,0.003,0.224,63.0,SA105,,,,,,,,,,,,,,,,,,,481.6785714285714,14.0
FE550DLMH,NVD,4615436.0,,99.0,1612.0,1505.0,110.0,1350.0,50.0,3550.0,0.079,0.66,0.082,0.14,0.048,60.0,139.04,0.006,0.186,0.84,0.006,0.2069,67.0,FE550DLMH,,,,,,,,,,,,,,,,,,,436.781728873635,
SA105,VD,4615437.0,,96.0,1568.0,1505.0,132.0,1650.0,50.0,3564.0,0.058,0.53,0.0859,0.11,0.023,54.0,363.0,0.028,0.205,1.27,0.005,0.2089,54.0,SA105,,,,,,,,,,,,,,,,,,,481.6785714285714,14.0
FE550DLMH,NVD,4615438.0,,99.0,1597.0,1505.0,110.0,1350.0,50.0,3464.0,0.076,0.63,0.0879,0.136,0.057,54.0,146.3,0.013,0.2,0.83,0.019,0.2849,71.0,FE550DLMH,,,,,,,,,,,,,,,,,,,436.781728873635,
SA105,VD,4615439.0,,101.0,1569.0,1505.0,110.0,1600.0,50.0,3700.0,0.072,0.67,0.065,0.131,0.01,61.0,291.5,0.027,0.183,1.22,0.005,0.258,57.0,SA105,,,,,,,,,,,,,,,,,,,481.6785714285714,14.0
SA105,VD,4615440.0,,102.0,1570.0,1505.0,110.0,1600.0,50.0,3886.0,0.059,0.69,0.065,0.1449,0.059,51.0,209.0,0.034,0.211,1.21,0.005,0.249,55.0,SA105,,,,,,,,,,,,,,,,,,,481.6785714285714,14.0
SA105,VD,4615441.0,,97.0,1570.0,1505.0,110.0,1300.0,50.0,3653.0,0.083,0.7,0.0719,0.1459,0.012,54.0,225.5,0.029,0.204,1.26,0.006,0.2819,55.0,SA105,,,,,,,,,,,,,,,,,,,481.6785714285714,14.0
SA105,VD,4615442.0,,103.0,1570.0,1505.0,110.0,1550.0,50.0,3625.0,0.069,0.65,0.0739,0.1439,0.077,48.0,176.0,0.032,0.2,1.26,0.004,0.233,61.0,SA105,,,,,,,,,,,,,,,,,,,481.6785714285714,14.0
FE550DLMH,NVD,4615443.0,,101.0,1615.0,1505.0,110.0,1600.0,50.0,3812.0,0.087,0.73,0.0749,0.1439,0.067,51.0,160.0,0.01,0.204,0.85,0.01,0.22,64.0,FE550DLMH,,,,,,,,,,,,,,,,,,,436.781728873635,
FE550DLMH,NVD,4615444.0,,107.0,1593.0,1505.0,110.0,1350.0,50.0,3683.0,0.121,0.7,0.0529,0.1429,0.023,60.0,186.4,0.004,0.192,0.83,0.008,0.2059,66.0,FE550DLMH,,,,,,,,,,,,,,,,,,,436.781728873635,
SA350GRLF2,VD,4615445.0,,99.0,1570.0,1505.0,132.0,1400.0,50.0,3640.0,0.105,0.74,0.065,0.171,0.096,61.0,248.0,0.031,0.197,1.2,0.004,0.253,61.0,SA350GRLF2,,,,,,,,,,,,,,,,,,,451.316,25.0
SA350GRLF2,VD,4615446.0,,101.0,1570.0,1505.0,132.0,1700.0,50.0,3674.0,0.104,0.69,0.064,0.16,0.101,54.0,248.0,0.031,0.193,1.22,0.004,0.249,61.0,SA350GRLF2,,,,,,,,,,,,,,,,,,,451.316,25.0
FE550DLMH,NVD,4615447.0,,99.0,1590.0,1505.0,132.0,1400.0,50.0,3713.0,0.09,0.68,0.067,0.1489,0.045,55.0,221.6,0.013,0.194,0.85,0.012,0.1769,64.0,FE550DLMH,,,,,,,,,,,,,,,,,,,436.781728873635,
SA350GRLF2,VD,4615448.0,,103.0,1570.0,1505.0,132.0,1600.0,50.0,3801.0,0.105,0.7,0.07,0.157,0.078,57.0,264.5,0.032,0.206,1.21,0.004,0.273,61.0,SA350GRLF2,,,,,,,,,,,,,,,,,,,451.316,25.0
SA350GRLF2,VD,4615449.0,,102.0,1570.0,1505.0,132.0,1600.0,25.0,3483.0,0.065,0.7,0.069,0.1479,0.063,54.0,297.5,0.028,0.195,1.22,0.004,0.266,61.0,SA350GRLF2,,,,,,,,,,,,,,,,,,,451.316,25.0
FE550DLMH,NVD,4615450.0,,106.0,1610.0,1505.0,132.0,1600.0,25.0,3442.0,0.052,0.63,0.0729,0.109,0.009,55.0,281.0,0.008,0.187,0.85,0.01,0.263,67.0,FE550DLMH,,,,,,,,,,,,,,,,,,,436.781728873635,
FE550DLMH,NVD,4615451.0,,98.0,1585.0,1505.0,132.0,1300.0,25.0,3432.0,0.099,0.77,0.078,0.163,0.08,55.0,182.0,0.008,0.184,0.83,0.007,0.166,66.0,FE550DLMH,,,,,,,,,,,,,,,,,,,436.781728873635,
FE550DLMH,NVD,4615452.0,,100.0,1572.0,1505.0,132.0,1050.0,25.0,3842.0,0.052,0.63,0.079,0.0919,0.006,53.0,248.0,0.01,0.182,0.82,0.017,0.1499,63.0,FE550DLMH,,,,,,,,,,,,,,,,,,,436.781728873635,
FE550DLMH,NVD,4615453.0,,107.0,1577.0,1505.0,110.0,1250.0,25.0,3312.0,0.057,0.63,0.0759,0.161,0.012,54.0,136.4,0.004,0.184,0.82,0.008,0.1759,68.0,FE550DLMH,,,,,,,,,,,,,,,,,,,436.781728873635,
FE550DLMH,NVD,4615454.0,,115.0,1575.0,1505.0,110.0,1300.0,25.0,3098.0,0.079,0.6,0.067,0.115,0.007,54.0,193.0,0.007,0.191,0.83,0.006,0.182,68.0,FE550DLMH,,,,,,,,,,,,,,,,,,,436.781728873635,
FE550DLMH,NVD,4615455.0,,108.0,1576.0,1505.0,110.0,1300.0,25.0,2884.0,0.077,0.58,0.082,0.166,0.032,58.0,209.5,0.008,0.185,0.81,0.0149,0.262,70.0,FE550DLMH,,,,,,,,,,,,,,,,,,,436.781728873635,
FE550DLMH,NVD,4615456.0,,101.0,1575.0,1505.0,110.0,1050.0,25.0,4041.0,0.05,0.61,0.0759,0.11,0.005,57.0,160.0,0.007,0.19,0.84,0.017,0.182,64.0,FE550DLMH,,,,,,,,,,,,,,,,,,,436.781728873635,
FE550DLMH,NVD,4615457.0,,101.0,1576.0,1505.0,132.0,1300.0,25.0,3090.0,0.069,0.64,0.0879,0.129,0.051,55.0,182.0,0.012,0.193,0.83,0.021,0.221,70.0,FE550DLMH,,,,,,,,,,,,,,,,,,,436.781728873635,
FE550DLMH,NVD,4615458.0,,102.0,1576.0,1505.0,132.0,1350.0,25.0,3054.0,0.088,0.67,0.0759,0.154,0.087,54.0,182.0,0.008,0.184,0.83,0.005,0.169,67.0,FE550DLMH,,,,,,,,,,,,,,,,,,,436.781728873635,
FE550DLMH,NVD,4615459.0,,102.0,1575.0,1505.0,132.0,1300.0,25.0,3332.0,0.09,0.7,0.0719,0.1459,0.028,53.0,215.0,0.012,0.197,0.82,0.016,0.214,67.0,FE550DLMH,,,,,,,,,,,,,,,,,,,436.781728873635,
FE550DLMH,NVD,4615460.0,,103.0,1575.0,1505.0,132.0,1500.0,25.0,3021.0,0.065,0.6,0.082,0.191,0.034,60.0,215.0,0.005,0.18,0.81,0.0179,0.195,61.0,FE550DLMH,,,,,,,,,,,,,,,,,,,436.781728873635,
ASTMA572GR60,NVD,4615461.0,,104.0,1605.0,1505.0,132.0,1450.0,25.0,3134.0,0.058,0.61,0.0709,0.112,0.032,51.0,307.4,0.035,0.177,1.6,0.007,0.2429,67.0,ASTMA572GR60,,,,,,,,,,,,,,,,,,,436.781728873635,
ASTMA572GR60,NVD,4615462.0,,102.0,1580.0,1505.0,132.0,1500.0,25.0,3402.0,0.06,0.71,0.0599,0.1439,0.022,53.0,356.9,0.033,0.174,1.58,0.0089,0.267,68.0,ASTMA572GR60,,,,,,,,,,,,,,,,,,,436.781728873635,
ASTMA572GR50,NVD,4615463.0,,101.0,1570.0,1505.0,132.0,1400.0,25.0,3900.0,0.081,0.71,0.065,0.154,0.045,55.0,281.0,0.038,0.179,1.35,0.0109,0.203,68.0,ASTMA572GR50,,,,,,,,,,,,,,,,,,,436.781728873635,
ASTMA572GR50,NVD,4615464.0,,102.0,1575.0,1505.0,110.0,1500.0,25.0,3499.0,0.125,1.01,0.065,0.1749,0.052,55.0,259.0,0.034,0.175,1.33,0.0149,0.2,70.0,ASTMA572GR50,,,,,,,,,,,,,,,,,,,436.781728873635,
ASTMA572GR50,NVD,4615465.0,,102.0,1577.0,1505.0,132.0,1500.0,25.0,3262.0,0.13,0.99,0.07,0.162,0.035,54.0,330.5,0.036,0.183,1.3,0.01,0.198,67.0,ASTMA572GR50,,,,,,,,,,,,,,,,,,,436.781728873635,
ASTMA572GR50,NVD,4615466.0,,101.0,1566.0,1505.0,132.0,1500.0,25.0,3362.0,0.107,0.93,0.0719,0.1499,0.063,55.0,314.0,0.04,0.188,1.33,0.005,0.201,70.0,ASTMA572GR50,,,,,,,,,,,,,,,,,,,436.781728873635,
ASTM572GR50,NVD,4615467.0,,102.0,1572.0,1505.0,132.0,1300.0,25.0,3424.0,0.164,0.96,0.08,0.17,0.073,53.0,320.6,0.028,0.174,1.32,0.007,0.2079,71.0,ASTM572GR50,,,,,,,,,,,,,,,,,,,436.781728873635,
ASTM572GR50,NVD,4615468.0,,102.0,1572.0,1505.0,132.0,1500.0,25.0,3842.0,0.151,0.9,0.078,0.155,0.085,54.0,300.8,0.036,0.174,1.33,0.0109,0.202,71.0,ASTM572GR50,,,,,,,,,,,,,,,,,,,436.781728873635,
ASTM572GR50,NVD,4615469.0,,102.0,1565.0,1505.0,110.0,1750.0,25.0,3512.0,0.122,1.0,0.0749,0.17,0.079,64.0,259.0,0.032,0.178,1.3,0.006,0.203,71.0,ASTM572GR50,,,,,,,,,,,,,,,,,,,436.781728873635,
ASTM572GR50,NVD,4615470.0,,100.0,1572.0,1505.0,110.0,1600.0,25.0,3399.0,0.112,0.98,0.078,0.182,0.068,53.0,285.4,0.034,0.177,1.32,0.008,0.2049,68.0,ASTM572GR50,,,,,,,,,,,,,,,,,,,436.781728873635,
C18HMN,NVD,4615471.0,,100.0,1574.0,1505.0,178.0,1450.0,50.0,3746.0,0.13,0.82,0.078,0.1449,0.104,57.0,283.9,0.033,0.156,1.17,0.0089,0.1799,66.0,C18HMN,,,,,,,,,,,,,,,,,,,436.781728873635,
C18HMN,NVD,4615472.0,,100.0,1580.0,1505.0,110.0,1500.0,25.0,4156.0,0.152,1.08,0.0759,0.195,0.098,55.0,158.51,0.034,0.158,1.2,0.012,0.165,63.0,C18HMN,,,,,,,,,,,,,,,,,,,436.781728873635,
C18HMN,NVD,4615474.0,,100.0,1585.0,1505.0,110.0,1600.0,25.0,3510.0,0.131,0.93,0.0859,0.17,0.102,57.0,169.4,0.035,0.163,1.18,0.012,0.1799,66.0,C18HMN,,,,,,,,,,,,,,,,,,,436.781728873635,
EN8M,NVD,4615475.0,,100.0,1578.0,1505.0,66.0,600.0,25.0,3554.0,0.079,0.73,0.2909,0.132,0.374,53.0,66.0,0.001,0.399,1.21,0.1759,0.136,66.0,EN8M,,,,,,,,,,,,,,,,,,,436.781728873635,
C18HMN,NVD,4615476.0,,100.0,1580.0,1505.0,132.0,1600.0,25.0,3076.0,0.104,0.97,0.0759,0.165,0.054,51.0,224.4,0.031,0.168,1.16,0.0149,0.192,66.0,C18HMN,,,,,,,,,,,,,,,,,,,436.781728873635,
C18HMN,NVD,4615477.0,,100.0,1575.0,1505.0,132.0,1400.0,25.0,3826.0,0.087,0.79,0.082,0.184,0.049,51.0,231.0,0.041,0.167,1.22,0.0179,0.2049,66.0,C18HMN,,,,,,,,,,,,,,,,,,,436.781728873635,
EN1A(PB),NVD,4615478.0,,100.0,1615.0,1505.0,66.0,700.0,25.0,3770.0,0.062,0.7,0.381,0.081,0.867,51.0,66.0,0.036,0.141,0.95,0.0729,0.162,67.0,EN1APB,,,,,,,,,,,,,,,,,,,436.781728873635,
EN1A(PB),NVD,4615479.0,,100.0,1605.0,1505.0,66.0,500.0,25.0,3636.0,0.05,0.61,0.3599,0.068,0.618,51.0,66.0,0.001,0.074,1.09,0.28,0.033,64.0,EN1APB,,,,,,,,,,,,,,,,,,,436.781728873635,
C18HMN,NVD,4615480.0,,100.0,1610.0,1505.0,132.0,1800.0,25.0,3377.0,0.072,0.73,0.08,0.171,0.015,53.0,297.0,0.036,0.168,1.18,0.0089,0.258,67.0,C18HMN,,,,,,,,,,,,,,,,,,,436.781728873635,
C18HMN,NVD,4615481.0,,100.0,1575.0,1505.0,132.0,1500.0,25.0,3837.0,0.097,0.78,0.0749,0.1789,0.082,54.0,267.3,0.031,0.163,1.17,0.012,0.2379,68.0,C18HMN,,,,,,,,,,,,,,,,,,,436.781728873635,
18HMN,NVD,4615482.0,,100.0,1575.0,1505.0,132.0,1320.0,25.0,3200.0,0.085,0.75,0.0739,0.189,0.048,54.0,273.9,0.032,0.165,1.21,0.008,0.226,61.0,18HMN,,,,,,,,,,,,,,,,,,,436.781728873635,
C18HMN,NVD,4615483.0,,100.0,1574.0,1505.0,132.0,1650.0,25.0,3424.0,0.083,0.75,0.0749,0.1749,0.05,54.0,247.5,0.035,0.162,1.16,0.012,0.166,67.0,C18HMN,,,,,,,,,,,,,,,,,,,436.781728873635,
FE550DLMH,NVD,4615484.0,,100.0,1612.0,1505.0,110.0,1700.0,25.0,3492.0,0.062,0.64,0.0769,0.123,0.034,51.0,110.0,0.014,0.197,0.87,0.012,0.275,64.0,FE550DLMH,,,,,,,,,,,,,,,,,,,436.781728873635,
C18HMN,NVD,4615485.0,,100.0,1577.0,1505.0,132.0,1400.0,25.0,3362.0,0.126,0.65,0.0769,0.152,0.054,48.0,247.5,0.034,0.169,1.18,0.012,0.193,68.0,C18HMN,,,,,,,,,,,,,,,,,,,436.781728873635,
FE550DLMH,NVD,4615486.0,,100.0,1584.0,1505.0,110.0,1400.0,25.0,3435.0,0.099,0.64,0.081,0.152,0.062,50.0,119.9,0.009,0.201,0.87,0.016,0.197,71.0,FE550DLMH,,,,,,,,,,,,,,,,,,,436.781728873635,
C18HMN,NVD,4615487.0,,100.0,1584.0,1505.0,110.0,1300.0,25.0,3394.0,0.09,0.65,0.0769,0.1479,0.02,55.0,268.4,0.038,0.172,1.18,0.006,0.245,70.0,C18HMN,,,,,,,,,,,,,,,,,,,436.781728873635,
FE550DLMH,NVD,4615488.0,,100.0,1581.0,1505.0,110.0,1550.0,25.0,3302.0,0.073,0.6,0.0859,0.0869,0.007,53.0,176.0,0.007,0.188,0.84,0.028,0.1479,71.0,FE550DLMH,,,,,,,,,,,,,,,,,,,436.781728873635,
FE550DLMH,NVD,4615489.0,,100.0,1580.0,1505.0,110.0,1500.0,25.0,3168.0,0.086,0.67,0.0899,0.16,0.073,64.0,110.0,0.009,0.182,0.85,0.0109,0.189,71.0,FE550DLMH,,,,,,,,,,,,,,,,,,,436.781728873635,
FE550DLMH,NVD,4615490.0,,100.0,1588.0,1505.0,110.0,1350.0,25.0,3926.0,0.087,0.69,0.084,0.158,0.074,45.0,110.0,0.023,0.184,0.85,0.0219,0.215,70.0,FE550DLMH,,,,,,,,,,,,,,,,,,,436.781728873635,
FE550DLMH,NVD,4615491.0,,100.0,1580.0,1505.0,110.0,1400.0,25.0,3388.0,0.081,0.7,0.0869,0.249,0.033,64.0,113.3,0.016,0.191,0.84,0.019,0.221,64.0,FE550DLMH,,,,,,,,,,,,,,,,,,,436.781728873635,
C18HMN,NVD,4615492.0,,100.0,1575.0,1505.0,110.0,1300.0,25.0,3567.0,0.062,0.66,0.0899,0.171,0.014,44.0,308.0,0.055,0.153,1.11,0.0369,0.194,61.0,C18HMN,,,,,,,,,,,,,,,,,,,436.781728873635,
20MNCR5,VD,4615493.0,,100.0,1610.0,1505.0,132.0,1400.0,25.0,3937.0,0.084,0.71,0.079,0.161,0.043,58.0,273.9,0.033,0.194,1.2,0.0219,0.2409,63.0,20MNCR5,,,,,,,,,,,,,,,,,,,436.781728873635,
C18HMN,NVD,4615494.0,,103.0,1580.0,1505.0,110.0,1700.0,25.0,3180.0,0.056,0.61,0.085,0.121,0.007,47.0,291.5,0.034,0.162,1.16,0.012,0.215,63.0,C18HMN,,,,,,,,,,,,,,,,,,,436.781728873635,
20MNCR5,VD,4615495.0,,102.0,1585.0,1505.0,132.0,1350.0,25.0,3465.0,0.055,0.65,0.08,0.108,0.008,51.0,356.4,0.033,0.176,1.17,0.019,0.253,67.0,20MNCR5,,,,,,,,,,,,,,,,,,,436.781728873635,
C18HMN,NVD,4615496.0,,100.0,1575.0,1505.0,110.0,1600.0,25.0,3168.0,0.071,0.02,0.083,0.02,0.029,32.0,258.5,0.037,0.147,1.08,0.035,0.163,61.0,C18HMN,,,,,,,,,,,,,,,,,,,436.781728873635,
C18HMN,NVD,4615497.0,,99.0,1570.0,1505.0,110.0,1500.0,25.0,3270.0,0.069,0.76,0.078,0.166,0.032,51.0,278.3,0.035,0.16,1.25,0.014,0.2099,71.0,C18HMN,,,,,,,,,,,,,,,,,,,436.781728873635,
C18HMN,NVD,4615498.0,,94.0,1570.0,1505.0,110.0,1300.0,25.0,3129.0,0.07,0.74,0.08,0.168,0.066,51.0,258.5,0.03,0.173,1.19,0.012,0.202,64.0,C18HMN,,,,,,,,,,,,,,,,,,,436.781728873635,
C18HMN,NVD,4615499.0,,96.0,1570.0,1505.0,132.0,1600.0,25.0,3456.0,0.076,0.76,0.082,0.166,0.024,54.0,288.75,0.033,0.153,1.17,0.008,0.198,61.0,C18HMN,,,,,,,,,,,,,,,,,,,436.781728873635,
C18HMN,NVD,4615500.0,,101.0,1570.0,1505.0,132.0,1500.0,25.0,3989.0,0.09,0.83,0.078,0.198,0.025,57.0,264.0,0.035,0.154,1.16,0.0089,0.217,61.0,C18HMN,,,,,,,,,,,,,,,,,,,436.781728873635,
C18HMN,NVD,4615501.0,,99.0,1578.0,1505.0,132.0,1550.0,25.0,5034.0,0.081,0.86,0.1,0.184,0.058,63.0,333.3,0.038,0.165,1.2,0.0219,0.229,63.0,C18HMN,,,,,,,,,,,,,,,,,,,436.781728873635,
C18HMN,NVD,4615502.0,,91.0,1597.0,1505.0,220.0,1900.0,25.0,3879.0,0.106,0.81,0.078,0.106,0.075,60.0,368.5,0.018,0.154,1.22,0.016,0.225,61.0,C18HMN,,,,,,,,,,,,,,,,,,,436.781728873635,
C18HMN,NVD,4615503.0,,97.0,1580.0,1505.0,110.0,1800.0,25.0,4077.0,0.088,0.85,0.078,0.184,0.069,54.0,176.0,0.024,0.146,1.12,0.0259,0.226,58.0,C18HMN,,,,,,,,,,,,,,,,,,,436.781728873635,
C18HMN,NVD,4615504.0,,94.0,1578.0,1505.0,110.0,1480.0,25.0,3363.0,0.08,0.86,0.08,0.2049,0.098,58.0,184.25,0.028,0.16,1.21,0.006,0.215,61.0,C18HMN,,,,,,,,,,,,,,,,,,,436.781728873635,
C18HMN,NVD,4615505.0,,94.0,1585.0,1505.0,132.0,1200.0,25.0,3740.0,0.059,0.81,0.085,0.182,0.073,57.0,198.0,0.036,0.151,1.17,0.0089,0.1769,64.0,C18HMN,,,,,,,,,,,,,,,,,,,436.781728873635,
EN1APB,NVD,4615506.0,,103.0,1610.0,150.0,66.0,500.0,25.0,3888.0,0.065,0.73,0.225,0.098,0.609,57.0,66.0,0.001,0.076,1.13,0.275,0.017,64.0,EN1APB,,,,,,,,,,,,,,,,,,,436.781728873635,
C18HMN,NVD,4615507.0,,94.0,1585.0,1505.0,132.0,1250.0,25.0,3554.0,0.07,0.85,0.079,0.187,0.075,58.0,201.3,0.035,0.155,1.18,0.0129,0.2039,64.0,C18HMN,,,,,,,,,,,,,,,,,,,436.781728873635,
EN1APB,NVD,4615508.0,,99.0,1608.0,1505.0,66.0,500.0,25.0,4506.0,0.057,0.86,0.23,0.106,0.633,61.0,66.0,0.001,0.077,1.1,0.256,0.055,67.0,EN1APB,,,,,,,,,,,,,,,,,,,436.781728873635,
C18HMN,NVD,4615509.0,,96.0,1590.0,1505.0,110.0,1700.0,25.0,3484.0,0.066,0.81,0.08,0.186,0.073,54.0,143.0,0.034,0.171,1.3,0.017,0.245,60.0,C18HMN,,,,,,,,,,,,,,,,,,,436.781728873635,
C18HMN,NVD,4615510.0,,95.0,1580.0,1505.0,110.0,1900.0,25.0,3290.0,0.061,0.98,0.07,0.2109,0.026,60.0,197.78,0.049,0.152,1.15,0.0149,0.234,67.0,C18HMN,,,,,,,,,,,,,,,,,,,436.781728873635,
C18HMN,NVD,4615511.0,,99.0,1590.0,1505.0,178.0,1000.0,25.0,4034.0,0.068,0.81,0.084,0.183,0.076,53.0,253.9,0.027,0.163,1.17,0.0089,0.233,67.0,C18HMN,,,,,,,,,,,,,,,,,,,436.781728873635,
C18HMN,NVD,4615512.0,,100.0,1580.0,1505.0,132.0,1500.0,25.0,3589.0,0.072,0.78,0.0719,0.137,0.014,51.0,264.0,0.029,0.161,1.24,0.01,0.231,63.0,C18HMN,,,,,,,,,,,,,,,,,,,436.781728873635,
19MNB4MHC,VD,4615513.0,,100.0,1590.0,1505.0,132.0,1800.0,25.0,4258.0,0.08,0.69,0.0739,0.101,0.018,51.0,313.5,0.036,0.294,1.03,0.005,0.162,60.0,19MNB4MHC,0.3,1.05,0.15,0.03,0.28,0.32,1.0,1.1,0.1,0.2,0.022,0.038,70.0,0.01,0.2199999999999999,0.3600000000000001,0.0489999999999999,0.012,436.781728873635,
19MNB4MHC,VD,4615514.0,,100.0,1568.0,1505.0,132.0,2000.0,25.0,3731.0,0.063,0.57,0.0739,0.0539,0.021,51.0,313.5,0.03,0.291,1.06,0.003,0.161,60.0,19MNB4MHC,0.3,1.05,0.15,0.03,0.28,0.32,1.0,1.1,0.1,0.2,0.022,0.038,70.0,0.01,0.237,0.4800000000000001,0.0960999999999999,0.0089999999999999,436.781728873635,
ASTMA572GR50,NVD,4615515.0,,100.0,1610.0,1505.0,132.0,1400.0,25.0,3512.0,0.117,0.96,0.0709,0.192,0.094,54.0,178.2,0.036,0.18,1.33,0.0129,0.2079,71.0,ASTMA572GR50,,,,,,,,,,,,,,,,,,,436.781728873635,
ASTMA572GR50,NVD,4615516.0,,100.0,1572.0,1505.0,132.0,1500.0,25.0,3771.0,0.077,0.92,0.055,0.1419,0.027,51.0,290.4,0.024,0.19,1.32,0.008,0.198,70.0,ASTMA572GR50,,,,,,,,,,,,,,,,,,,436.781728873635,
ASTMA572GR50,NVD,4615517.0,,100.0,1575.0,1505.0,132.0,1550.0,25.0,3648.0,0.094,0.71,0.0599,0.106,0.053,50.0,207.9,0.029,0.182,1.33,0.007,0.216,67.0,ASTMA572GR50,,,,,,,,,,,,,,,,,,,436.781728873635,
ASTMA572GR50,NVD,4615518.0,,100.0,1570.0,1505.0,132.0,1600.0,25.0,3728.0,0.087,0.87,0.0729,0.154,0.039,53.0,287.1,0.031,0.182,1.44,0.01,0.2359,71.0,ASTMA572GR50,,,,,,,,,,,,,,,,,,,436.781728873635,
ASTMA572GR50,NVD,4615519.0,,100.0,1570.0,1505.0,132.0,1450.0,25.0,3083.0,0.092,0.91,0.0589,0.1789,0.051,54.0,270.6,0.023,0.183,1.32,0.007,0.222,68.0,ASTMA572GR50,,,,,,,,,,,,,,,,,,,436.781728873635,
ASTMA572GR50,NVD,4615520.0,,100.0,1575.0,1505.0,132.0,1500.0,25.0,3524.0,0.08,0.88,0.063,0.154,0.02,51.0,336.6,0.031,0.176,1.3,0.007,0.248,68.0,ASTMA572GR50,,,,,,,,,,,,,,,,,,,436.781728873635,
ASTMA572GR50,NVD,4615521.0,,100.0,1570.0,1505.0,132.0,1250.0,25.0,3671.0,0.132,1.21,0.0529,0.1769,0.06,51.0,214.5,0.026,0.184,1.33,0.0089,0.224,67.0,ASTMA572GR50,,,,,,,,,,,,,,,,,,,436.781728873635,
ASTMA572GR50,NVD,4615522.0,,100.0,1567.0,1505.0,132.0,1500.0,25.0,3411.0,0.078,0.92,0.0719,0.165,0.025,51.0,306.9,0.029,0.179,1.33,0.007,0.225,67.0,ASTMA572GR50,,,,,,,,,,,,,,,,,,,436.781728873635,
ASTMA572GR50,NVD,4615523.0,,100.0,1570.0,1505.0,132.0,1550.0,25.0,3598.0,0.081,0.97,0.064,0.1799,0.066,51.0,267.3,0.031,0.188,1.35,0.004,0.217,64.0,ASTMA572GR50,,,,,,,,,,,,,,,,,,,436.781728873635,
ASTMA572GR50,NVD,4615524.0,,100.0,1585.0,1505.0,132.0,1300.0,25.0,3630.0,0.1,0.72,0.0759,0.1809,0.062,50.0,231.0,0.038,0.181,1.32,0.007,0.227,71.0,ASTMA572GR50,,,,,,,,,,,,,,,,,,,436.781728873635,
ASTMA572GR50,NVD,4615525.0,,100.0,1585.0,1505.0,132.0,1700.0,25.0,3246.0,0.106,0.98,0.08,0.1749,0.033,57.0,301.95,0.033,0.178,1.34,0.004,0.224,67.0,ASTMA572GR50,,,,,,,,,,,,,,,,,,,436.781728873635,
SAE1022,VD,4615526.0,,100.0,1610.0,1505.0,132.0,1850.0,25.0,3586.0,0.065,0.44,0.085,0.0179,0.046,57.0,359.7,0.03,0.206,0.87,0.005,0.07,54.0,SAE1022,,,,,,,,,,,,,,,,,,,250.0,1.0
ASTMA572GR50,NVD,4615527.0,,100.0,1580.0,1505.0,132.0,1600.0,25.0,3364.0,0.109,0.96,0.084,0.197,0.061,68.0,214.5,0.042,0.179,1.37,0.016,0.225,74.0,ASTMA572GR50,,,,,,,,,,,,,,,,,,,436.781728873635,
E460STRO7,NVD,4615528.0,,100.0,1580.0,1505.0,132.0,1300.0,25.0,3027.0,0.107,0.83,0.083,0.168,0.093,44.0,181.5,0.059,0.174,1.51,0.035,0.2389,67.0,E460STRO7,,,,,,,,,,,,,,,,,,,436.781728873635,
SAE1022,VD,4615529.0,,100.0,1585.0,1505.0,132.0,1750.0,25.0,3450.0,0.072,0.49,0.082,0.029,0.019,47.0,363.0,0.03,0.206,0.85,0.004,0.0719,58.0,SAE1022,,,,,,,,,,,,,,,,,,,250.0,1.0
E460STRO7,NVD,4615530.0,,100.0,1580.0,1505.0,132.0,1800.0,25.0,3416.0,0.075,0.93,0.085,0.122,0.019,48.0,330.0,0.027,0.173,1.55,0.0089,0.222,71.0,E460STRO7,,,,,,,,,,,,,,,,,,,436.781728873635,
E460STRO7,NVD,4615531.0,,100.0,1580.0,1505.0,132.0,1850.0,25.0,3787.0,0.11,1.03,0.07,0.189,0.058,53.0,224.4,0.029,0.185,1.54,0.005,0.265,1.0,E460STRO7,,,,,,,,,,,,,,,,,,,436.781728873635,
E460STRO7,NVD,4615532.0,,100.0,1580.0,1505.0,132.0,1300.0,25.0,3765.0,0.106,1.13,0.058,0.214,0.108,57.0,181.5,0.036,0.18,1.54,0.0089,0.246,61.0,E460STRO7,,,,,,,,,,,,,,,,,,,436.781728873635,
19MNB4MHC,VD,4615533.0,,100.0,1585.0,1505.0,132.0,1450.0,25.0,3400.0,0.094,0.72,0.066,0.121,0.078,51.0,198.0,0.032,0.3,1.05,0.005,0.171,66.0,19MNB4MHC,0.3,1.05,0.15,0.03,0.28,0.32,1.0,1.1,0.1,0.2,0.022,0.038,70.0,0.01,0.206,0.33,0.0289999999999999,-0.048,436.781728873635,
19MNB4MHC,VD,4615534.0,,100.0,1570.0,1505.0,132.0,1400.0,25.0,3762.0,0.075,0.67,0.068,0.1029,0.075,51.0,207.9,0.035,0.287,1.03,0.005,0.166,66.0,19MNB4MHC,0.3,1.05,0.15,0.03,0.28,0.32,1.0,1.1,0.1,0.2,0.022,0.038,70.0,0.01,0.2249999999999999,0.38,0.0470999999999999,-0.045,436.781728873635,
19MNB4MHC,VD,4615535.0,,100.0,1565.0,1505.0,110.0,1400.0,25.0,3438.0,0.162,0.78,0.0729,0.11,0.115,51.0,161.15,0.036,0.285,1.01,0.004,0.128,63.0,19MNB4MHC,0.3,1.05,0.15,0.03,0.28,0.32,1.0,1.1,0.1,0.2,0.022,0.038,70.0,0.01,0.1379999999999999,0.27,0.0399999999999999,-0.085,436.781728873635,
C18HMN,NVD,4615536.0,,100.0,1570.0,1505.0,110.0,1500.0,25.0,3904.0,0.095,0.95,0.0739,0.194,0.096,54.0,169.4,0.036,0.161,1.22,0.005,0.224,70.0,C18HMN,,,,,,,,,,,,,,,,,,,436.781728873635,
C18HMN,NVD,4615537.0,,96.0,1568.0,1505.0,110.0,1300.0,25.0,3805.0,0.055,0.79,0.082,0.1479,0.011,51.0,278.3,0.033,0.158,1.19,0.008,0.25,68.0,C18HMN,,,,,,,,,,,,,,,,,,,436.781728873635,
C18HMN,NVD,4615538.0,,94.0,1570.0,1505.0,110.0,1250.0,25.0,3769.0,0.076,0.85,0.0859,0.1729,0.038,53.0,260.15,0.036,0.159,1.2,0.0089,0.214,67.0,C18HMN,,,,,,,,,,,,,,,,,,,436.781728873635,
C18HMN,NVD,4615539.0,,115.0,1572.0,1505.0,110.0,1400.0,25.0,3670.0,0.074,0.71,0.083,0.157,0.044,63.0,234.74,0.029,0.165,1.14,0.0089,0.219,67.0,C18HMN,,,,,,,,,,,,,,,,,,,436.781728873635,
C18HMN,NVD,4615540.0,,98.0,1565.0,1505.0,110.0,1400.0,25.0,3581.0,0.064,0.79,0.0609,0.129,0.02,63.0,289.85,0.028,0.166,1.18,0.004,0.215,68.0,C18HMN,,,,,,,,,,,,,,,,,,,436.781728873635,
C18HMN,NVD,4615541.0,,99.0,1565.0,1505.0,110.0,1300.0,25.0,3444.0,0.08,0.8,0.067,0.187,0.058,57.0,197.78,0.037,0.167,1.17,0.01,0.228,67.0,C18HMN,,,,,,,,,,,,,,,,,,,436.781728873635,
HT(V),NVD,4615542.0,,100.0,1570.0,1505.0,132.0,1650.0,25.0,4382.0,0.093,1.04,0.065,0.1759,0.028,61.0,264.0,0.029,0.173,1.2,0.007,0.192,66.0,HTV,,,,,,,,,,,,,,,,,,,436.781728873635,
19MNB4MHC,VD,4615543.0,,99.0,1590.0,1505.0,132.0,1340.0,25.0,3427.0,0.094,0.84,0.067,0.11,0.086,61.0,205.26,0.039,0.29,1.02,0.006,0.168,67.0,19MNB4MHC,0.3,1.05,0.15,0.03,0.28,0.32,1.0,1.1,0.1,0.2,0.022,0.038,70.0,0.01,0.206,0.21,0.0399999999999999,-0.0559999999999999,436.781728873635,
HT(V),NVD,4615544.0,,100.0,1568.0,1505.0,132.0,1600.0,25.0,3679.0,0.12,1.01,0.065,0.1769,0.041,61.0,270.6,0.037,0.179,1.22,0.005,0.2069,67.0,HTV,,,,,,,,,,,,,,,,,,,436.781728873635,
HT(V),NVD,4615545.0,,91.0,1575.0,1505.0,132.0,1150.0,25.0,3492.0,0.123,1.1,0.0529,0.153,0.127,63.0,190.41,0.038,0.184,1.31,0.007,0.224,68.0,HTV,,,,,,,,,,,,,,,,,,,436.781728873635,
HT(V),NVD,4615546.0,,100.0,1575.0,1505.0,132.0,1250.0,25.0,3414.0,0.1,1.01,0.07,0.163,0.061,63.0,219.78,0.035,0.184,1.25,0.007,0.228,71.0,HTV,,,,,,,,,,,,,,,,,,,436.781728873635,
HT(V),NVD,4615547.0,,100.0,1573.0,1505.0,132.0,1700.0,25.0,3600.0,0.097,0.72,0.0609,0.1419,0.048,54.0,250.8,0.033,0.183,1.25,0.0089,0.184,71.0,HTV,,,,,,,,,,,,,,,,,,,436.781728873635,
HT(V),NVD,4615548.0,,100.0,1570.0,1505.0,132.0,1650.0,25.0,3648.0,0.094,0.96,0.078,0.1489,0.051,51.0,264.0,0.039,0.184,1.23,0.012,0.1769,67.0,HTV,,,,,,,,,,,,,,,,,,,436.781728873635,
HT(V),NVD,4615549.0,,100.0,1574.0,1505.0,132.0,1500.0,25.0,3631.0,0.092,0.85,0.068,0.136,0.099,53.0,264.0,0.042,0.176,1.18,0.017,0.164,67.0,HTV,,,,,,,,,,,,,,,,,,,436.781728873635,
HT(V),NVD,4615550.0,,100.0,1570.0,1505.0,132.0,1700.0,25.0,3374.0,0.098,1.03,0.0519,0.137,0.015,54.0,270.6,0.029,0.174,1.22,0.005,0.188,68.0,HTV,,,,,,,,,,,,,,,,,,,436.781728873635,
HT(V),NVD,4615551.0,,100.0,1578.0,1505.0,132.0,1620.0,25.0,3768.0,0.079,0.89,0.058,0.126,0.029,51.0,311.52,0.037,0.179,1.23,0.0109,0.198,74.0,HTV,,,,,,,,,,,,,,,,,,,436.781728873635,
HT(V),NVD,4615552.0,,100.0,1572.0,1505.0,178.0,1500.0,25.0,3572.0,0.079,0.94,0.068,0.117,0.034,55.0,376.0,0.027,0.179,1.23,0.007,0.2109,71.0,HTV,,,,,,,,,,,,,,,,,,,436.781728873635,
HT(V),NVD,4615553.0,,100.0,1575.0,1505.0,178.0,1700.0,25.0,3857.0,0.07,0.76,0.064,0.084,0.013,60.0,409.0,0.031,0.16,1.13,0.016,0.138,63.0,HTV,,,,,,,,,,,,,,,,,,,436.781728873635,
HT(V),NVD,4615554.0,,100.0,1580.0,1505.0,132.0,1350.0,25.0,3904.0,0.097,0.72,0.0609,0.1419,0.048,54.0,290.4,0.032,0.187,1.22,0.0109,0.189,74.0,HTV,,,,,,,,,,,,,,,,,,,436.781728873635,
HT(V),NVD,4615555.0,,100.0,1584.0,1505.0,178.0,1300.0,25.0,4091.0,0.124,1.18,0.048,0.1769,0.033,51.0,313.96,0.042,0.191,1.23,0.01,0.195,66.0,HTV,,,,,,,,,,,,,,,,,,,436.781728873635,
SAE1022,VD,4615556.0,,102.0,1605.0,1505.0,178.0,1500.0,25.0,3542.0,0.129,0.61,0.057,0.042,0.077,58.0,328.15,0.028,0.208,0.87,0.01,0.0369,66.0,SAE1022,,,,,,,,,,,,,,,,,,,250.0,1.0
HT(V),NVD,4615557.0,,98.0,1580.0,1505.0,132.0,1500.0,25.0,3699.0,0.086,0.98,0.05,0.1489,0.059,55.0,247.5,0.035,0.191,1.24,0.006,0.2129,73.0,HTV,,,,,,,,,,,,,,,,,,,436.781728873635,
SAE1022,VD,4615558.0,,97.0,1580.0,1505.0,178.0,1500.0,25.0,3399.0,0.113,0.62,0.056,0.042,0.088,58.0,303.4,0.039,0.215,0.85,0.005,0.07,67.0,SAE1022,,,,,,,,,,,,,,,,,,,250.0,1.0
SAE1022,VD,4615559.0,,98.0,1570.0,1505.0,178.0,1700.0,25.0,3601.0,0.097,0.6,0.064,0.0369,0.058,54.0,409.0,0.037,0.207,0.85,0.004,0.085,61.0,SAE1022,,,,,,,,,,,,,,,,,,,250.0,1.0
C18HMN,NVD,4615560.0,,99.0,1602.0,1505.0,132.0,1450.0,25.0,3711.0,0.12,0.9,0.065,0.108,0.024,48.0,307.23,0.035,0.157,1.16,0.004,0.191,54.0,C18HMN,,,,,,,,,,,,,,,,,,,436.781728873635,
SAE1022,VD,4615561.0,,101.0,1570.0,1505.0,132.0,1300.0,25.0,3660.0,0.075,0.5,0.0759,0.023,0.04,38.0,346.5,0.043,0.206,0.87,0.006,0.0729,57.0,SAE1022,,,,,,,,,,,,,,,,,,,250.0,1.0
C18HMN,NVD,4615562.0,,104.0,1580.0,1505.0,132.0,1500.0,25.0,3248.0,0.071,0.76,0.0599,0.163,0.021,44.0,280.5,0.036,0.168,1.16,0.008,0.184,64.0,C18HMN,,,,,,,,,,,,,,,,,,,436.781728873635,
C18HMN,NVD,4615563.0,,95.0,1575.0,1505.0,132.0,1350.0,25.0,3220.0,0.065,0.73,0.0709,0.126,0.042,51.0,289.41,0.027,0.165,1.17,0.008,0.224,61.0,C18HMN,,,,,,,,,,,,,,,,,,,436.781728873635,
C18HMN,NVD,4615564.0,,100.0,1580.0,1505.0,132.0,1300.0,25.0,3615.0,0.075,0.83,0.07,0.1759,0.035,48.0,249.15,0.033,0.156,1.18,0.0109,0.2059,64.0,C18HMN,,,,,,,,,,,,,,,,,,,436.781728873635,
C18HMN,NVD,4615565.0,,102.0,1575.0,1505.0,132.0,1500.0,25.0,3624.0,0.077,0.71,0.065,0.1489,0.07,27.0,214.5,0.038,0.177,1.18,0.01,0.221,67.0,C18HMN,,,,,,,,,,,,,,,,,,,436.781728873635,
C18HMN,NVD,4615566.0,,101.0,1578.0,1505.0,132.0,1500.0,25.0,3733.0,0.081,0.75,0.07,0.17,0.079,51.0,165.0,0.026,0.168,1.15,0.0129,0.2099,68.0,C18HMN,,,,,,,,,,,,,,,,,,,436.781728873635,
C18HMN,NVD,4615567.0,,102.0,1575.0,1505.0,132.0,1500.0,25.0,4070.0,0.069,0.8,0.07,0.169,0.052,51.0,214.5,0.039,0.165,1.19,0.016,0.2049,70.0,C18HMN,,,,,,,,,,,,,,,,,,,436.781728873635,
C18HMN,NVD,4615568.0,,100.0,1580.0,1505.0,132.0,1540.0,25.0,3552.0,0.076,0.76,0.067,0.166,0.095,45.0,181.5,0.031,0.194,1.2,0.019,0.224,66.0,C18HMN,,,,,,,,,,,,,,,,,,,436.781728873635,
C18HMN,NVD,4615569.0,,100.0,1575.0,1505.0,132.0,1600.0,25.0,3820.0,0.068,0.81,0.066,0.187,0.059,44.0,198.0,0.034,0.176,1.17,0.0129,0.223,71.0,C18HMN,,,,,,,,,,,,,,,,,,,436.781728873635,
C18HMN,NVD,4615570.0,,98.0,1580.0,1505.0,110.0,1550.0,25.0,3567.0,0.061,0.79,0.07,0.152,0.04,45.0,249.26,0.029,0.169,1.17,0.012,0.224,67.0,C18HMN,,,,,,,,,,,,,,,,,,,436.781728873635,
C18HMN,NVD,4615571.0,,100.0,1595.0,1505.0,110.0,1750.0,25.0,3625.0,0.057,0.72,0.07,0.1189,0.013,53.0,284.9,0.04,0.161,1.17,0.007,0.252,64.0,C18HMN,,,,,,,,,,,,,,,,,,,436.781728873635,
AISI12L14-1,NVD,4615572.0,,99.0,1613.0,1505.0,66.0,700.0,25.0,4434.0,0.053,0.69,0.3579,0.115,0.719,54.0,66.0,0.001,0.072,1.11,0.3579,0.0429,64.0,AISI12L141,,1.12,,,,0.08,1.07,1.17,,0.1,,0.01,70.0,0.35,,0.4300000000000001,,,896.5,2.0
C18HMN,NVD,4615573.0,,100.0,1580.0,1505.0,110.0,1700.0,25.0,3420.0,0.077,0.79,0.057,0.1779,0.053,48.0,182.6,0.05,0.162,1.19,0.014,0.195,61.0,C18HMN,,,,,,,,,,,,,,,,,,,436.781728873635,
AISI12L14-1,NVD,4615574.0,,96.0,1608.0,1505.0,0.0,700.0,25.0,3749.0,0.061,0.95,0.34,0.1189,0.493,53.0,0.0,0.001,0.065,1.14,0.321,0.0519,54.0,AISI12L141,,1.12,,,,0.08,1.07,1.17,,0.1,,0.01,70.0,0.35,,0.1700000000000001,,,896.5,2.0
AISI12L14-1,NVD,4615575.0,,97.0,1602.0,1505.0,66.0,700.0,25.0,3453.0,0.052,0.77,0.343,0.0889,0.452,60.0,66.0,0.001,0.06,1.22,0.312,0.04,54.0,AISI12L141,,1.12,,,,0.08,1.07,1.17,,0.1,,0.01,70.0,0.35,,0.3500000000000001,,,896.5,2.0
C18HMN,NVD,4615576.0,,101.0,1615.0,1505.0,110.0,1650.0,25.0,3275.0,0.069,0.76,0.0719,0.163,0.062,61.0,195.8,0.035,0.162,1.18,0.005,0.217,67.0,C18HMN,,,,,,,,,,,,,,,,,,,436.781728873635,
C18HMN,NVD,4615578.0,,99.0,1585.0,1505.0,110.0,1700.0,25.0,3735.0,0.106,0.77,0.064,0.1749,0.011,63.0,242.66,0.038,0.161,1.16,0.012,0.192,68.0,C18HMN,,,,,,,,,,,,,,,,,,,436.781728873635,
C18HMN,NVD,4615579.0,,101.0,1580.0,1505.0,132.0,1200.0,25.0,3759.0,0.077,0.74,0.0599,0.169,0.042,50.0,214.5,0.044,0.166,1.21,0.01,0.219,64.0,C18HMN,,,,,,,,,,,,,,,,,,,436.781728873635,
C18HMN,NVD,4615580.0,,102.0,1570.0,1505.0,110.0,1800.0,25.0,3565.0,0.09,0.73,0.07,0.158,0.02,55.0,258.5,0.043,0.167,1.18,0.0149,0.2039,67.0,C18HMN,,,,,,,,,,,,,,,,,,,436.781728873635,
C18HMN,NVD,4615581.0,,96.0,1575.0,1505.0,132.0,1550.0,25.0,3557.0,0.127,0.79,0.08,0.194,0.053,54.0,254.1,0.028,0.163,1.18,0.006,0.1789,70.0,C18HMN,,,,,,,,,,,,,,,,,,,436.781728873635,
C18HMN,NVD,4615582.0,,96.0,1595.0,1505.0,132.0,1500.0,25.0,3621.0,0.078,0.8,0.0769,0.1769,0.056,57.0,226.05,0.036,0.163,1.17,0.006,0.22,68.0,C18HMN,,,,,,,,,,,,,,,,,,,436.781728873635,
C18HMN,NVD,4615583.0,,102.0,1570.0,1505.0,132.0,1350.0,25.0,3837.0,0.091,0.75,0.0739,0.1749,0.061,63.0,234.3,0.036,0.162,1.17,0.007,0.2039,67.0,C18HMN,,,,,,,,,,,,,,,,,,,436.781728873635,
C18HMN,NVD,4615584.0,,101.0,1576.0,1505.0,132.0,1700.0,25.0,4296.0,0.056,0.7,0.064,0.123,0.02,57.0,306.9,0.032,0.154,1.14,0.0129,0.161,64.0,C18HMN,,,,,,,,,,,,,,,,,,,436.781728873635,
AISI12L14,NVD,4615585.0,,103.0,1612.0,1550.0,66.0,500.0,25.0,4229.0,0.055,0.78,0.2099,0.0879,0.531,54.0,66.0,0.001,0.074,1.13,0.317,0.0449,66.0,AISI12L14,0.0775,1.135,,,0.065,0.09,1.1,1.17,,0.05,,0.01,70.0,0.35,0.0225,0.355,,,1015.5,2.0
C18HMN,NVD,4615586.0,,102.0,1570.0,1505.0,66.0,1700.0,25.0,3961.0,0.068,0.68,0.0719,0.122,0.008,51.0,66.0,0.031,0.163,1.19,0.008,0.231,64.0,C18HMN,,,,,,,,,,,,,,,,,,,436.781728873635,
C18HMN,NVD,4615587.0,,103.0,1575.0,1505.0,110.0,1500.0,25.0,4038.0,0.078,0.76,0.0749,0.138,0.021,51.0,268.4,0.033,0.157,1.16,0.0109,0.224,67.0,C18HMN,,,,,,,,,,,,,,,,,,,436.781728873635,
C18HMN,NVD,4615588.0,,97.0,1572.0,1505.0,178.0,1700.0,25.0,4129.0,0.103,0.73,0.079,0.152,0.012,54.0,306.7,0.037,0.174,1.19,0.0109,0.229,66.0,C18HMN,,,,,,,,,,,,,,,,,,,436.781728873635,
