Repository: Shubhammmmmmmmmmmmmm/AI-Aluminium-Addition-Optimization

File: clean_data/prev_clean_dataset.csv (part 3 of 9)
GRADE,VD/NVD,tap_wt_from_EAF,LIFTING TEMP_LRF,TEMP OPENING_LRF,al ingot_kg__during_EAF_tapping,LIME_LRF,SPAR,OXY_EAF,LRF_Initial_Chemistry_C,LRF_Initial_Chemistry_MN,LRF_Initial_Chemistry_S,LRF_Initial_Chemistry_SI,LRF_Initial_Chemistry_AL,LRF_Initial_Chemistry_N2,Total_Al_LRF_kg,LRF_Final_Chemistry_AL,LRF_Final_Chemistry_C,LRF_Final_Chemistry_MN,Final_S,Final_SI,LRF_Final_Chemistry_N2
C18HMN,NVD,102.0,1570.0,1505.0,132.0,1350.0,25.0,3418.0,0.076,0.74,0.069,0.1479,0.023,48.0,307.89,0.032,0.158,1.17,0.01,0.2059,64.0
C18HMN,NVD,104.0,1580.0,1505.0,132.0,1300.0,25.0,3467.0,0.085,0.78,0.07,0.167,0.013,51.0,247.5,0.037,0.182,1.16,0.014,0.257,67.0
C18HMN,NVD,102.0,1570.0,1505.0,132.0,1400.0,25.0,3367.0,0.063,0.83,0.082,0.196,0.185,48.0,214.5,0.026,0.163,1.18,0.0089,0.196,64.0
C18HMN,NVD,102.0,1575.0,1505.0,132.0,1300.0,25.0,3557.0,0.077,0.83,0.069,0.188,0.075,53.0,148.5,0.037,0.167,1.17,0.0109,0.2419,66.0
HT(V),NVD,103.0,1580.0,1505.0,132.0,1450.0,25.0,3654.0,0.086,1.03,0.058,0.1789,0.056,51.0,214.5,0.031,0.172,1.26,0.006,0.199,64.0
HT(V),NVD,102.0,1575.0,1505.0,132.0,1300.0,25.0,3606.0,0.09,0.99,0.0519,0.1459,0.018,54.0,267.3,0.033,0.181,1.22,0.005,0.193,67.0
HT(V),NVD,100.0,1570.0,1505.0,132.0,1400.0,25.0,3446.0,0.096,1.01,0.047,0.1769,0.036,54.0,244.2,0.037,0.183,1.28,0.0109,0.189,66.0
HC52BX,VD,100.0,1565.0,1505.0,0.0,1050.0,25.0,3581.0,0.09,0.59,0.0529,0.1439,0.043,53.0,50.0,0.006,0.496,0.75,0.006,0.168,54.0
HT(V),NVD,100.0,1590.0,1505.0,132.0,1400.0,25.0,3163.0,0.096,1.02,0.055,0.1449,0.021,50.0,132.0,0.025,0.176,1.3,0.014,0.19,64.0
HC52BX,VD,100.0,1544.0,1505.0,22.0,1400.0,25.0,3163.0,0.072,0.56,0.066,0.192,0.002,51.0,22.0,0.004,0.514,0.73,0.0129,0.185,58.0
HC52BX,VD,100.0,1548.0,1505.0,22.0,1100.0,25.0,3216.0,0.067,0.53,0.068,0.151,0.008,54.0,23.0,0.005,0.499,0.73,0.0149,0.228,57.0
HC52BX,VD,100.0,1545.0,1505.0,22.0,1800.0,25.0,3167.0,0.086,0.52,0.0739,0.114,0.006,57.0,22.0,0.009,0.512,0.76,0.005,0.2129,57.0
HC52BX,VD,100.0,1545.0,1505.0,22.0,1200.0,25.0,3620.0,0.082,0.57,0.082,0.221,0.006,54.0,22.0,0.009,0.52,0.73,0.0089,0.215,58.0
HC52BX,VD,100.0,1545.0,1505.0,22.0,1350.0,25.0,3138.0,0.072,0.57,0.083,0.126,0.008,54.0,22.0,0.009,0.515,0.74,0.008,0.2069,61.0
HC52BX,VD,100.0,1555.0,1505.0,22.0,1800.0,25.0,2872.0,0.09,0.56,0.0899,0.157,0.004,55.0,22.0,0.004,0.504,0.74,0.008,0.232,57.0
HC52BX,VD,100.0,1540.0,1505.0,22.0,1500.0,25.0,2737.0,0.077,0.57,0.078,0.154,0.009,55.0,22.0,0.003,0.533,0.74,0.007,0.226,57.0
HC52BX,VD,100.0,1545.0,1505.0,22.0,1600.0,25.0,3595.0,0.077,0.65,0.0729,0.2089,0.015,51.0,62.0,0.005,0.522,0.74,0.006,0.2039,55.0
HC52BX,VD,100.0,1545.0,1505.0,55.0,1550.0,100.0,3128.0,0.167,0.59,0.0769,0.13,0.001,54.0,55.0,0.007,0.491,0.75,0.01,0.247,71.0
US-AC,VD,100.0,1565.0,1505.0,178.0,1650.0,50.0,4851.0,0.06,0.54,0.062,0.114,0.071,53.0,285.25,0.037,0.36,0.72,0.004,0.2849,61.0
US-AC,VD,100.0,1565.0,1505.0,178.0,1300.0,25.0,3800.0,0.045,0.34,0.058,0.07,0.064,51.0,285.25,0.033,0.351,0.69,0.003,0.2839,58.0
SAE1010,NVD,100.0,1615.0,1505.0,156.0,1550.0,25.0,3572.0,0.035,0.23,0.065,0.0379,0.057,51.0,291.3,0.034,0.108,0.37,0.007,0.0899,70.0
US-AC,VD,100.0,1565.0,1505.0,110.0,1550.0,50.0,3664.0,0.057,0.56,0.065,0.113,0.007,54.0,324.5,0.035,0.344,0.69,0.003,0.275,61.0
SAE1010,VD,100.0,1620.0,1505.0,178.0,1900.0,25.0,3849.0,0.037,0.26,0.0599,0.0509,0.055,54.0,349.6,0.035,0.098,0.36,0.006,0.0859,67.0
US-AC,VD,100.0,1570.0,1505.0,178.0,1300.0,50.0,3446.0,0.082,0.28,0.058,0.067,0.101,57.0,359.5,0.033,0.347,0.7,0.003,0.268,61.0
SAE1010,NVD,100.0,1600.0,1505.0,178.0,1700.0,25.0,4371.0,0.049,0.24,0.0749,0.0529,0.077,54.0,293.5,0.035,0.103,0.36,0.0089,0.116,64.0
US-AC,VD,100.0,1565.0,1505.0,178.0,1900.0,25.0,4137.0,0.056,0.57,0.063,0.123,0.089,51.0,277.0,0.033,0.331,0.7,0.003,0.259,61.0
US-AC,VD,100.0,1565.0,1505.0,110.0,1350.0,25.0,3423.0,0.059,0.55,0.0599,0.12,0.123,55.0,202.4,0.034,0.338,0.68,0.004,0.2889,61.0
US-AC,VD,100.0,1580.0,1505.0,110.0,1750.0,25.0,3498.0,0.072,0.58,0.049,0.168,0.09,54.0,215.6,0.038,0.356,0.7,0.002,0.246,61.0
HC42AX,VD,100.0,1575.0,1505.0,0.0,1200.0,25.0,3429.0,0.097,0.72,0.0609,0.1419,0.048,54.0,0.0,0.005,0.411,0.55,0.01,0.2089,58.0
US-AC,VD,100.0,1575.0,1505.0,132.0,1450.0,25.0,3596.0,0.079,0.52,0.047,0.126,0.013,54.0,274.89,0.038,0.368,0.69,0.0022,0.2669,64.0
HC42AX,VD,100.0,1560.0,1505.0,0.0,1100.0,25.0,3148.0,0.116,0.37,0.067,0.1499,0.006,60.0,0.0,0.038,0.368,0.69,0.002,0.267,64.0
US-AC,VD,100.0,1565.0,1505.0,132.0,1400.0,25.0,3238.0,0.09,0.54,0.068,0.122,0.036,58.0,280.5,0.035,0.349,0.69,0.004,0.3029,67.0
HC42AX,VD,100.0,1555.0,1505.0,0.0,1250.0,25.0,3716.0,0.135,0.4,0.0621,0.1217,0.003,58.0,0.0,0.005,0.445,0.54,0.008,0.2119,54.0
HC42AX,VD,100.0,1545.0,1505.0,66.0,1200.0,25.0,3258.0,0.087,0.44,0.0539,0.0769,0.003,54.0,66.0,0.004,0.415,0.56,0.004,0.169,55.0
HC42AX,VD,100.0,1580.0,1505.0,44.0,1300.0,25.0,3508.0,0.146,0.43,0.0609,0.111,0.002,57.0,44.0,0.005,0.426,0.56,0.004,0.1749,60.0
US-AC,VD,100.0,1590.0,1505.0,132.0,1550.0,25.0,3558.0,0.102,0.55,0.0529,0.169,0.065,54.0,214.5,0.033,0.349,0.7,0.003,0.266,66.0
US-AC,VD,100.0,1570.0,1505.0,176.0,1500.0,50.0,3511.0,0.069,0.56,0.0529,0.14,0.061,55.0,209.0,0.033,0.35,0.68,0.004,0.246,64.0
US-AC,VD,100.0,1560.0,1505.0,132.0,1800.0,50.0,3673.0,0.029,0.21,0.0589,0.031,0.013,55.0,287.1,0.033,0.353,0.67,0.002,0.2939,64.0
US-AC,VD,100.0,1558.0,1505.0,132.0,1550.0,50.0,3716.0,0.075,0.23,0.0539,0.049,0.011,55.0,297.0,0.026,0.348,0.69,0.003,0.2909,64.0
US-AC,VD,100.0,1562.0,1505.0,132.0,1650.0,50.0,3712.0,0.073,0.57,0.0539,0.151,0.038,51.0,181.5,0.029,0.347,0.7,0.002,0.2349,63.0
US-AC,VD,100.0,1565.0,1505.0,132.0,1550.0,50.0,4303.0,0.073,0.56,0.0529,0.126,0.047,55.0,231.0,0.034,0.359,0.7,0.003,0.2439,63.0
SAE1010,NVD,100.0,1580.0,1505.0,176.0,1500.0,50.0,3581.0,0.046,0.25,0.0539,0.082,0.033,53.0,308.0,0.03,0.096,0.38,0.004,0.0709,67.0
US-AC,VD,100.0,1562.0,1505.0,110.0,1650.0,50.0,3476.0,0.065,0.55,0.0519,0.1449,0.02,51.0,176.0,0.029,0.353,0.68,0.003,0.263,63.0
SAE1010,NVD,100.0,1600.0,1505.0,176.0,1350.0,50.0,3536.0,0.044,0.24,0.056,0.048,0.054,51.0,354.2,0.028,0.107,0.37,0.003,0.109,64.0
US-AC,VD,100.0,1562.0,1505.0,132.0,1500.0,50.0,4178.0,0.066,0.57,0.0529,0.125,0.033,57.0,264.0,0.032,0.354,0.67,0.003,0.251,60.0
SAE1010,NVD,100.0,1595.0,1505.0,132.0,1300.0,50.0,3832.0,0.039,0.25,0.0529,0.0439,0.031,51.0,270.6,0.034,0.086,0.37,0.004,0.0919,64.0
US-AC,VD,100.0,1561.0,1505.0,132.0,1300.0,50.0,2947.0,0.057,0.59,0.0509,0.116,0.029,51.0,297.0,0.032,0.355,0.69,0.003,0.276,60.0
US-AC,VD,100.0,1569.0,1505.0,132.0,1400.0,50.0,3384.0,0.054,0.5,0.056,0.115,0.038,51.0,301.95,0.035,0.358,0.69,0.003,0.257,61.0
US-AC,VD,100.0,1600.0,1505.0,178.0,1700.0,50.0,3152.0,0.064,0.46,0.0599,0.1019,0.055,58.0,352.9,0.037,0.349,0.7,0.006,0.2419,61.0
SS540LS(V),NVD,100.0,1610.0,1505.0,178.0,1300.0,50.0,3090.0,0.101,0.93,0.064,0.159,0.051,53.0,310.0,0.031,0.224,1.43,0.006,0.2069,89.0
SS540LS(V),NVD,100.0,1580.0,1505.0,178.0,1100.0,50.0,3302.0,0.091,0.89,0.057,0.14,0.035,54.0,310.0,0.033,0.22,1.43,0.004,0.233,101.0
US-AC,VD,100.0,1566.0,1505.0,178.0,1550.0,50.0,3308.0,0.052,0.46,0.055,0.098,0.031,53.0,362.8,0.034,0.358,0.69,0.003,0.2439,57.0
SS540LS(V),NVD,100.0,1580.0,1505.0,178.0,1200.0,50.0,3435.0,0.096,0.91,0.0599,0.157,0.04,54.0,293.5,0.037,0.212,1.42,0.007,0.232,88.0
SS540LS(V),NVD,100.0,1575.0,1505.0,178.0,1150.0,50.0,3682.0,0.071,0.56,0.063,0.125,0.063,51.0,293.5,0.034,0.217,1.44,0.004,0.2099,86.0
US-AC,VD,100.0,1565.0,1505.0,178.0,1350.0,50.0,3996.0,0.061,0.39,0.063,0.048,0.042,55.0,349.6,0.033,0.368,0.71,0.004,0.2819,64.0
US-AC,VD,100.0,1565.0,1505.0,178.0,1600.0,50.0,3444.0,0.097,0.58,0.0519,0.104,0.053,51.0,336.4,0.026,0.342,0.7,0.004,0.258,61.0
US-AC,VD,100.0,1562.0,1505.0,178.0,1450.0,50.0,4040.0,0.086,0.56,0.058,0.1189,0.058,51.0,220.9,0.032,0.34,0.69,0.003,0.28,61.0
SS540LSV,NVD,100.0,1606.0,1505.0,132.0,1450.0,50.0,3611.0,0.147,0.99,0.057,0.168,0.063,54.0,249.15,0.034,0.228,1.41,0.006,0.2049,85.0
US-AC,VD,100.0,1566.0,1505.0,178.0,1500.0,50.0,3535.0,0.079,0.56,0.048,0.111,0.072,51.0,220.9,0.033,0.356,0.7,0.003,0.309,60.0
SS540LSV,NVD,100.0,1580.0,1505.0,132.0,1300.0,50.0,3456.0,0.062,0.53,0.055,0.1,0.021,51.0,297.0,0.049,0.217,1.41,0.01,0.2,76.0
US-AC,VD,100.0,1560.0,1505.0,178.0,1550.0,50.0,3367.0,0.049,0.52,0.05,0.14,0.036,51.0,270.4,0.032,0.36,0.69,0.003,0.2369,66.0
US-AC,VD,100.0,1565.0,1505.0,132.0,1450.0,50.0,3538.0,0.072,0.55,0.0609,0.121,0.059,48.0,174.9,0.041,0.34,0.69,0.003,0.2409,63.0
US-AC,VD,100.0,1570.0,1505.0,178.0,1600.0,50.0,3132.0,0.068,0.53,0.0449,0.0929,0.031,51.0,407.68,0.031,0.364,0.68,0.004,0.223,61.0
S275LS,NVD,100.0,1610.0,1505.0,110.0,1350.0,50.0,2909.0,0.052,0.51,0.0509,0.0919,0.009,47.0,245.3,0.032,0.174,0.74,0.005,0.2039,61.0
S275LS,NVD,100.0,1580.0,1505.0,110.0,1200.0,50.0,3012.0,0.117,0.59,0.0609,0.134,0.071,53.0,185.9,0.035,0.167,0.74,0.01,0.191,67.0
US-AC,VD,100.0,1560.0,1505.0,132.0,1650.0,50.0,2846.0,0.105,0.55,0.0599,0.164,0.094,48.0,174.9,0.029,0.367,0.7,0.003,0.2439,64.0
S275LS,NVD,100.0,1575.0,1505.0,132.0,1200.0,50.0,3490.0,0.088,0.55,0.056,0.132,0.06,54.0,204.6,0.021,0.161,0.72,0.008,0.196,67.0
S275LS,NVD,100.0,1574.0,1505.0,132.0,1300.0,50.0,3865.0,0.095,0.61,0.0589,0.1449,0.073,53.0,191.4,0.028,0.156,0.73,0.005,0.221,67.0
S275LS,NVD,100.0,1572.0,1505.0,132.0,1250.0,50.0,3475.0,0.117,0.61,0.0509,0.1439,0.052,54.0,201.3,0.027,0.158,0.72,0.008,0.1809,67.0
S275LS,NVD,100.0,1575.0,1505.0,132.0,1360.0,50.0,3322.0,0.07,0.6,0.0519,0.138,0.034,53.0,250.8,0.033,0.166,0.74,0.006,0.156,64.0
S275LS,NVD,100.0,1572.0,1505.0,132.0,1250.0,50.0,3463.0,0.077,0.6,0.0529,0.136,0.043,54.0,244.86,0.034,0.172,0.76,0.007,0.2089,66.0
S275LS,NVD,100.0,1570.0,1505.0,132.0,1300.0,50.0,3333.0,0.056,0.59,0.062,0.126,0.028,51.0,247.5,0.026,0.17,0.73,0.006,0.2409,64.0
JSPMMNCU,NVD,100.0,1580.0,1505.0,110.0,1500.0,50.0,3986.0,0.056,0.61,0.058,0.0919,0.024,57.0,258.5,0.033,0.154,0.84,0.003,0.2939,64.0
JSPMMNCU,NVD,100.0,1585.0,1505.0,132.0,1200.0,50.0,3497.0,0.07,0.68,0.0609,0.217,0.058,55.0,198.0,0.034,0.144,0.82,0.008,0.273,67.0
JSPMMNCU,NVD,100.0,1575.0,1505.0,132.0,1600.0,50.0,3092.0,0.106,0.69,0.067,0.22,0.046,61.0,234.3,0.028,0.171,0.81,0.008,0.2929,64.0
JSPMMNCU,NVD,100.0,1570.0,1505.0,132.0,1100.0,50.0,3912.0,0.089,0.67,0.068,0.234,0.056,54.0,198.0,0.03,0.181,0.86,0.006,0.28,67.0
JSPMMNCU,NVD,100.0,1570.0,1505.0,132.0,900.0,50.0,3802.0,0.058,0.57,0.048,0.151,0.016,60.0,165.0,0.037,0.14,0.82,0.0109,0.3669,70.0
HC78ACRX,VD,100.0,1550.0,1505.0,0.0,1200.0,200.0,3784.0,0.079,0.43,0.055,0.082,0.001,54.0,0.0,0.004,0.76,0.56,0.004,0.155,61.0
HC78ACRX,VD,100.0,1580.0,1505.0,0.0,1000.0,200.0,3552.0,0.069,0.4,0.056,0.079,0.001,57.0,0.0,0.004,0.765,0.54,0.007,0.2059,64.0
55C11,VD,100.0,1575.0,1505.0,0.0,1200.0,200.0,4096.0,0.13,0.64,0.0599,0.155,0.001,54.0,0.0,0.004,0.548,1.02,0.004,0.195,60.0
55C11,VD,100.0,1545.0,1505.0,0.0,1500.0,200.0,3906.0,0.09,0.16,0.0509,0.033,0.002,57.0,0.0,0.003,0.549,1.04,0.0089,0.223,61.0
55C11,VD,100.0,1590.0,1505.0,0.0,1150.0,200.0,3810.0,0.064,0.58,0.0599,0.115,0.001,55.0,0.0,0.002,0.544,1.02,0.0129,0.196,61.0
HC58BX,VD,100.0,1575.0,1505.0,0.0,1500.0,200.0,4243.0,0.061,0.62,0.057,0.1479,0.006,57.0,0.0,0.004,0.58,0.75,0.012,0.202,54.0
HC58BX,VD,100.0,1550.0,1505.0,0.0,1500.0,200.0,3919.0,0.049,0.33,0.058,0.0869,0.002,51.0,0.0,0.005,0.571,0.73,0.004,0.166,55.0
HC58BX,VD,100.0,1550.0,1505.0,0.0,1350.0,200.0,3354.0,0.052,0.47,0.0529,0.1189,0.004,50.0,0.0,0.006,0.571,0.74,0.008,0.2,57.0
HC58BX,VD,100.0,1550.0,1505.0,0.0,1200.0,200.0,3180.0,0.087,0.47,0.048,0.1469,0.002,51.0,0.0,0.004,0.563,0.75,0.005,0.2,57.0
55C11,VD,100.0,1560.0,1505.0,0.0,1150.0,200.0,3618.0,0.065,0.58,0.0509,0.134,0.006,54.0,0.0,0.002,0.528,1.02,0.016,0.2059,64.0
55C11,VD,100.0,1540.0,1505.0,0.0,1300.0,200.0,3230.0,0.301,0.78,0.049,0.223,0.002,55.0,0.0,0.003,0.522,1.03,0.0089,0.1729,68.0
HC62AX,VD,100.0,1555.0,1505.0,0.0,1400.0,200.0,3398.0,0.567,0.44,0.055,0.154,0.003,51.0,0.0,0.005,0.61,0.57,0.003,0.2079,57.0
55C11,VD,100.0,1542.0,1505.0,0.0,1200.0,200.0,3699.0,0.257,0.44,0.0599,0.1409,0.003,54.0,0.0,0.003,0.536,1.01,0.016,0.196,64.0
55C11,VD,100.0,1542.0,1505.0,0.0,1250.0,200.0,3975.0,0.113,0.7,0.056,0.2059,0.001,50.0,0.0,0.003,0.537,1.02,0.0149,0.202,55.0
HC62AX,VD,100.0,1550.0,1506.0,0.0,950.0,200.0,3662.0,0.268,0.44,0.0599,0.152,0.002,51.0,0.0,0.011,0.6,0.52,0.0089,0.1739,61.0
55C11,VD,100.0,1540.0,1505.0,0.0,1000.0,200.0,3939.0,0.122,0.76,0.062,0.134,0.001,51.0,0.0,0.002,0.528,1.03,0.019,0.1847,67.0
55C11,VD,100.0,1542.0,1505.0,0.0,900.0,200.0,3511.0,0.233,0.75,0.066,0.186,0.003,48.0,0.0,0.002,0.528,1.03,0.019,0.185,67.0
55C11,VD,100.0,1542.0,1505.0,0.0,1100.0,100.0,3751.0,0.354,0.77,0.0599,0.184,0.001,53.0,0.0,0.003,0.538,1.04,0.007,0.222,64.0
JSPHTLSV,VD,100.0,1610.0,1505.0,132.0,1100.0,100.0,4214.0,0.105,1.0,0.064,0.187,0.061,50.0,198.0,0.028,0.182,1.28,0.0089,0.225,64.0
JSPHTLSV,NVD,100.0,1580.0,1505.0,110.0,1250.0,100.0,4056.0,0.111,0.97,0.0739,0.19,0.037,54.0,205.7,0.037,0.188,1.27,0.007,0.218,66.0
55C11,VD,100.0,1555.0,1505.0,0.0,1200.0,200.0,3763.0,0.097,0.82,0.065,0.153,0.002,54.0,0.0,0.002,0.524,1.0,0.0149,0.223,60.0
JSPHTLSV,NVD,100.0,1580.0,1505.0,132.0,1400.0,200.0,3717.0,0.123,0.75,0.0589,0.1789,0.002,54.0,283.8,0.031,0.18,1.27,0.0149,0.188,67.0
55C11,VD,100.0,1540.0,1505.0,0.0,1050.0,200.0,3415.0,0.385,0.9,0.05,0.2439,0.002,57.0,0.0,0.003,0.534,1.01,0.012,0.217,71.0
55C11,VD,100.0,1542.0,1505.0,0.0,1100.0,200.0,3998.0,0.08,0.78,0.0599,0.193,0.003,48.0,0.0,0.003,0.536,1.01,0.014,0.19,64.0
55C11,VD,100.0,1541.0,1505.0,0.0,1350.0,200.0,3355.0,0.077,0.7,0.069,0.153,0.001,54.0,0.0,0.003,0.523,1.04,0.016,0.203,63.0
JSPHTLSV,NVD,100.0,1605.0,1505.0,132.0,1200.0,200.0,3708.0,0.116,0.98,0.055,0.1739,0.08,63.0,178.2,0.036,0.194,1.27,0.012,0.2099,67.0
JSPHTLSV,NVD,100.0,1600.0,1505.0,132.0,1300.0,200.0,3370.0,0.132,1.0,0.063,0.186,0.083,54.0,168.3,0.031,0.192,1.36,0.0109,0.225,67.0
JSPHTLSV,NVD,100.0,1605.0,1505.0,132.0,1100.0,200.0,3531.0,0.096,0.96,0.057,0.1719,0.041,63.0,273.9,0.035,0.182,1.29,0.0109,0.218,71.0
E410LS,NVD,100.0,1605.0,1505.0,132.0,1600.0,200.0,2946.0,0.052,0.42,0.055,0.1,0.029,54.0,257.4,0.02,0.195,1.55,0.004,0.2869,61.0
HC78ACRX,VD,100.0,1575.0,1505.0,0.0,1300.0,200.0,3966.0,0.06,0.44,0.056,0.068,0.001,51.0,0.0,0.004,0.782,0.55,0.006,0.165,57.0
E410SHP,NVD,100.0,1575.0,1505.0,110.0,1500.0,100.0,3885.0,0.255,0.42,0.0599,0.098,0.002,58.0,251.9,0.029,0.188,1.53,0.017,0.247,68.0
E410SHP,NVD,97.0,1610.0,1505.0,110.0,1300.0,25.0,3740.0,0.047,0.4,0.063,0.0379,0.001,51.0,337.7,0.036,0.183,1.57,0.0089,0.266,67.0
E410SHP,NVD,105.0,1588.0,1505.0,132.0,1400.0,25.0,3680.0,0.181,1.23,0.0589,0.109,0.021,61.0,379.5,0.026,0.183,1.5,0.012,0.2069,66.0
HC78ACRX,VD,98.0,1555.0,1505.0,0.0,1450.0,200.0,3607.0,0.047,0.43,0.082,0.125,0.001,50.0,0.0,0.003,0.792,0.55,0.0109,0.2119,61.0
HC78ACRX,VD,99.0,1540.0,1505.0,0.0,1250.0,200.0,3437.0,0.057,0.49,0.084,0.08,0.001,53.0,0.0,0.006,0.768,0.53,0.0109,0.229,60.0
E410SHP,NVD,101.0,1588.0,1505.0,132.0,1600.0,25.0,3170.0,0.057,0.44,0.0769,0.049,0.001,51.0,356.4,0.032,0.183,1.55,0.0089,0.2439,64.0
E410SHP,NVD,101.0,1580.0,1505.0,110.0,1450.0,50.0,3191.0,0.087,0.9,0.0719,0.113,0.014,53.0,301.4,0.024,0.179,1.54,0.0109,0.257,67.0
E410SHP,NVD,101.0,1574.0,1505.0,132.0,1500.0,25.0,3650.0,0.084,1.04,0.0609,0.1489,0.015,53.0,363.0,0.033,0.178,1.52,0.003,0.229,64.0
HC78ACRX,VD,99.0,1560.0,1505.0,0.0,1200.0,200.0,3194.0,0.067,0.47,0.068,0.168,0.004,54.0,0.0,0.005,0.76,0.54,0.008,0.2059,70.0
E410SHP,NVD,98.0,1580.0,1505.0,132.0,1100.0,25.0,3326.0,0.106,1.04,0.063,0.1729,0.01,47.0,325.05,0.022,0.19,1.56,0.0109,0.231,67.0
E410SHP,NVD,95.0,1582.0,1505.0,132.0,1200.0,25.0,3250.0,0.093,1.07,0.07,0.156,0.003,54.0,249.15,0.031,0.187,1.6,0.008,0.224,67.0
HC78ACRX,VD,104.0,1550.0,1505.0,0.0,1000.0,200.0,3239.0,0.075,0.48,0.064,0.189,0.001,61.0,0.0,0.003,0.776,0.53,0.0179,0.2119,64.0
E410SHP,NVD,103.0,1582.0,1505.0,132.0,1500.0,25.0,3351.0,0.092,1.06,0.065,0.158,0.029,64.0,280.5,0.021,0.172,1.53,0.012,0.2119,64.0
E410SHP,NVD,95.0,1578.0,1505.0,132.0,1400.0,25.0,3031.0,0.114,1.02,0.0599,0.166,0.057,51.0,231.0,0.028,0.167,1.54,0.0089,0.2049,67.0
E410SHP,NVD,98.0,1575.0,1505.0,132.0,1500.0,25.0,3944.0,0.07,0.98,0.064,0.2039,0.053,54.0,224.4,0.03,0.181,1.55,0.017,0.2829,67.0
E410SHP,NVD,100.0,1574.0,1505.0,132.0,1100.0,25.0,3136.0,0.088,1.02,0.0589,0.162,0.041,54.0,198.0,0.034,0.183,1.52,0.005,0.2349,64.0
E410SHP,NVD,100.0,1570.0,1505.0,132.0,1300.0,25.0,3630.0,0.097,1.07,0.0589,0.186,0.074,51.0,198.0,0.035,0.183,1.52,0.0089,0.27,68.0
E410SHP,NVD,99.0,1570.0,1505.0,132.0,1300.0,25.0,3174.0,0.096,1.09,0.0539,0.182,0.049,61.0,247.5,0.04,0.17,1.5,0.012,0.27,64.0
E410SHP,NVD,104.0,1570.0,1505.0,132.0,1400.0,25.0,2927.0,0.086,0.99,0.055,0.165,0.02,51.0,270.6,0.033,0.187,1.5,0.0089,0.262,64.0
C18HMN,NVD,101.0,1615.0,1505.0,132.0,1200.0,25.0,3072.0,0.107,1.01,0.0599,0.2119,0.097,51.0,158.4,0.029,0.17,1.17,0.01,0.217,64.0
E450LS(V+NB),NVD,105.0,1620.0,1505.0,132.0,1200.0,25.0,3800.0,0.103,0.97,0.058,0.186,0.108,61.0,165.0,0.032,0.177,1.55,0.0089,0.231,66.0
C18HMN,NVD,100.0,1590.0,1505.0,132.0,1300.0,25.0,3324.0,0.082,0.78,0.065,0.13,0.06,54.0,217.8,0.035,0.169,1.17,0.008,0.184,64.0
E450LS(V+NB),NVD,100.0,1576.0,1505.0,110.0,1050.0,25.0,3437.0,0.096,0.99,0.0509,0.161,0.022,51.0,261.8,0.029,0.177,1.62,0.0109,0.1769,64.0
E450LS(V+NB),NVD,100.0,1575.0,1505.0,132.0,1300.0,25.0,3476.0,0.092,1.03,0.068,0.168,0.024,51.0,264.0,0.038,0.175,1.55,0.007,0.2059,66.0
E450LS(V+NBL,NVD,100.0,1585.0,1505.0,132.0,1300.0,25.0,3200.0,0.1,1.05,0.0519,0.1769,0.016,54.0,240.9,0.037,0.19,1.63,0.012,0.2119,64.0
E450LS(V+NB),NVD,100.0,1587.0,1505.0,132.0,1200.0,25.0,3257.0,0.116,0.98,0.0519,0.182,0.069,55.0,207.9,0.025,0.187,1.59,0.0089,0.22,67.0
E410SHP,NVD,100.0,1610.0,1505.0,132.0,1200.0,25.0,3432.0,0.088,1.0,0.057,0.162,0.038,54.0,247.5,0.026,0.177,1.5,0.006,0.2129,67.0
E410SHP,NVD,100.0,1565.0,1505.0,132.0,1200.0,25.0,3656.0,0.139,1.01,0.05,0.195,0.096,54.0,158.4,0.029,0.175,1.54,0.0109,0.252,67.0
E450LS(V+NB),NVD,100.0,1600.0,1505.0,132.0,1100.0,25.0,3233.0,0.125,0.94,0.0739,0.169,0.087,54.0,171.6,0.038,0.183,1.58,0.01,0.2089,70.0
E410SHP,NVD,100.0,1572.0,1505.0,132.0,1400.0,25.0,3606.0,0.099,0.97,0.058,0.199,0.041,48.0,300.3,0.03,0.165,1.53,0.0089,0.26,68.0
E450LS(V+NB),NVD,100.0,1600.0,1505.0,132.0,1200.0,25.0,3456.0,0.078,0.98,0.0599,0.136,0.07,54.0,198.0,0.035,0.2,1.59,0.0109,0.2109,64.0
E410SHP,NVD,100.0,1575.0,1505.0,132.0,1300.0,25.0,3250.0,0.102,1.03,0.0729,0.198,0.05,54.0,223.41,0.031,0.173,1.53,0.005,0.267,67.0
E410SHP,NVD,100.0,1590.0,1505.0,132.0,1550.0,25.0,3231.0,0.092,0.98,0.069,0.164,0.072,51.0,198.0,0.039,0.181,1.52,0.016,0.2089,64.0
E410SHP,NVD,100.0,1568.0,1505.0,132.0,1400.0,25.0,3370.0,0.079,0.95,0.0759,0.1,0.026,55.0,336.6,0.033,0.176,1.56,0.008,0.198,67.0
E410SHP,NVD,103.0,1565.0,1505.0,132.0,1250.0,25.0,2905.0,0.107,0.95,0.078,0.154,0.031,57.0,254.1,0.032,0.187,1.53,0.007,0.215,70.0
E410SHP,NVD,104.0,1575.0,1505.0,132.0,1300.0,25.0,3193.0,0.099,1.07,0.0749,0.157,0.024,58.0,313.5,0.039,0.176,1.53,0.008,0.225,67.0
S275LS,NVD,99.0,1605.0,1505.0,132.0,1300.0,25.0,2985.0,0.069,0.56,0.0759,0.129,0.019,57.0,264.0,0.039,0.161,0.72,0.007,0.2129,66.0
E410SHP,NVD,100.0,1570.0,1505.0,132.0,1200.0,25.0,3168.0,0.162,1.08,0.064,0.1799,0.061,55.0,214.5,0.032,0.186,1.52,0.006,0.253,67.0
S275LS,NVD,101.0,1605.0,1505.0,132.0,1300.0,25.0,3271.0,0.069,0.58,0.065,0.152,0.06,51.0,264.0,0.032,0.172,0.74,0.008,0.227,64.0
E410SHP,NVD,95.0,1575.0,1505.0,132.0,1150.0,25.0,3074.0,0.11,1.0,0.07,0.186,0.028,57.0,262.35,0.037,0.193,1.56,0.01,0.245,67.0
E410SHP,NVD,95.0,1570.0,1505.0,132.0,1200.0,25.0,3223.0,0.093,1.0,0.0739,0.1779,0.041,54.0,270.6,0.026,0.189,1.58,0.0089,0.2919,70.0
E410SHP,NVD,98.0,1570.0,1505.0,132.0,1300.0,25.0,3230.0,0.1,1.0,0.066,0.1749,0.091,53.0,216.15,0.04,0.189,1.55,0.0089,0.2379,67.0
E410SHP,NVD,98.0,1575.0,1505.0,132.0,1300.0,25.0,3082.0,0.105,1.02,0.0769,0.188,0.046,45.0,293.04,0.039,0.185,1.51,0.005,0.249,66.0
55C11,VD,99.0,1575.0,1505.0,0.0,1350.0,200.0,3173.0,0.117,0.83,0.0769,0.201,0.001,51.0,0.0,0.003,0.552,1.01,0.0109,0.202,55.0
SS540LSV,NVD,99.0,1605.0,1505.0,132.0,1350.0,25.0,2818.0,0.092,0.79,0.064,0.2059,0.101,55.0,183.15,0.002,0.541,1.03,0.017,0.1809,64.0
55C11,VD,98.0,1546.0,1505.0,0.0,1150.0,200.0,2818.0,0.083,0.83,0.0749,0.245,0.001,53.0,0.0,0.002,0.541,1.03,0.017,0.1809,64.0
SS540LSV,NVD,94.0,1585.0,1505.0,132.0,1300.0,25.0,2818.0,0.073,0.86,0.0589,0.2109,0.05,58.0,165.0,0.002,0.541,1.03,0.017,0.1809,64.0
SS540LSV,NVD,98.0,1585.0,1505.0,132.0,1300.0,25.0,2818.0,0.067,0.77,0.062,0.1759,0.001,58.0,326.7,0.002,0.541,1.03,0.017,0.1809,64.0
55C11,VD,100.0,1540.0,1505.0,0.0,1100.0,200.0,2818.0,0.097,0.69,0.0729,0.155,0.001,53.0,0.0,0.002,0.541,1.03,0.017,0.1809,64.0
55C11,VD,98.0,1540.0,1505.0,0.0,1100.0,200.0,2818.0,0.095,1.0,0.065,0.28,0.005,57.0,0.0,0.002,0.541,1.03,0.017,0.1809,64.0
55C11,VD,99.0,1545.0,1505.0,0.0,1300.0,200.0,2943.0,0.076,0.7,0.058,0.2049,0.002,53.0,0.0,0.002,0.54,1.02,0.0259,0.234,66.0
55C11,VD,100.0,1532.0,1505.0,0.0,1300.0,200.0,2818.0,0.126,0.8,0.065,0.168,0.001,61.0,0.0,0.002,0.541,1.03,0.017,0.1809,64.0
SS540LSV,NVD,99.0,1605.0,1505.0,132.0,1400.0,200.0,2770.0,0.076,0.8,0.066,0.168,0.001,53.0,379.5,0.028,0.236,1.42,0.01,0.226,86.0
55C11,VD,100.0,1545.0,1505.0,0.0,1100.0,200.0,3037.0,0.132,0.78,0.0599,0.193,0.002,57.0,0.0,0.003,0.53,1.02,0.017,0.1928,71.0
SS540LSV,NVD,101.0,1578.0,1505.0,0.0,1200.0,200.0,3020.0,0.069,0.73,0.0759,0.1799,0.002,48.0,0.0,0.038,0.224,1.48,0.014,0.2,83.0
55C11,VD,99.0,1540.0,1505.0,0.0,1100.0,200.0,2971.0,0.092,0.72,0.0759,0.164,0.001,51.0,0.0,0.003,0.553,1.02,0.023,0.202,64.0
SS540LSV,NVD,94.0,1578.0,1505.0,132.0,1200.0,50.0,2908.0,0.107,1.12,0.069,0.214,0.101,58.0,168.3,0.034,0.21,1.5,0.012,0.264,77.0
55C11,VD,100.0,1535.0,1505.0,0.0,1400.0,200.0,3403.0,0.066,0.77,0.07,0.1499,0.001,54.0,0.0,0.002,0.558,1.06,0.019,0.254,71.0
55C11,VD,105.0,1535.0,1505.0,0.0,1400.0,200.0,3678.0,0.072,0.73,0.0719,0.159,0.001,60.0,0.0,0.002,0.53,1.06,0.0149,0.223,76.0
S275LS,NVD,100.0,1535.0,1505.0,132.0,1350.0,50.0,3054.0,0.061,0.56,0.0719,0.135,0.042,60.0,244.2,0.029,0.157,0.72,0.005,0.184,61.0
55C11,VD,100.0,1535.0,1505.0,0.0,1400.0,50.0,3104.0,0.1,0.8,0.078,0.184,0.002,61.0,0.0,0.002,0.539,1.02,0.012,0.201,60.0
55C11,VD,100.0,1575.0,1505.0,0.0,1300.0,50.0,3038.0,0.077,0.78,0.078,0.2089,0.001,61.0,0.0,0.002,0.503,1.0,0.024,0.225,67.0
S275LS,NVD,98.0,1593.0,1505.0,132.0,1100.0,200.0,2956.0,0.122,0.55,0.069,0.133,0.029,57.0,221.1,0.029,0.169,0.73,0.017,0.1789,64.0
55C11,VD,97.0,1575.0,1505.0,0.0,1200.0,200.0,3620.0,0.061,0.58,0.068,0.111,0.001,57.0,0.0,0.003,0.541,1.02,0.02,0.222,71.0
SSC11,VD,97.0,1535.0,1505.0,0.0,1200.0,200.0,3645.0,0.05,0.55,0.085,0.0929,0.002,64.0,0.0,0.002,0.526,1.06,0.016,0.255,64.0
55C11,VD,96.0,1544.0,1505.0,0.0,1350.0,200.0,3453.0,0.071,0.8,0.085,0.1739,0.002,61.0,0.0,0.002,0.521,1.01,0.023,0.253,71.0
S275LS,NVD,98.0,1607.0,1505.0,132.0,1250.0,50.0,3314.0,0.097,0.72,0.0609,0.1419,0.048,54.0,264.0,0.036,0.155,0.73,0.012,0.196,67.0
55C11,VD,99.0,1535.0,1505.0,0.0,1200.0,200.0,3211.0,0.164,0.7,0.0749,0.171,0.001,58.0,0.0,0.004,0.532,1.03,0.017,0.225,63.0
S275LS,NVD,101.0,1575.0,1505.0,110.0,1150.0,50.0,3930.0,0.07,0.62,0.058,0.14,0.019,61.0,218.9,0.035,0.169,0.71,0.0109,0.198,64.0
S275LS,NVD,100.0,1570.0,1505.0,132.0,1200.0,50.0,3315.0,0.079,0.6,0.0709,0.1479,0.042,60.0,132.0,0.03,0.176,0.73,0.005,0.184,64.0
S275LS,NVD,97.0,1570.0,1505.0,132.0,1400.0,50.0,3421.0,0.05,0.59,0.063,0.1179,0.023,54.0,290.4,0.033,0.168,0.73,0.0109,0.185,64.0
JSPHTLS(V),NVD,97.0,1577.0,1505.0,132.0,1250.0,50.0,3225.0,0.1,1.09,0.058,0.187,0.067,58.0,224.4,0.026,0.184,1.29,0.007,0.2119,64.0
JSPHTLS(V),NVD,96.0,1580.0,1505.0,132.0,1300.0,50.0,3317.0,0.12,1.09,0.0599,0.193,0.057,51.0,222.75,0.038,0.176,1.27,0.012,0.2039,66.0
JSPHTLS(V),NVD,103.0,1580.0,1505.0,132.0,1250.0,50.0,3234.0,0.081,0.96,0.0599,0.13,0.014,51.0,323.4,0.032,0.172,1.27,0.0089,0.2,67.0
JSPHTLS(V),NVD,104.0,1587.0,1505.0,132.0,1200.0,50.0,3203.0,0.082,0.92,0.063,0.111,0.002,55.0,346.5,0.024,0.173,1.3,0.016,0.2039,66.0
JSPHTLS(V),NVD,96.0,1585.0,1505.0,132.0,1250.0,50.0,3097.0,0.136,1.14,0.058,0.2129,0.071,51.0,231.0,0.041,0.193,1.3,0.005,0.269,64.0
JSPHTLS(V),NVD,99.0,1585.0,1505.0,132.0,1300.0,50.0,3306.0,0.071,0.92,0.058,0.201,0.079,57.0,214.5,0.032,0.198,1.31,0.005,0.218,64.0
JSPHTLS(V),NVD,102.0,1575.0,1505.0,132.0,1350.0,50.0,4567.0,0.092,0.99,0.062,0.1729,0.04,54.0,264.0,0.034,0.183,1.29,0.012,0.189,66.0
JSAW5L,VD,102.0,1575.0,1505.0,132.0,1650.0,50.0,4495.0,0.08,1.03,0.062,0.155,0.048,51.0,303.6,0.036,0.168,1.3,0.006,0.307,60.0
JSAW5L,VD,105.0,1575.0,1505.0,132.0,1700.0,50.0,4885.0,0.048,0.54,0.0599,0.108,0.007,51.0,363.0,0.038,0.16,1.26,0.004,0.279,61.0
JSAW5L,VD,100.0,1575.0,1505.0,132.0,1650.0,50.0,3445.0,0.08,0.58,0.048,0.137,0.098,51.0,198.0,0.033,0.159,1.23,0.004,0.2949,58.0
JSPHTLS(V),NVD,107.0,1575.0,1505.0,132.0,1300.0,50.0,3253.0,0.098,1.0,0.0529,0.1769,0.036,54.0,274.89,0.032,0.18,1.28,0.006,0.201,60.0
JSPHTLS(V),NVD,101.0,1580.0,1505.0,132.0,1400.0,50.0,4622.0,0.129,1.1,0.0599,0.189,0.062,54.0,224.4,0.025,0.19,1.27,0.008,0.198,66.0
JSPHTLS(V),NVD,98.0,1580.0,1505.0,132.0,1300.0,50.0,3668.0,0.072,0.81,0.056,0.1749,0.036,54.0,264.0,0.034,0.176,1.28,0.007,0.218,58.0
JSAW5L,VD,96.0,1580.0,1505.0,132.0,1400.0,50.0,4146.0,0.067,0.81,0.0609,0.186,0.05,54.0,237.6,0.034,0.161,1.22,0.006,0.31,67.0
JSAW5L,VD,98.0,1575.0,1505.0,132.0,1200.0,50.0,3143.0,0.079,0.86,0.0539,0.2,0.058,50.0,267.3,0.038,0.161,1.26,0.004,0.2829,61.0
JSAW5L,VD,99.0,1623.0,1505.0,132.0,1800.0,50.0,3178.0,0.09,0.88,0.0529,0.2049,0.077,50.0,191.4,0.032,0.161,1.28,0.004,0.2969,63.0
JSAW5L,VD,99.0,1582.0,1505.0,132.0,1400.0,50.0,3459.0,0.116,0.88,0.067,0.2109,0.12,54.0,198.0,0.036,0.158,1.26,0.004,0.247,63.0
JSAW5L,VD,100.0,1586.0,1505.0,132.0,1100.0,50.0,4097.0,0.076,0.74,0.068,0.17,0.03,63.0,346.5,0.036,0.163,1.24,0.007,0.2889,66.0
SAE4140,VD,90.0,1580.0,1505.0,132.0,1300.0,50.0,3523.0,0.103,0.54,0.065,0.132,0.055,57.0,224.4,0.038,0.404,0.86,0.004,0.2349,64.0
SAE4140,VD,100.0,1558.0,1505.0,110.0,1400.0,50.0,3617.0,0.072,0.69,0.058,0.163,0.058,55.0,242.0,0.036,0.404,0.84,0.003,0.271,60.0
JSPHTLS(V),NVD,94.0,1575.0,1505.0,132.0,1200.0,50.0,2864.0,0.078,0.73,0.058,0.164,0.028,51.0,363.0,0.032,0.178,1.28,0.008,0.2069,70.0
JSAW5L,VD,96.0,1600.0,1505.0,132.0,1550.0,50.0,3399.0,0.058,0.37,0.0449,0.14,0.048,51.0,280.5,0.031,0.159,1.25,0.003,0.2849,61.0
JSAW4,VD,94.0,1610.0,1505.0,132.0,1420.0,50.0,3391.0,0.055,0.34,0.0599,0.114,0.086,54.0,214.5,0.037,0.151,0.47,0.003,0.215,58.0
JSPHTLS(V),NVD,102.0,1600.0,1505.0,132.0,1300.0,50.0,3484.0,0.13,1.03,0.056,0.185,0.063,54.0,188.1,0.03,0.182,1.29,0.005,0.2039,64.0
JSAW4,VD,102.0,1605.0,1505.0,132.0,1570.0,50.0,3323.0,0.059,0.37,0.0599,0.126,0.038,54.0,247.5,0.033,0.162,0.45,0.003,0.2129,58.0
JSAW4,VD,108.0,1595.0,1505.0,132.0,1600.0,50.0,2939.0,0.052,0.33,0.0509,0.113,0.012,51.0,363.0,0.037,0.155,0.47,0.003,0.2099,61.0
JSAW2,VD,97.0,1620.0,1505.0,132.0,1800.0,50.0,3687.0,0.063,0.58,0.0529,0.1409,0.061,51.0,264.0,0.035,0.159,0.74,0.004,0.221,55.0
JSAW2,VD,99.0,1600.0,1505.0,132.0,1900.0,50.0,4033.0,0.106,0.57,0.0609,0.1459,0.115,51.0,171.6,0.035,0.158,0.75,0.003,0.232,55.0
JSAW2,VD,98.0,1595.0,1505.0,132.0,1200.0,50.0,3675.0,0.079,0.57,0.0589,0.109,0.025,51.0,247.5,0.039,0.162,0.74,0.003,0.221,51.0
JSPHTLSV,NVD,106.0,1610.0,1505.0,132.0,1300.0,50.0,3670.0,0.083,0.95,0.0609,0.132,0.013,45.0,297.0,0.033,0.183,1.25,0.007,0.2379,67.0
JSPHTLSV,NVD,100.0,1577.0,1505.0,132.0,1250.0,50.0,3109.0,0.104,1.07,0.066,0.201,0.065,51.0,211.2,0.034,0.188,1.3,0.0089,0.199,61.0
JSAW2,VD,97.0,1595.0,1505.0,132.0,1500.0,50.0,3331.0,0.082,0.56,0.056,0.136,0.056,51.0,270.6,0.031,0.167,0.74,0.002,0.195,55.0
JSPHTLSV,NVD,100.0,1600.0,1505.0,132.0,1250.0,50.0,3675.0,0.089,1.01,0.068,0.14,0.06,41.0,224.4,0.04,0.173,1.29,0.012,0.2129,61.0
JSPHTLSV,NVD,99.0,1590.0,1505.0,132.0,900.0,50.0,3705.0,0.106,1.08,0.0739,0.195,0.045,45.0,231.0,0.04,0.173,1.29,0.0116,0.2128,61.0
JSAW2,VD,91.0,1590.0,1505.0,132.0,1550.0,50.0,4098.0,0.085,0.67,0.065,0.133,0.013,50.0,391.05,0.034,0.165,0.76,0.004,0.2059,53.0
JSPHTLSV,NVD,100.0,1585.0,1505.0,132.0,1220.0,50.0,3320.0,0.092,1.05,0.067,0.1499,0.031,47.0,234.3,0.031,0.184,1.27,0.008,0.2069,60.0
JSAW2,VD,100.0,1580.0,1505.0,132.0,1600.0,50.0,3271.0,0.06,0.55,0.056,0.122,0.03,51.0,315.15,0.034,0.155,0.75,0.002,0.233,55.0
JSAW2,VD,98.0,1611.0,1505.0,132.0,1700.0,50.0,3409.0,0.064,0.57,0.0609,0.122,0.043,45.0,300.3,0.036,0.164,0.76,0.003,0.227,51.0
JSPHTLSV,NVD,100.0,1620.0,1505.0,198.0,1400.0,50.0,3203.0,0.095,0.92,0.064,0.1449,0.031,50.0,307.89,0.037,0.185,1.29,0.006,0.194,61.0
JSPHTLSV,NVD,104.0,1577.0,1505.0,132.0,1200.0,50.0,3104.0,0.127,1.06,0.0599,0.192,0.068,55.0,217.8,0.033,0.183,1.26,0.006,0.2089,64.0
JSAW2,VD,98.0,1580.0,1505.0,132.0,1550.0,50.0,3450.0,0.074,0.55,0.0519,0.081,0.016,55.0,313.5,0.032,0.157,0.77,0.002,0.224,54.0
JSAW2,VD,97.0,1580.0,1505.0,132.0,1450.0,50.0,3210.0,0.067,0.56,0.062,0.122,0.009,54.0,346.5,0.032,0.168,0.76,0.003,0.231,57.0
JSPHTLSV,NVD,98.0,1582.0,1505.0,132.0,1350.0,50.0,3395.0,0.064,0.62,0.0719,0.1419,0.09,60.0,181.5,0.037,0.18,1.29,0.0089,0.2089,64.0
JSPHTLSV,NVD,102.0,1575.0,1505.0,132.0,1400.0,50.0,3214.0,0.09,1.02,0.068,0.169,0.074,58.0,191.4,0.026,0.172,1.25,0.008,0.201,61.0
JSAW2,VD,94.0,1609.0,1505.0,132.0,1200.0,50.0,3206.0,0.097,0.6,0.0749,0.1489,0.153,58.0,181.5,0.033,0.164,0.75,0.002,0.222,64.0
JSAW2,VD,94.0,1580.0,1505.0,132.0,1350.0,50.0,3217.0,0.108,0.59,0.063,0.154,0.116,57.0,198.0,0.036,0.162,0.75,0.003,0.185,57.0
SS540LSV,NVD,100.0,1610.0,1505.0,132.0,1400.0,50.0,3624.0,0.111,1.08,0.068,0.2059,0.084,54.0,178.2,0.024,0.23,1.43,0.004,0.231,82.0
SS540LSV,NVD,105.0,1575.0,1505.0,132.0,1500.0,50.0,3964.0,0.085,1.02,0.062,0.186,0.056,57.0,240.9,0.03,0.226,1.43,0.005,0.227,77.0
JSPHTLSV,NVD,94.0,1575.0,1505.0,132.0,1250.0,50.0,4094.0,0.09,0.65,0.069,0.168,0.129,55.0,158.4,0.04,0.195,1.28,0.007,0.2129,61.0
JSPHTLSV,NVD,94.0,1570.0,1505.0,132.0,1200.0,50.0,3327.0,0.093,0.65,0.0749,0.1499,0.098,60.0,208.23,0.034,0.181,1.28,0.005,0.223,64.0
JSPHTLSV,NVD,103.0,1572.0,1505.0,132.0,1200.0,50.0,3162.0,0.109,1.0,0.078,0.183,0.07,60.0,198.0,0.031,0.184,1.28,0.01,0.2099,67.0
JSPHTLSV,NVD,104.0,1595.0,1505.0,132.0,1200.0,50.0,3044.0,0.083,0.87,0.0519,0.138,0.063,54.0,323.4,0.031,0.183,1.34,0.003,0.2369,66.0
JSAW5L,VD,94.0,1590.0,1505.0,132.0,1250.0,50.0,3037.0,0.09,0.85,0.0539,0.192,0.08,54.0,214.5,0.038,0.154,1.24,0.003,0.3059,61.0
S500,NVD,98.0,1565.0,1505.0,132.0,1200.0,50.0,3280.0,0.092,0.96,0.0519,0.203,0.005,51.0,316.8,0.039,0.172,1.66,0.004,0.4139,64.0
JSPHTLSV,NVD,100.0,1605.0,1505.0,132.0,1250.0,50.0,3425.0,0.073,0.77,0.0539,0.167,0.066,51.0,224.4,0.043,0.182,1.29,0.006,0.2,64.0
JSAW5L,VD,102.0,1575.0,1505.0,132.0,1600.0,50.0,3218.0,0.086,0.79,0.055,0.183,0.074,54.0,214.5,0.035,0.159,1.24,0.003,0.26,61.0
JSAW5L,VD,98.0,1575.0,1505.0,132.0,1200.0,50.0,3452.0,0.131,0.84,0.063,0.2,0.101,50.0,198.0,0.036,0.164,1.26,0.003,0.319,61.0
JSPHTLSV,NVD,100.0,1585.0,1505.0,132.0,1200.0,50.0,3404.0,0.129,1.14,0.056,0.2119,0.103,55.0,165.0,0.036,0.189,1.28,0.0089,0.215,64.0
JSAW5L,VD,99.0,1580.0,1505.0,132.0,1600.0,50.0,3429.0,0.081,0.85,0.0509,0.214,0.165,55.0,188.1,0.042,0.157,1.25,0.003,0.263,57.0
JSPHTLSV,NVD,106.0,1580.0,1505.0,132.0,1200.0,50.0,3424.0,0.096,0.99,0.058,0.169,0.055,54.0,221.1,0.028,0.177,1.24,0.008,0.216,66.0
JSPHTLSV,NVD,100.0,1580.0,1505.0,132.0,1300.0,50.0,3472.0,0.088,1.08,0.0599,0.1779,0.061,50.0,234.3,0.032,0.178,1.27,0.005,0.2129,66.0
JSAW5L,VD,102.0,1580.0,1505.0,132.0,1300.0,50.0,3562.0,0.061,0.79,0.055,0.166,0.048,51.0,264.0,0.037,0.157,1.23,0.003,0.28,58.0
JSAW5L,VD,102.0,1570.0,1505.0,132.0,1300.0,50.0,3427.0,0.064,0.77,0.0599,0.158,0.046,54.0,313.5,0.039,0.166,1.22,0.003,0.245,61.0
C15MMN,NVD,97.0,1610.0,1505.0,132.0,1250.0,50.0,3424.0,0.06,0.56,0.063,0.124,0.066,53.0,198.0,0.029,0.138,0.74,0.007,0.223,64.0
JSAW2,VD,99.0,1610.0,1505.0,132.0,1700.0,50.0,3241.0,0.076,0.56,0.0709,0.14,0.087,51.0,270.6,0.033,0.167,0.76,0.003,0.192,53.0
S275LS,NVD,99.0,1580.0,1505.0,132.0,1150.0,50.0,2977.0,0.06,0.61,0.078,0.135,0.06,54.0,204.6,0.036,0.167,0.71,0.0109,0.221,63.0
S275LS,NVD,103.0,1575.0,1505.0,132.0,1400.0,50.0,3000.0,0.054,0.53,0.07,0.117,0.026,51.0,290.4,0.039,0.16,0.73,0.008,0.196,67.0
JSAW2,VD,103.0,1585.0,1505.0,132.0,1700.0,50.0,3399.0,0.088,0.61,0.063,0.135,0.036,54.0,323.4,0.039,0.168,0.75,0.003,0.223,60.0
S275LS,NVD,99.0,1600.0,1505.0,132.0,1200.0,50.0,2898.0,0.095,0.67,0.0749,0.1719,0.036,47.0,287.1,0.04,0.165,0.73,0.005,0.194,61.0
JSAW2,VD,101.0,1575.0,1505.0,110.0,1200.0,50.0,3002.0,0.057,0.59,0.0739,0.12,0.019,40.0,324.5,0.029,0.169,0.76,0.005,0.215,57.0
S275LS,NVD,100.0,1570.0,1505.0,132.0,1250.0,50.0,2821.0,0.078,0.6,0.0719,0.138,0.094,45.0,214.5,0.035,0.162,0.75,0.01,0.203,61.0
S275LS,NVD,101.0,1566.0,1505.0,132.0,1250.0,50.0,3080.0,0.094,0.59,0.08,0.1449,0.054,47.0,191.4,0.041,0.164,0.72,0.0129,0.2,63.0
S275LS,NVD,100.0,1570.0,1505.0,132.0,1350.0,50.0,3045.0,0.064,0.61,0.0769,0.1409,0.11,35.0,183.15,0.029,0.165,0.78,0.0089,0.191,64.0
S275LS,NVD,102.0,1565.0,1505.0,132.0,1350.0,50.0,3257.0,0.087,0.6,0.07,0.157,0.165,51.0,132.0,0.037,0.164,0.72,0.0089,0.2069,61.0
JSPHTLSV,NVD,104.0,1570.0,1505.0,132.0,1250.0,50.0,3240.0,0.132,1.05,0.067,0.201,0.093,51.0,181.5,0.045,0.179,1.28,0.012,0.221,63.0
JSPHTLSV,NVD,97.0,1580.0,1505.0,132.0,1300.0,50.0,2976.0,0.153,1.18,0.07,0.201,0.1,54.0,234.3,0.035,0.183,1.28,0.004,0.22,61.0
JSPHTLSV,NVD,100.0,1567.0,1505.0,132.0,1300.0,50.0,3476.0,0.14,1.09,0.07,0.2,0.151,48.0,175.56,0.032,0.177,1.29,0.003,0.2359,63.0
JSPHTLSV,NVD,100.0,1580.0,1505.0,132.0,1300.0,50.0,3304.0,0.127,1.1,0.07,0.198,0.118,51.0,234.3,0.035,0.177,1.27,0.008,0.2409,61.0
JSPHTLSV,NVD,102.0,1570.0,1505.0,132.0,1250.0,50.0,3452.0,0.153,1.16,0.0719,0.2059,0.126,55.0,163.35,0.036,0.181,1.31,0.007,0.22,64.0
JSPHTLSV,NVD,105.0,1575.0,1505.0,110.0,1350.0,50.0,3462.0,0.086,0.99,0.0599,0.1409,0.013,43.0,271.7,0.033,0.177,1.28,0.004,0.2399,61.0
JSPHTLSV,NVD,102.0,1570.0,1505.0,132.0,1300.0,50.0,3076.0,0.115,1.03,0.07,0.1799,0.044,53.0,249.15,0.033,0.18,1.29,0.008,0.2,61.0
SAE15B41,VD,98.0,1589.0,1505.0,178.0,1400.0,50.0,3091.0,0.104,0.69,0.065,0.16,0.069,51.0,323.2,0.038,0.399,1.48,0.004,0.232,63.0
JSPHTLSV,NVD,99.0,1580.0,1505.0,132.0,1300.0,50.0,2973.0,0.084,0.65,0.0449,0.1439,0.05,51.0,234.3,0.028,0.181,1.25,0.003,0.2099,64.0
SAE15B41,VD,97.0,1554.0,1505.0,178.0,1500.0,50.0,2738.0,0.08,0.66,0.0529,0.1459,0.063,55.0,313.63,0.036,0.388,1.48,0.002,0.228,60.0
SAE15B41,VD,93.0,1560.0,1505.0,132.0,1400.0,50.0,2726.0,0.088,0.74,0.066,0.1749,0.093,60.0,221.1,0.036,0.417,1.49,0.004,0.199,64.0
E460STR07,NVD,100.0,1610.0,1505.0,132.0,1300.0,50.0,3331.0,0.106,0.98,0.0719,0.155,0.092,61.0,179.85,0.033,0.185,1.56,0.006,0.2369,67.0
SAE15B41,VD,104.0,1560.0,1505.0,178.0,1450.0,50.0,3657.0,0.114,0.95,0.0599,0.155,0.075,61.0,317.26,0.036,0.391,1.48,0.003,0.2389,58.0
SAE15B41,VD,101.0,1552.0,1505.0,132.0,1350.0,50.0,3637.0,0.105,0.94,0.062,0.155,0.091,63.0,221.1,0.034,0.404,1.48,0.003,0.2039,60.0
E460STR07,NVD,108.0,1575.0,1505.0,178.0,1550.0,50.0,3363.0,0.13,0.92,0.079,0.156,0.058,60.0,300.1,0.028,0.189,1.55,0.006,0.25,64.0
E460STR07,NVD,94.0,1578.0,1505.0,178.0,1550.0,50.0,3470.0,0.088,1.07,0.063,0.225,0.035,57.0,310.0,0.035,0.185,1.56,0.004,0.265,67.0
E460STR07,NVD,100.0,1572.0,1505.0,132.0,1200.0,50.0,3588.0,0.114,1.05,0.078,0.263,0.123,61.0,158.4,0.032,0.184,1.53,0.005,0.2819,61.0
E460STR07,NVD,102.0,1565.0,1505.0,178.0,1250.0,50.0,3693.0,0.075,0.94,0.0749,0.2119,0.012,58.0,300.1,0.033,0.197,1.54,0.006,0.246,64.0
E460STR07,NVD,101.0,1562.0,1505.0,132.0,1300.0,50.0,3798.0,0.101,0.9,0.0709,0.2059,0.079,55.0,191.4,0.037,0.185,1.55,0.006,0.2829,67.0
E460STR07,NVD,103.0,1565.0,1505.0,110.0,1300.0,50.0,3430.0,0.081,0.94,0.078,0.188,0.04,55.0,255.2,0.027,0.187,1.56,0.0089,0.2939,63.0
E460STR07,NVD,100.0,1565.0,1505.0,132.0,1200.0,50.0,3582.0,0.103,1.09,0.0749,0.196,0.022,58.0,264.0,0.035,0.189,1.55,0.0109,0.269,64.0
E460STR07,NVD,101.0,1560.0,1505.0,132.0,1500.0,50.0,3448.0,0.112,1.08,0.085,0.2109,0.068,60.0,247.5,0.027,0.183,1.54,0.006,0.2439,67.0
E460STR07,NVD,102.0,1565.0,1505.0,132.0,1400.0,50.0,3609.0,0.1,1.1,0.085,0.2109,0.037,57.0,247.5,0.043,0.205,1.64,0.01,0.246,61.0
E460STR07,NVD,100.0,1560.0,1505.0,132.0,1500.0,50.0,3731.0,0.094,1.04,0.0859,0.19,0.012,57.0,280.5,0.032,0.192,1.54,0.0109,0.257,64.0
E460STR07,NVD,102.0,1565.0,1505.0,132.0,1450.0,50.0,3411.0,0.085,1.03,0.082,0.199,0.042,55.0,231.0,0.037,0.182,1.53,0.0089,0.269,61.0
E460STR07,NVD,98.0,1560.0,1505.0,132.0,1500.0,50.0,3420.0,0.149,1.01,0.085,0.216,0.065,60.0,270.6,0.038,0.189,1.57,0.008,0.276,64.0
E460STR07,NVD,90.0,1565.0,1505.0,132.0,1500.0,50.0,3660.0,0.149,1.11,0.069,0.233,0.033,57.0,247.5,0.03,0.197,1.55,0.004,0.272,67.0
E460STR07,NVD,99.0,1560.0,1505.0,132.0,1300.0,50.0,3690.0,0.158,1.06,0.065,0.219,0.082,51.0,231.0,0.031,0.191,1.55,0.0109,0.261,64.0
E460STR07,NVD,97.0,1565.0,1505.0,132.0,1400.0,50.0,3630.0,0.12,1.09,0.0609,0.217,0.068,51.0,231.0,0.03,0.191,1.55,0.004,0.271,64.0
SA105,NVD,102.0,1615.0,1505.0,132.0,1300.0,50.0,3832.0,0.091,1.01,0.0589,0.2,0.049,51.0,268.95,0.03,0.209,1.26,0.0089,0.234,64.0
E460STR07,NVD,98.0,1570.0,1505.0,132.0,1300.0,50.0,3286.0,0.088,1.05,0.0739,0.195,0.021,51.0,270.6,0.04,0.179,1.57,0.007,0.263,64.0
SA105,NVD,100.0,1583.0,1505.0,132.0,1400.0,50.0,3547.0,0.084,0.98,0.0719,0.167,0.018,51.0,290.4,0.039,0.19,1.24,0.017,0.155,61.0
E460STR07,NVD,100.0,1575.0,1505.0,132.0,1600.0,50.0,3616.0,0.125,1.0,0.0729,0.182,0.014,51.0,247.5,0.034,0.19,1.51,0.012,0.2439,57.0
SA105,NVD,100.0,1585.0,1505.0,132.0,1500.0,50.0,3456.0,0.102,1.05,0.07,0.1789,0.01,51.0,297.0,0.039,0.207,1.29,0.0129,0.227,61.0
SA105,NVD,100.0,1575.0,1505.0,132.0,1400.0,50.0,3273.0,0.113,1.03,0.07,0.194,0.134,38.0,132.0,0.026,0.199,1.26,0.006,0.226,64.0
SA105,NVD,100.0,1575.0,1505.0,132.0,1200.0,50.0,3717.0,0.091,0.98,0.0739,0.183,0.093,47.0,181.5,0.052,0.188,1.26,0.031,0.23,63.0
SA105,NVD,98.0,1575.0,1505.0,132.0,1300.0,50.0,3290.0,0.077,0.9,0.0599,0.138,0.019,54.0,264.0,0.025,0.219,1.28,0.008,0.232,64.0
SA105,NVD,98.0,1580.0,1505.0,132.0,1400.0,50.0,3052.0,0.083,0.93,0.07,0.159,0.044,44.0,204.6,0.013,0.19,1.27,0.027,0.161,63.0
E460STR07,NVD,97.0,1603.0,1505.0,132.0,1300.0,50.0,3012.0,0.107,1.0,0.068,0.193,0.14,40.0,174.9,0.035,0.19,1.54,0.006,0.245,63.0
SA105,NVD,99.0,1582.0,1505.0,132.0,1400.0,50.0,3764.0,0.149,0.99,0.0609,0.195,0.072,51.0,191.4,0.033,0.22,1.25,0.006,0.26,57.0
E460STR07,NVD,100.0,1572.0,1505.0,132.0,1300.0,50.0,3286.0,0.121,0.99,0.056,0.188,0.093,53.0,201.3,0.041,0.192,1.56,0.005,0.2899,67.0
C18HMN,NVD,98.0,1612.0,1505.0,132.0,1300.0,50.0,3378.0,0.098,1.0,0.0739,0.1749,0.038,48.0,297.0,0.039,0.177,1.2,0.01,0.194,71.0
C18HMN,NVD,100.0,1580.0,1505.0,132.0,1200.0,50.0,3354.0,0.178,1.25,0.07,0.232,0.191,64.0,153.78,0.017,0.182,1.21,0.004,0.2089,74.0
SA105,NVD,99.0,1580.0,1505.0,132.0,1500.0,50.0,3412.0,0.129,1.07,0.0739,0.198,0.068,67.0,214.5,0.027,0.212,1.27,0.005,0.228,67.0
SA105,NVD,106.0,1615.0,1505.0,132.0,1400.0,50.0,3583.0,0.095,0.98,0.065,0.1739,0.078,64.0,198.0,0.027,0.21,1.24,0.003,0.268,71.0
SA105,NVD,98.0,1575.0,1505.0,132.0,1300.0,50.0,3554.0,0.077,0.71,0.056,0.137,0.036,57.0,247.5,0.042,0.205,1.2,0.0087,0.2325,67.0
C18HMN,NVD,102.0,1590.0,1505.0,132.0,1450.0,50.0,3002.0,0.081,0.67,0.0539,0.1469,0.08,61.0,165.0,0.026,0.165,1.19,0.007,0.199,70.0
SA105,NVD,91.0,1570.0,1505.0,132.0,1200.0,50.0,3252.0,0.049,0.31,0.0599,0.047,0.014,55.0,198.0,0.028,0.207,1.26,0.0109,0.225,67.0
C18HMN,NVD,101.0,1580.0,1505.0,132.0,1500.0,50.0,3663.0,0.072,0.61,0.068,0.14,0.058,54.0,198.0,0.029,0.182,1.19,0.01,0.214,64.0
C18HMN,NVD,102.0,1578.0,1505.0,132.0,1400.0,25.0,3365.0,0.095,0.81,0.0749,0.196,0.106,61.0,148.5,0.035,0.173,1.17,0.014,0.2119,63.0
C18HMN,NVD,100.0,1575.0,1505.0,178.0,1500.0,25.0,3339.0,0.111,0.85,0.068,0.2039,0.082,61.0,260.5,0.033,0.168,1.22,0.006,0.223,64.0
C18HMN,NVD,96.0,1575.0,1505.0,178.0,1400.0,25.0,3376.0,0.099,0.92,0.064,0.215,0.025,55.0,300.1,0.032,0.164,1.17,0.008,0.221,61.0
C18HMN,NVD,95.0,1578.0,1505.0,178.0,1600.0,25.0,3455.0,0.078,0.85,0.066,0.197,0.027,54.0,310.0,0.031,0.168,1.19,0.006,0.227,63.0
C18HMN,NVD,100.0,1580.0,1505.0,178.0,1600.0,25.0,4303.0,0.079,0.9,0.0739,0.214,0.09,60.0,222.55,0.042,0.173,1.19,0.01,0.215,63.0
C18HMN,NVD,98.0,1580.0,1505.0,110.0,1300.0,25.0,3462.0,0.091,0.76,0.063,0.195,0.13,54.0,142.67,0.032,0.166,1.18,0.005,0.22,67.0
