Repository: Shubhammmmmmmmmmmmmm/AI-Aluminium-Addition-Optimization

File: clean_data/clean_dataset_ModelB.csv (part 4 of 14)
GRADE,VD/NVD,Batch Number,Date,tap_wt_from_EAF,LIFTING TEMP_LRF,TEMP OPENING_LRF,al ingot_kg__during_EAF_tapping,LIME_LRF,SPAR,OXY_EAF,LRF_Initial_Chemistry_C,LRF_Initial_Chemistry_MN,LRF_Initial_Chemistry_S,LRF_Initial_Chemistry_SI,LRF_Initial_Chemistry_AL,LRF_Initial_Chemistry_N2,Total_Al_LRF_kg,LRF_Final_Chemistry_AL,LRF_Final_Chemistry_C,LRF_Final_Chemistry_MN,Final_S,Final_SI,LRF_Final_Chemistry_N2,GRADE_KEY,C_Target,Mn_Target,Si_Target,Al_Target,C_Min,C_Max,Mn_Min,Mn_Max,Si_Min,Si_Max,Al_Min,Al_Max,N_Max,S_Max,Carbon_Gap,Mn_Gap,Si_Gap,Al_Gap,Mean_Oxygen,Samples
C18HMN,NVD,4615589.0,,102.0,1571.0,1505.0,110.0,1500.0,25.0,4149.0,0.09,0.72,0.0769,0.171,0.052,48.0,212.3,0.031,0.156,1.18,0.01,0.23,64.0,C18HMN,,,,,,,,,,,,,,,,,,,436.781728873635,
C18HMN,NVD,4615590.0,,98.0,1575.0,1505.0,178.0,2000.0,25.0,3861.0,0.086,0.71,0.0749,0.158,0.01,55.0,351.25,0.038,0.154,1.16,0.0089,0.202,66.0,C18HMN,,,,,,,,,,,,,,,,,,,436.781728873635,
C18HMN,NVD,4615591.0,,101.0,1580.0,1505.0,110.0,1500.0,25.0,4044.0,0.069,0.83,0.0709,0.1809,0.051,55.0,232.1,0.029,0.168,1.2,0.0109,0.2119,64.0,C18HMN,,,,,,,,,,,,,,,,,,,436.781728873635,
HT(V),NVD,4615592.0,,99.0,578.0,1505.0,178.0,1650.0,25.0,3795.0,0.146,1.09,0.0759,0.191,0.04,48.0,260.5,0.035,0.183,1.24,0.014,0.198,67.0,HTV,,,,,,,,,,,,,,,,,,,436.781728873635,
HT(V),NVD,4615593.0,,99.0,1580.0,1505.0,132.0,1450.0,25.0,3473.0,0.128,1.11,0.07,0.194,0.071,57.0,207.9,0.028,0.187,1.25,0.01,0.188,68.0,HTV,,,,,,,,,,,,,,,,,,,436.781728873635,
HT(V),NVD,4615594.0,,97.0,1575.0,1505.0,132.0,1500.0,25.0,3561.0,0.104,1.02,0.0599,0.157,0.053,54.0,252.45,0.035,0.181,1.23,0.01,0.201,71.0,HTV,,,,,,,,,,,,,,,,,,,436.781728873635,
HT(V),NVD,4615595.0,,101.0,1573.0,1505.0,132.0,1200.0,25.0,3717.0,0.093,0.95,0.055,0.153,0.016,54.0,224.4,0.027,0.182,1.24,0.007,0.219,60.0,HTV,,,,,,,,,,,,,,,,,,,436.781728873635,
HT(V),NVD,4615596.0,,99.0,1575.0,1505.0,132.0,1250.0,25.0,3724.0,0.114,1.12,0.057,0.2369,0.128,51.0,234.3,0.038,0.187,1.23,0.01,0.183,64.0,HTV,,,,,,,,,,,,,,,,,,,436.781728873635,
HT(V),NVD,4615597.0,,99.0,1576.0,1505.0,132.0,1250.0,25.0,3799.0,0.092,0.96,0.0599,0.152,0.029,53.0,231.0,0.029,0.178,1.21,0.008,0.1779,63.0,HTV,,,,,,,,,,,,,,,,,,,436.781728873635,
AISI12L14,NVD,4615599.0,,105.0,1610.0,1505.0,66.0,700.0,25.0,3932.0,0.054,0.68,0.343,0.126,0.522,53.0,66.0,0.001,0.07,1.12,0.3049,0.0219,64.0,AISI12L14,0.0775,1.135,,,0.065,0.09,1.1,1.17,,0.05,,0.01,70.0,0.35,0.0235,0.4549999999999999,,,1015.5,2.0
C18HMN,NVD,4615600.0,,102.0,1605.0,1505.0,66.0,1200.0,25.0,3386.0,0.081,0.7,0.055,0.155,0.543,54.0,66.0,0.028,0.168,1.18,0.005,0.2089,66.0,C18HMN,,,,,,,,,,,,,,,,,,,436.781728873635,
AISI12L14,NVD,4615601.0,,106.0,1600.0,1505.0,66.0,700.0,25.0,3764.0,0.053,0.67,0.309,0.112,0.514,50.0,66.0,0.001,0.08,1.11,0.311,0.012,57.0,AISI12L14,0.0775,1.135,,,0.065,0.09,1.1,1.17,,0.05,,0.01,70.0,0.35,0.0245,0.4649999999999999,,,1015.5,2.0
C18HMN,NVD,4615602.0,,104.0,1580.0,1505.0,110.0,1200.0,25.0,3403.0,0.082,0.79,0.0529,0.1749,0.069,48.0,166.1,0.033,0.157,1.14,0.0109,0.203,63.0,C18HMN,,,,,,,,,,,,,,,,,,,436.781728873635,
C18HMN,NVD,4615603.0,,102.0,1570.0,1505.0,132.0,1350.0,25.0,3418.0,0.076,0.74,0.069,0.1479,0.023,48.0,307.89,0.032,0.158,1.17,0.01,0.2059,64.0,C18HMN,,,,,,,,,,,,,,,,,,,436.781728873635,
C18HMN,NVD,4615604.0,,104.0,1580.0,1505.0,132.0,1300.0,25.0,3467.0,0.085,0.78,0.07,0.167,0.013,51.0,247.5,0.037,0.182,1.16,0.014,0.257,67.0,C18HMN,,,,,,,,,,,,,,,,,,,436.781728873635,
C18HMN,NVD,4615605.0,,102.0,1570.0,1505.0,132.0,1400.0,25.0,3367.0,0.063,0.83,0.082,0.196,0.185,48.0,214.5,0.026,0.163,1.18,0.0089,0.196,64.0,C18HMN,,,,,,,,,,,,,,,,,,,436.781728873635,
C18HMN,NVD,4615606.0,,102.0,1575.0,1505.0,132.0,1300.0,25.0,3557.0,0.077,0.83,0.069,0.188,0.075,53.0,148.5,0.037,0.167,1.17,0.0109,0.2419,66.0,C18HMN,,,,,,,,,,,,,,,,,,,436.781728873635,
HT(V),NVD,4615607.0,,103.0,1580.0,1505.0,132.0,1450.0,25.0,3654.0,0.086,1.03,0.058,0.1789,0.056,51.0,214.5,0.031,0.172,1.26,0.006,0.199,64.0,HTV,,,,,,,,,,,,,,,,,,,436.781728873635,
HT(V),NVD,4615608.0,,102.0,1575.0,1505.0,132.0,1300.0,25.0,3606.0,0.09,0.99,0.0519,0.1459,0.018,54.0,267.3,0.033,0.181,1.22,0.005,0.193,67.0,HTV,,,,,,,,,,,,,,,,,,,436.781728873635,
HT(V),NVD,4615609.0,,100.0,1570.0,1505.0,132.0,1400.0,25.0,3446.0,0.096,1.01,0.047,0.1769,0.036,54.0,244.2,0.037,0.183,1.28,0.0109,0.189,66.0,HTV,,,,,,,,,,,,,,,,,,,436.781728873635,
HC52BX,VD,4615610.0,,100.0,1565.0,1505.0,0.0,1050.0,25.0,3581.0,0.09,0.59,0.0529,0.1439,0.043,53.0,50.0,0.006,0.496,0.75,0.006,0.168,54.0,HC52BX,0.52,0.755,0.2,,0.5,0.54,0.71,0.8,0.15,0.25,,,60.0,0.015,0.43,0.165,0.0561,,436.781728873635,
HT(V),NVD,4615611.0,,100.0,1590.0,1505.0,132.0,1400.0,25.0,3163.0,0.096,1.02,0.055,0.1449,0.021,50.0,132.0,0.025,0.176,1.3,0.014,0.19,64.0,HTV,,,,,,,,,,,,,,,,,,,436.781728873635,
HC52BX,VD,4615612.0,,100.0,1544.0,1505.0,22.0,1400.0,25.0,3163.0,0.072,0.56,0.066,0.192,0.002,51.0,22.0,0.004,0.514,0.73,0.0129,0.185,58.0,HC52BX,0.52,0.755,0.2,,0.5,0.54,0.71,0.8,0.15,0.25,,,60.0,0.015,0.448,0.1949999999999999,0.008,,436.781728873635,
HC52BX,VD,4615613.0,,100.0,1548.0,1505.0,22.0,1100.0,25.0,3216.0,0.067,0.53,0.068,0.151,0.008,54.0,23.0,0.005,0.499,0.73,0.0149,0.228,57.0,HC52BX,0.52,0.755,0.2,,0.5,0.54,0.71,0.8,0.15,0.25,,,60.0,0.015,0.453,0.2249999999999999,0.049,,436.781728873635,
HC52BX,VD,4615614.0,,100.0,1545.0,1505.0,22.0,1800.0,25.0,3167.0,0.086,0.52,0.0739,0.114,0.006,57.0,22.0,0.009,0.512,0.76,0.005,0.2129,57.0,HC52BX,0.52,0.755,0.2,,0.5,0.54,0.71,0.8,0.15,0.25,,,60.0,0.015,0.434,0.235,0.086,,436.781728873635,
HC52BX,VD,4615615.0,,100.0,1545.0,1505.0,22.0,1200.0,25.0,3620.0,0.082,0.57,0.082,0.221,0.006,54.0,22.0,0.009,0.52,0.73,0.0089,0.215,58.0,HC52BX,0.52,0.755,0.2,,0.5,0.54,0.71,0.8,0.15,0.25,,,60.0,0.015,0.438,0.185,-0.0209999999999999,,436.781728873635,
HC52BX,VD,4615616.0,,100.0,1545.0,1505.0,22.0,1350.0,25.0,3138.0,0.072,0.57,0.083,0.126,0.008,54.0,22.0,0.009,0.515,0.74,0.008,0.2069,61.0,HC52BX,0.52,0.755,0.2,,0.5,0.54,0.71,0.8,0.15,0.25,,,60.0,0.015,0.448,0.185,0.074,,436.781728873635,
HC52BX,VD,4615617.0,,100.0,1555.0,1505.0,22.0,1800.0,25.0,2872.0,0.09,0.56,0.0899,0.157,0.004,55.0,22.0,0.004,0.504,0.74,0.008,0.232,57.0,HC52BX,0.52,0.755,0.2,,0.5,0.54,0.71,0.8,0.15,0.25,,,60.0,0.015,0.43,0.1949999999999999,0.043,,436.781728873635,
HC52BX,VD,4615618.0,,100.0,1540.0,1505.0,22.0,1500.0,25.0,2737.0,0.077,0.57,0.078,0.154,0.009,55.0,22.0,0.003,0.533,0.74,0.007,0.226,57.0,HC52BX,0.52,0.755,0.2,,0.5,0.54,0.71,0.8,0.15,0.25,,,60.0,0.015,0.443,0.185,0.046,,436.781728873635,
HC52BX,VD,4615619.0,,100.0,1545.0,1505.0,22.0,1600.0,25.0,3595.0,0.077,0.65,0.0729,0.2089,0.015,51.0,62.0,0.005,0.522,0.74,0.006,0.2039,55.0,HC52BX,0.52,0.755,0.2,,0.5,0.54,0.71,0.8,0.15,0.25,,,60.0,0.015,0.443,0.1049999999999999,-0.0088999999999999,,436.781728873635,
HC52BX,VD,4615620.0,,100.0,1545.0,1505.0,55.0,1550.0,100.0,3128.0,0.167,0.59,0.0769,0.13,0.001,54.0,55.0,0.007,0.491,0.75,0.01,0.247,71.0,HC52BX,0.52,0.755,0.2,,0.5,0.54,0.71,0.8,0.15,0.25,,,60.0,0.015,0.353,0.165,0.07,,436.781728873635,
US-AC,VD,4615621.0,,100.0,1565.0,1505.0,178.0,1650.0,50.0,4851.0,0.06,0.54,0.062,0.114,0.071,53.0,285.25,0.037,0.36,0.72,0.004,0.2849,61.0,USAC,,,,,,,,,,,,,,,,,,,436.781728873635,
US-AC,VD,4615622.0,,100.0,1565.0,1505.0,178.0,1300.0,25.0,3800.0,0.045,0.34,0.058,0.07,0.064,51.0,285.25,0.033,0.351,0.69,0.003,0.2839,58.0,USAC,,,,,,,,,,,,,,,,,,,436.781728873635,
SAE1010,NVD,4615623.0,,100.0,1615.0,1505.0,156.0,1550.0,25.0,3572.0,0.035,0.23,0.065,0.0379,0.057,51.0,291.3,0.034,0.108,0.37,0.007,0.0899,70.0,SAE1010,,,,,,,,,,,,,,,,,,,452.0,9.0
US-AC,VD,4615624.0,,100.0,1565.0,1505.0,110.0,1550.0,50.0,3664.0,0.057,0.56,0.065,0.113,0.007,54.0,324.5,0.035,0.344,0.69,0.003,0.275,61.0,USAC,,,,,,,,,,,,,,,,,,,436.781728873635,
SAE1010,VD,4615625.0,,100.0,1620.0,1505.0,178.0,1900.0,25.0,3849.0,0.037,0.26,0.0599,0.0509,0.055,54.0,349.6,0.035,0.098,0.36,0.006,0.0859,67.0,SAE1010,,,,,,,,,,,,,,,,,,,452.0,9.0
US-AC,VD,4615626.0,,100.0,1570.0,1505.0,178.0,1300.0,50.0,3446.0,0.082,0.28,0.058,0.067,0.101,57.0,359.5,0.033,0.347,0.7,0.003,0.268,61.0,USAC,,,,,,,,,,,,,,,,,,,436.781728873635,
SAE1010,NVD,4615627.0,,100.0,1600.0,1505.0,178.0,1700.0,25.0,4371.0,0.049,0.24,0.0749,0.0529,0.077,54.0,293.5,0.035,0.103,0.36,0.0089,0.116,64.0,SAE1010,,,,,,,,,,,,,,,,,,,452.0,9.0
US-AC,VD,4615628.0,,100.0,1565.0,1505.0,178.0,1900.0,25.0,4137.0,0.056,0.57,0.063,0.123,0.089,51.0,277.0,0.033,0.331,0.7,0.003,0.259,61.0,USAC,,,,,,,,,,,,,,,,,,,436.781728873635,
US-AC,VD,4615629.0,,100.0,1565.0,1505.0,110.0,1350.0,25.0,3423.0,0.059,0.55,0.0599,0.12,0.123,55.0,202.4,0.034,0.338,0.68,0.004,0.2889,61.0,USAC,,,,,,,,,,,,,,,,,,,436.781728873635,
US-AC,VD,4615630.0,,100.0,1580.0,1505.0,110.0,1750.0,25.0,3498.0,0.072,0.58,0.049,0.168,0.09,54.0,215.6,0.038,0.356,0.7,0.002,0.246,61.0,USAC,,,,,,,,,,,,,,,,,,,436.781728873635,
HC42AX,VD,4615631.0,,100.0,1575.0,1505.0,0.0,1200.0,25.0,3429.0,0.097,0.72,0.0609,0.1419,0.048,54.0,0.0,0.005,0.411,0.55,0.01,0.2089,58.0,HC42AX,0.425,0.55,0.2,,0.41,0.44,0.5,0.6,0.15,0.25,,,60.0,0.015,0.3279999999999999,-0.1699999999999999,0.0581,,436.781728873635,
US-AC,VD,4615632.0,,100.0,1575.0,1505.0,132.0,1450.0,25.0,3596.0,0.079,0.52,0.047,0.126,0.013,54.0,274.89,0.038,0.368,0.69,0.0022,0.2669,64.0,USAC,,,,,,,,,,,,,,,,,,,436.781728873635,
HC42AX,VD,4615633.0,,100.0,1560.0,1505.0,0.0,1100.0,25.0,3148.0,0.116,0.37,0.067,0.1499,0.006,60.0,0.0,0.038,0.368,0.69,0.002,0.267,64.0,HC42AX,0.425,0.55,0.2,,0.41,0.44,0.5,0.6,0.15,0.25,,,60.0,0.015,0.309,0.18,0.0501,,436.781728873635,
US-AC,VD,4615634.0,,100.0,1565.0,1505.0,132.0,1400.0,25.0,3238.0,0.09,0.54,0.068,0.122,0.036,58.0,280.5,0.035,0.349,0.69,0.004,0.3029,67.0,USAC,,,,,,,,,,,,,,,,,,,436.781728873635,
HC42AX,VD,4615635.0,,100.0,1555.0,1505.0,0.0,1250.0,25.0,3716.0,0.135,0.4,0.0621,0.1217,0.003,58.0,0.0,0.005,0.445,0.54,0.008,0.2119,54.0,HC42AX,0.425,0.55,0.2,,0.41,0.44,0.5,0.6,0.15,0.25,,,60.0,0.015,0.29,0.15,0.0783,,436.781728873635,
HC42AX,VD,4615636.0,,100.0,1545.0,1505.0,66.0,1200.0,25.0,3258.0,0.087,0.44,0.0539,0.0769,0.003,54.0,66.0,0.004,0.415,0.56,0.004,0.169,55.0,HC42AX,0.425,0.55,0.2,,0.41,0.44,0.5,0.6,0.15,0.25,,,60.0,0.015,0.3379999999999999,0.11,0.1231,,436.781728873635,
HC42AX,VD,4615637.0,,100.0,1580.0,1505.0,44.0,1300.0,25.0,3508.0,0.146,0.43,0.0609,0.111,0.002,57.0,44.0,0.005,0.426,0.56,0.004,0.1749,60.0,HC42AX,0.425,0.55,0.2,,0.41,0.44,0.5,0.6,0.15,0.25,,,60.0,0.015,0.279,0.12,0.089,,436.781728873635,
US-AC,VD,4615638.0,,100.0,1590.0,1505.0,132.0,1550.0,25.0,3558.0,0.102,0.55,0.0529,0.169,0.065,54.0,214.5,0.033,0.349,0.7,0.003,0.266,66.0,USAC,,,,,,,,,,,,,,,,,,,436.781728873635,
US-AC,VD,4615639.0,,100.0,1570.0,1505.0,176.0,1500.0,50.0,3511.0,0.069,0.56,0.0529,0.14,0.061,55.0,209.0,0.033,0.35,0.68,0.004,0.246,64.0,USAC,,,,,,,,,,,,,,,,,,,436.781728873635,
US-AC,VD,4615640.0,,100.0,1560.0,1505.0,132.0,1800.0,50.0,3673.0,0.029,0.21,0.0589,0.031,0.013,55.0,287.1,0.033,0.353,0.67,0.002,0.2939,64.0,USAC,,,,,,,,,,,,,,,,,,,436.781728873635,
US-AC,VD,4615641.0,,100.0,1558.0,1505.0,132.0,1550.0,50.0,3716.0,0.075,0.23,0.0539,0.049,0.011,55.0,297.0,0.026,0.348,0.69,0.003,0.2909,64.0,USAC,,,,,,,,,,,,,,,,,,,436.781728873635,
US-AC,VD,4615642.0,,100.0,1562.0,1505.0,132.0,1650.0,50.0,3712.0,0.073,0.57,0.0539,0.151,0.038,51.0,181.5,0.029,0.347,0.7,0.002,0.2349,63.0,USAC,,,,,,,,,,,,,,,,,,,436.781728873635,
US-AC,VD,4615643.0,,100.0,1565.0,1505.0,132.0,1550.0,50.0,4303.0,0.073,0.56,0.0529,0.126,0.047,55.0,231.0,0.034,0.359,0.7,0.003,0.2439,63.0,USAC,,,,,,,,,,,,,,,,,,,436.781728873635,
SAE1010,NVD,4615644.0,,100.0,1580.0,1505.0,176.0,1500.0,50.0,3581.0,0.046,0.25,0.0539,0.082,0.033,53.0,308.0,0.03,0.096,0.38,0.004,0.0709,67.0,SAE1010,,,,,,,,,,,,,,,,,,,452.0,9.0
US-AC,VD,4615645.0,,100.0,1562.0,1505.0,110.0,1650.0,50.0,3476.0,0.065,0.55,0.0519,0.1449,0.02,51.0,176.0,0.029,0.353,0.68,0.003,0.263,63.0,USAC,,,,,,,,,,,,,,,,,,,436.781728873635,
SAE1010,NVD,4615646.0,,100.0,1600.0,1505.0,176.0,1350.0,50.0,3536.0,0.044,0.24,0.056,0.048,0.054,51.0,354.2,0.028,0.107,0.37,0.003,0.109,64.0,SAE1010,,,,,,,,,,,,,,,,,,,452.0,9.0
US-AC,VD,4615647.0,,100.0,1562.0,1505.0,132.0,1500.0,50.0,4178.0,0.066,0.57,0.0529,0.125,0.033,57.0,264.0,0.032,0.354,0.67,0.003,0.251,60.0,USAC,,,,,,,,,,,,,,,,,,,436.781728873635,
SAE1010,NVD,4615648.0,,100.0,1595.0,1505.0,132.0,1300.0,50.0,3832.0,0.039,0.25,0.0529,0.0439,0.031,51.0,270.6,0.034,0.086,0.37,0.004,0.0919,64.0,SAE1010,,,,,,,,,,,,,,,,,,,452.0,9.0
US-AC,VD,4615649.0,,100.0,1561.0,1505.0,132.0,1300.0,50.0,2947.0,0.057,0.59,0.0509,0.116,0.029,51.0,297.0,0.032,0.355,0.69,0.003,0.276,60.0,USAC,,,,,,,,,,,,,,,,,,,436.781728873635,
US-AC,VD,4615650.0,,100.0,1569.0,1505.0,132.0,1400.0,50.0,3384.0,0.054,0.5,0.056,0.115,0.038,51.0,301.95,0.035,0.358,0.69,0.003,0.257,61.0,USAC,,,,,,,,,,,,,,,,,,,436.781728873635,
US-AC,VD,4615651.0,,100.0,1600.0,1505.0,178.0,1700.0,50.0,3152.0,0.064,0.46,0.0599,0.1019,0.055,58.0,352.9,0.037,0.349,0.7,0.006,0.2419,61.0,USAC,,,,,,,,,,,,,,,,,,,436.781728873635,
SS540LS(V),NVD,4615652.0,,100.0,1610.0,1505.0,178.0,1300.0,50.0,3090.0,0.101,0.93,0.064,0.159,0.051,53.0,310.0,0.031,0.224,1.43,0.006,0.2069,89.0,SS540LSV,,,,,,,,,,,,,,,,,,,274.0,2.0
SS540LS(V),NVD,4615653.0,,100.0,1580.0,1505.0,178.0,1100.0,50.0,3302.0,0.091,0.89,0.057,0.14,0.035,54.0,310.0,0.033,0.22,1.43,0.004,0.233,101.0,SS540LSV,,,,,,,,,,,,,,,,,,,274.0,2.0
US-AC,VD,4615654.0,,100.0,1566.0,1505.0,178.0,1550.0,50.0,3308.0,0.052,0.46,0.055,0.098,0.031,53.0,362.8,0.034,0.358,0.69,0.003,0.2439,57.0,USAC,,,,,,,,,,,,,,,,,,,436.781728873635,
SS540LS(V),NVD,4615655.0,,100.0,1580.0,1505.0,178.0,1200.0,50.0,3435.0,0.096,0.91,0.0599,0.157,0.04,54.0,293.5,0.037,0.212,1.42,0.007,0.232,88.0,SS540LSV,,,,,,,,,,,,,,,,,,,274.0,2.0
SS540LS(V),NVD,4615656.0,,100.0,1575.0,1505.0,178.0,1150.0,50.0,3682.0,0.071,0.56,0.063,0.125,0.063,51.0,293.5,0.034,0.217,1.44,0.004,0.2099,86.0,SS540LSV,,,,,,,,,,,,,,,,,,,274.0,2.0
US-AC,VD,4615657.0,,100.0,1565.0,1505.0,178.0,1350.0,50.0,3996.0,0.061,0.39,0.063,0.048,0.042,55.0,349.6,0.033,0.368,0.71,0.004,0.2819,64.0,USAC,,,,,,,,,,,,,,,,,,,436.781728873635,
US-AC,VD,4615658.0,,100.0,1565.0,1505.0,178.0,1600.0,50.0,3444.0,0.097,0.58,0.0519,0.104,0.053,51.0,336.4,0.026,0.342,0.7,0.004,0.258,61.0,USAC,,,,,,,,,,,,,,,,,,,436.781728873635,
US-AC,VD,4615659.0,,100.0,1562.0,1505.0,178.0,1450.0,50.0,4040.0,0.086,0.56,0.058,0.1189,0.058,51.0,220.9,0.032,0.34,0.69,0.003,0.28,61.0,USAC,,,,,,,,,,,,,,,,,,,436.781728873635,
SS540LSV,NVD,4615660.0,,100.0,1606.0,1505.0,132.0,1450.0,50.0,3611.0,0.147,0.99,0.057,0.168,0.063,54.0,249.15,0.034,0.228,1.41,0.006,0.2049,85.0,SS540LSV,,,,,,,,,,,,,,,,,,,274.0,2.0
US-AC,VD,4615661.0,,100.0,1566.0,1505.0,178.0,1500.0,50.0,3535.0,0.079,0.56,0.048,0.111,0.072,51.0,220.9,0.033,0.356,0.7,0.003,0.309,60.0,USAC,,,,,,,,,,,,,,,,,,,436.781728873635,
SS540LSV,NVD,4615662.0,,100.0,1580.0,1505.0,132.0,1300.0,50.0,3456.0,0.062,0.53,0.055,0.1,0.021,51.0,297.0,0.049,0.217,1.41,0.01,0.2,76.0,SS540LSV,,,,,,,,,,,,,,,,,,,274.0,2.0
US-AC,VD,4615663.0,,100.0,1560.0,1505.0,178.0,1550.0,50.0,3367.0,0.049,0.52,0.05,0.14,0.036,51.0,270.4,0.032,0.36,0.69,0.003,0.2369,66.0,USAC,,,,,,,,,,,,,,,,,,,436.781728873635,
US-AC,VD,4615664.0,,100.0,1565.0,1505.0,132.0,1450.0,50.0,3538.0,0.072,0.55,0.0609,0.121,0.059,48.0,174.9,0.041,0.34,0.69,0.003,0.2409,63.0,USAC,,,,,,,,,,,,,,,,,,,436.781728873635,
US-AC,VD,4615665.0,,100.0,1570.0,1505.0,178.0,1600.0,50.0,3132.0,0.068,0.53,0.0449,0.0929,0.031,51.0,407.68,0.031,0.364,0.68,0.004,0.223,61.0,USAC,,,,,,,,,,,,,,,,,,,436.781728873635,
S275LS,NVD,4615666.0,,100.0,1610.0,1505.0,110.0,1350.0,50.0,2909.0,0.052,0.51,0.0509,0.0919,0.009,47.0,245.3,0.032,0.174,0.74,0.005,0.2039,61.0,S275LS,,,,,,,,,,,,,,,,,,,217.0,1.0
S275LS,NVD,4615667.0,,100.0,1580.0,1505.0,110.0,1200.0,50.0,3012.0,0.117,0.59,0.0609,0.134,0.071,53.0,185.9,0.035,0.167,0.74,0.01,0.191,67.0,S275LS,,,,,,,,,,,,,,,,,,,217.0,1.0
US-AC,VD,4615668.0,,100.0,1560.0,1505.0,132.0,1650.0,50.0,2846.0,0.105,0.55,0.0599,0.164,0.094,48.0,174.9,0.029,0.367,0.7,0.003,0.2439,64.0,USAC,,,,,,,,,,,,,,,,,,,436.781728873635,
S275LS,NVD,4615669.0,,100.0,1575.0,1505.0,132.0,1200.0,50.0,3490.0,0.088,0.55,0.056,0.132,0.06,54.0,204.6,0.021,0.161,0.72,0.008,0.196,67.0,S275LS,,,,,,,,,,,,,,,,,,,217.0,1.0
S275LS,NVD,4615670.0,,100.0,1574.0,1505.0,132.0,1300.0,50.0,3865.0,0.095,0.61,0.0589,0.1449,0.073,53.0,191.4,0.028,0.156,0.73,0.005,0.221,67.0,S275LS,,,,,,,,,,,,,,,,,,,217.0,1.0
S275LS,NVD,4615671.0,,100.0,1572.0,1505.0,132.0,1250.0,50.0,3475.0,0.117,0.61,0.0509,0.1439,0.052,54.0,201.3,0.027,0.158,0.72,0.008,0.1809,67.0,S275LS,,,,,,,,,,,,,,,,,,,217.0,1.0
S275LS,NVD,4615672.0,,100.0,1575.0,1505.0,132.0,1360.0,50.0,3322.0,0.07,0.6,0.0519,0.138,0.034,53.0,250.8,0.033,0.166,0.74,0.006,0.156,64.0,S275LS,,,,,,,,,,,,,,,,,,,217.0,1.0
S275LS,NVD,4615673.0,,100.0,1572.0,1505.0,132.0,1250.0,50.0,3463.0,0.077,0.6,0.0529,0.136,0.043,54.0,244.86,0.034,0.172,0.76,0.007,0.2089,66.0,S275LS,,,,,,,,,,,,,,,,,,,217.0,1.0
S275LS,NVD,4615674.0,,100.0,1570.0,1505.0,132.0,1300.0,50.0,3333.0,0.056,0.59,0.062,0.126,0.028,51.0,247.5,0.026,0.17,0.73,0.006,0.2409,64.0,S275LS,,,,,,,,,,,,,,,,,,,217.0,1.0
JSPMMNCU,NVD,4615675.0,,100.0,1580.0,1505.0,110.0,1500.0,50.0,3986.0,0.056,0.61,0.058,0.0919,0.024,57.0,258.5,0.033,0.154,0.84,0.003,0.2939,64.0,JSPMMNCU,,,,,,,,,,,,,,,,,,,436.781728873635,
JSPMMNCU,NVD,4615676.0,,100.0,1585.0,1505.0,132.0,1200.0,50.0,3497.0,0.07,0.68,0.0609,0.217,0.058,55.0,198.0,0.034,0.144,0.82,0.008,0.273,67.0,JSPMMNCU,,,,,,,,,,,,,,,,,,,436.781728873635,
JSPMMNCU,NVD,4615677.0,,100.0,1575.0,1505.0,132.0,1600.0,50.0,3092.0,0.106,0.69,0.067,0.22,0.046,61.0,234.3,0.028,0.171,0.81,0.008,0.2929,64.0,JSPMMNCU,,,,,,,,,,,,,,,,,,,436.781728873635,
JSPMMNCU,NVD,4615678.0,,100.0,1570.0,1505.0,132.0,1100.0,50.0,3912.0,0.089,0.67,0.068,0.234,0.056,54.0,198.0,0.03,0.181,0.86,0.006,0.28,67.0,JSPMMNCU,,,,,,,,,,,,,,,,,,,436.781728873635,
JSPMMNCU,NVD,4615679.0,,100.0,1570.0,1505.0,132.0,900.0,50.0,3802.0,0.058,0.57,0.048,0.151,0.016,60.0,165.0,0.037,0.14,0.82,0.0109,0.3669,70.0,JSPMMNCU,,,,,,,,,,,,,,,,,,,436.781728873635,
HC78ACRX,VD,4615680.0,,100.0,1550.0,1505.0,0.0,1200.0,200.0,3784.0,0.079,0.43,0.055,0.082,0.001,54.0,0.0,0.004,0.76,0.56,0.004,0.155,61.0,HC78ACRX,,,,,,,,,,,,,,,,,,,396.5,2.0
HC78ACRX,VD,4615681.0,,100.0,1580.0,1505.0,0.0,1000.0,200.0,3552.0,0.069,0.4,0.056,0.079,0.001,57.0,0.0,0.004,0.765,0.54,0.007,0.2059,64.0,HC78ACRX,,,,,,,,,,,,,,,,,,,396.5,2.0
55C11,VD,4615682.0,,100.0,1575.0,1505.0,0.0,1200.0,200.0,4096.0,0.13,0.64,0.0599,0.155,0.001,54.0,0.0,0.004,0.548,1.02,0.004,0.195,60.0,55C11,,,,,,,,,,,,,,,,,,,436.781728873635,
55C11,VD,4615683.0,,100.0,1545.0,1505.0,0.0,1500.0,200.0,3906.0,0.09,0.16,0.0509,0.033,0.002,57.0,0.0,0.003,0.549,1.04,0.0089,0.223,61.0,55C11,,,,,,,,,,,,,,,,,,,436.781728873635,
55C11,VD,4615684.0,,100.0,1590.0,1505.0,0.0,1150.0,200.0,3810.0,0.064,0.58,0.0599,0.115,0.001,55.0,0.0,0.002,0.544,1.02,0.0129,0.196,61.0,55C11,,,,,,,,,,,,,,,,,,,436.781728873635,
HC58BX,VD,4615685.0,,100.0,1575.0,1505.0,0.0,1500.0,200.0,4243.0,0.061,0.62,0.057,0.1479,0.006,57.0,0.0,0.004,0.58,0.75,0.012,0.202,54.0,HC58BX,0.5700000000000001,0.755,0.175,,0.55,0.59,0.71,0.8,0.1,0.25,,,60.0,0.015,0.5090000000000001,0.135,0.0270999999999999,,436.781728873635,
HC58BX,VD,4615686.0,,100.0,1550.0,1505.0,0.0,1500.0,200.0,3919.0,0.049,0.33,0.058,0.0869,0.002,51.0,0.0,0.005,0.571,0.73,0.004,0.166,55.0,HC58BX,0.5700000000000001,0.755,0.175,,0.55,0.59,0.71,0.8,0.1,0.25,,,60.0,0.015,0.521,0.425,0.0880999999999999,,436.781728873635,
HC58BX,VD,4615687.0,,100.0,1550.0,1505.0,0.0,1350.0,200.0,3354.0,0.052,0.47,0.0529,0.1189,0.004,50.0,0.0,0.006,0.571,0.74,0.008,0.2,57.0,HC58BX,0.5700000000000001,0.755,0.175,,0.55,0.59,0.71,0.8,0.1,0.25,,,60.0,0.015,0.518,0.285,0.0560999999999999,,436.781728873635,
HC58BX,VD,4615688.0,,100.0,1550.0,1505.0,0.0,1200.0,200.0,3180.0,0.087,0.47,0.048,0.1469,0.002,51.0,0.0,0.004,0.563,0.75,0.005,0.2,57.0,HC58BX,0.5700000000000001,0.755,0.175,,0.55,0.59,0.71,0.8,0.1,0.25,,,60.0,0.015,0.4830000000000001,0.285,0.0280999999999999,,436.781728873635,
55C11,VD,4615689.0,,100.0,1560.0,1505.0,0.0,1150.0,200.0,3618.0,0.065,0.58,0.0509,0.134,0.006,54.0,0.0,0.002,0.528,1.02,0.016,0.2059,64.0,55C11,,,,,,,,,,,,,,,,,,,436.781728873635,
55C11,VD,4615690.0,,100.0,1540.0,1505.0,0.0,1300.0,200.0,3230.0,0.301,0.78,0.049,0.223,0.002,55.0,0.0,0.003,0.522,1.03,0.0089,0.1729,68.0,55C11,,,,,,,,,,,,,,,,,,,436.781728873635,
HC62AX,VD,4615691.0,,100.0,1555.0,1505.0,0.0,1400.0,200.0,3398.0,0.567,0.44,0.055,0.154,0.003,51.0,0.0,0.005,0.61,0.57,0.003,0.2079,57.0,HC62AX,0.625,0.5449999999999999,0.175,,0.61,0.64,0.51,0.58,0.1,0.25,,,65.0,0.01,0.058,0.1049999999999999,0.0209999999999999,,436.781728873635,
55C11,VD,4615692.0,,100.0,1542.0,1505.0,0.0,1200.0,200.0,3699.0,0.257,0.44,0.0599,0.1409,0.003,54.0,0.0,0.003,0.536,1.01,0.016,0.196,64.0,55C11,,,,,,,,,,,,,,,,,,,436.781728873635,
55C11,VD,4615693.0,,100.0,1542.0,1505.0,0.0,1250.0,200.0,3975.0,0.113,0.7,0.056,0.2059,0.001,50.0,0.0,0.003,0.537,1.02,0.0149,0.202,55.0,55C11,,,,,,,,,,,,,,,,,,,436.781728873635,
HC62AX,VD,4615694.0,,100.0,1550.0,1506.0,0.0,950.0,200.0,3662.0,0.268,0.44,0.0599,0.152,0.002,51.0,0.0,0.011,0.6,0.52,0.0089,0.1739,61.0,HC62AX,0.625,0.5449999999999999,0.175,,0.61,0.64,0.51,0.58,0.1,0.25,,,65.0,0.01,0.357,0.1049999999999999,0.0229999999999999,,436.781728873635,
55C11,VD,4615695.0,,100.0,1540.0,1505.0,0.0,1000.0,200.0,3939.0,0.122,0.76,0.062,0.134,0.001,51.0,0.0,0.002,0.528,1.03,0.019,0.1847,67.0,55C11,,,,,,,,,,,,,,,,,,,436.781728873635,
55C11,VD,4615696.0,,100.0,1542.0,1505.0,0.0,900.0,200.0,3511.0,0.233,0.75,0.066,0.186,0.003,48.0,0.0,0.002,0.528,1.03,0.019,0.185,67.0,55C11,,,,,,,,,,,,,,,,,,,436.781728873635,
55C11,VD,4615697.0,,100.0,1542.0,1505.0,0.0,1100.0,100.0,3751.0,0.354,0.77,0.0599,0.184,0.001,53.0,0.0,0.003,0.538,1.04,0.007,0.222,64.0,55C11,,,,,,,,,,,,,,,,,,,436.781728873635,
JSPHTLSV,VD,4615698.0,,100.0,1610.0,1505.0,132.0,1100.0,100.0,4214.0,0.105,1.0,0.064,0.187,0.061,50.0,198.0,0.028,0.182,1.28,0.0089,0.225,64.0,JSPHTLSV,,,,,,0.2,,1.3,,0.25,,,90.0,0.025,,,,,345.3333333333333,3.0
JSPHTLSV,NVD,4615699.0,,100.0,1580.0,1505.0,110.0,1250.0,100.0,4056.0,0.111,0.97,0.0739,0.19,0.037,54.0,205.7,0.037,0.188,1.27,0.007,0.218,66.0,JSPHTLSV,,,,,,0.2,,1.3,,0.25,,,90.0,0.025,,,,,345.3333333333333,3.0
55C11,VD,4615700.0,,100.0,1555.0,1505.0,0.0,1200.0,200.0,3763.0,0.097,0.82,0.065,0.153,0.002,54.0,0.0,0.002,0.524,1.0,0.0149,0.223,60.0,55C11,,,,,,,,,,,,,,,,,,,436.781728873635,
JSPHTLSV,NVD,4615701.0,,100.0,1580.0,1505.0,132.0,1400.0,200.0,3717.0,0.123,0.75,0.0589,0.1789,0.002,54.0,283.8,0.031,0.18,1.27,0.0149,0.188,67.0,JSPHTLSV,,,,,,0.2,,1.3,,0.25,,,90.0,0.025,,,,,345.3333333333333,3.0
55C11,VD,4615702.0,,100.0,1540.0,1505.0,0.0,1050.0,200.0,3415.0,0.385,0.9,0.05,0.2439,0.002,57.0,0.0,0.003,0.534,1.01,0.012,0.217,71.0,55C11,,,,,,,,,,,,,,,,,,,436.781728873635,
55C11,VD,4615703.0,,100.0,1542.0,1505.0,0.0,1100.0,200.0,3998.0,0.08,0.78,0.0599,0.193,0.003,48.0,0.0,0.003,0.536,1.01,0.014,0.19,64.0,55C11,,,,,,,,,,,,,,,,,,,436.781728873635,
55C11,VD,4615704.0,,100.0,1541.0,1505.0,0.0,1350.0,200.0,3355.0,0.077,0.7,0.069,0.153,0.001,54.0,0.0,0.003,0.523,1.04,0.016,0.203,63.0,55C11,,,,,,,,,,,,,,,,,,,436.781728873635,
JSPHTLSV,NVD,4615705.0,,100.0,1605.0,1505.0,132.0,1200.0,200.0,3708.0,0.116,0.98,0.055,0.1739,0.08,63.0,178.2,0.036,0.194,1.27,0.012,0.2099,67.0,JSPHTLSV,,,,,,0.2,,1.3,,0.25,,,90.0,0.025,,,,,345.3333333333333,3.0
JSPHTLSV,NVD,4615706.0,,100.0,1600.0,1505.0,132.0,1300.0,200.0,3370.0,0.132,1.0,0.063,0.186,0.083,54.0,168.3,0.031,0.192,1.36,0.0109,0.225,67.0,JSPHTLSV,,,,,,0.2,,1.3,,0.25,,,90.0,0.025,,,,,345.3333333333333,3.0
JSPHTLSV,NVD,4615707.0,,100.0,1605.0,1505.0,132.0,1100.0,200.0,3531.0,0.096,0.96,0.057,0.1719,0.041,63.0,273.9,0.035,0.182,1.29,0.0109,0.218,71.0,JSPHTLSV,,,,,,0.2,,1.3,,0.25,,,90.0,0.025,,,,,345.3333333333333,3.0
E410LS,NVD,4615708.0,,100.0,1605.0,1505.0,132.0,1600.0,200.0,2946.0,0.052,0.42,0.055,0.1,0.029,54.0,257.4,0.02,0.195,1.55,0.004,0.2869,61.0,E410LS,,,,,,,,,,,,,,,,,,,436.781728873635,
HC78ACRX,VD,4615709.0,,100.0,1575.0,1505.0,0.0,1300.0,200.0,3966.0,0.06,0.44,0.056,0.068,0.001,51.0,0.0,0.004,0.782,0.55,0.006,0.165,57.0,HC78ACRX,,,,,,,,,,,,,,,,,,,396.5,2.0
E410SHP,NVD,4615710.0,,100.0,1575.0,1505.0,110.0,1500.0,100.0,3885.0,0.255,0.42,0.0599,0.098,0.002,58.0,251.9,0.029,0.188,1.53,0.017,0.247,68.0,E410SHP,,,,,,,,,,,,,,,,,,,436.781728873635,
E410SHP,NVD,4615711.0,,97.0,1610.0,1505.0,110.0,1300.0,25.0,3740.0,0.047,0.4,0.063,0.0379,0.001,51.0,337.7,0.036,0.183,1.57,0.0089,0.266,67.0,E410SHP,,,,,,,,,,,,,,,,,,,436.781728873635,
E410SHP,NVD,4615712.0,,105.0,1588.0,1505.0,132.0,1400.0,25.0,3680.0,0.181,1.23,0.0589,0.109,0.021,61.0,379.5,0.026,0.183,1.5,0.012,0.2069,66.0,E410SHP,,,,,,,,,,,,,,,,,,,436.781728873635,
HC78ACRX,VD,4615713.0,,98.0,1555.0,1505.0,0.0,1450.0,200.0,3607.0,0.047,0.43,0.082,0.125,0.001,50.0,0.0,0.003,0.792,0.55,0.0109,0.2119,61.0,HC78ACRX,,,,,,,,,,,,,,,,,,,396.5,2.0
HC78ACRX,VD,4615714.0,,99.0,1540.0,1505.0,0.0,1250.0,200.0,3437.0,0.057,0.49,0.084,0.08,0.001,53.0,0.0,0.006,0.768,0.53,0.0109,0.229,60.0,HC78ACRX,,,,,,,,,,,,,,,,,,,396.5,2.0
E410SHP,NVD,4615715.0,,101.0,1588.0,1505.0,132.0,1600.0,25.0,3170.0,0.057,0.44,0.0769,0.049,0.001,51.0,356.4,0.032,0.183,1.55,0.0089,0.2439,64.0,E410SHP,,,,,,,,,,,,,,,,,,,436.781728873635,
E410SHP,NVD,4615716.0,,101.0,1580.0,1505.0,110.0,1450.0,50.0,3191.0,0.087,0.9,0.0719,0.113,0.014,53.0,301.4,0.024,0.179,1.54,0.0109,0.257,67.0,E410SHP,,,,,,,,,,,,,,,,,,,436.781728873635,
E410SHP,NVD,4615717.0,,101.0,1574.0,1505.0,132.0,1500.0,25.0,3650.0,0.084,1.04,0.0609,0.1489,0.015,53.0,363.0,0.033,0.178,1.52,0.003,0.229,64.0,E410SHP,,,,,,,,,,,,,,,,,,,436.781728873635,
HC78ACRX,VD,4615718.0,,99.0,1560.0,1505.0,0.0,1200.0,200.0,3194.0,0.067,0.47,0.068,0.168,0.004,54.0,0.0,0.005,0.76,0.54,0.008,0.2059,70.0,HC78ACRX,,,,,,,,,,,,,,,,,,,396.5,2.0
E410SHP,NVD,4615719.0,,98.0,1580.0,1505.0,132.0,1100.0,25.0,3326.0,0.106,1.04,0.063,0.1729,0.01,47.0,325.05,0.022,0.19,1.56,0.0109,0.231,67.0,E410SHP,,,,,,,,,,,,,,,,,,,436.781728873635,
E410SHP,NVD,4615720.0,,95.0,1582.0,1505.0,132.0,1200.0,25.0,3250.0,0.093,1.07,0.07,0.156,0.003,54.0,249.15,0.031,0.187,1.6,0.008,0.224,67.0,E410SHP,,,,,,,,,,,,,,,,,,,436.781728873635,
HC78ACRX,VD,4615721.0,,104.0,1550.0,1505.0,0.0,1000.0,200.0,3239.0,0.075,0.48,0.064,0.189,0.001,61.0,0.0,0.003,0.776,0.53,0.0179,0.2119,64.0,HC78ACRX,,,,,,,,,,,,,,,,,,,396.5,2.0
E410SHP,NVD,4615722.0,,103.0,1582.0,1505.0,132.0,1500.0,25.0,3351.0,0.092,1.06,0.065,0.158,0.029,64.0,280.5,0.021,0.172,1.53,0.012,0.2119,64.0,E410SHP,,,,,,,,,,,,,,,,,,,436.781728873635,
E410SHP,NVD,4615723.0,,95.0,1578.0,1505.0,132.0,1400.0,25.0,3031.0,0.114,1.02,0.0599,0.166,0.057,51.0,231.0,0.028,0.167,1.54,0.0089,0.2049,67.0,E410SHP,,,,,,,,,,,,,,,,,,,436.781728873635,
E410SHP,NVD,4615724.0,,98.0,1575.0,1505.0,132.0,1500.0,25.0,3944.0,0.07,0.98,0.064,0.2039,0.053,54.0,224.4,0.03,0.181,1.55,0.017,0.2829,67.0,E410SHP,,,,,,,,,,,,,,,,,,,436.781728873635,
E410SHP,NVD,4615725.0,,100.0,1574.0,1505.0,132.0,1100.0,25.0,3136.0,0.088,1.02,0.0589,0.162,0.041,54.0,198.0,0.034,0.183,1.52,0.005,0.2349,64.0,E410SHP,,,,,,,,,,,,,,,,,,,436.781728873635,
E410SHP,NVD,4615726.0,,100.0,1570.0,1505.0,132.0,1300.0,25.0,3630.0,0.097,1.07,0.0589,0.186,0.074,51.0,198.0,0.035,0.183,1.52,0.0089,0.27,68.0,E410SHP,,,,,,,,,,,,,,,,,,,436.781728873635,
E410SHP,NVD,4615727.0,,99.0,1570.0,1505.0,132.0,1300.0,25.0,3174.0,0.096,1.09,0.0539,0.182,0.049,61.0,247.5,0.04,0.17,1.5,0.012,0.27,64.0,E410SHP,,,,,,,,,,,,,,,,,,,436.781728873635,
E410SHP,NVD,4615728.0,,104.0,1570.0,1505.0,132.0,1400.0,25.0,2927.0,0.086,0.99,0.055,0.165,0.02,51.0,270.6,0.033,0.187,1.5,0.0089,0.262,64.0,E410SHP,,,,,,,,,,,,,,,,,,,436.781728873635,
C18HMN,NVD,4615729.0,,101.0,1615.0,1505.0,132.0,1200.0,25.0,3072.0,0.107,1.01,0.0599,0.2119,0.097,51.0,158.4,0.029,0.17,1.17,0.01,0.217,64.0,C18HMN,,,,,,,,,,,,,,,,,,,436.781728873635,
E450LS(V+NB),NVD,4615730.0,,105.0,1620.0,1505.0,132.0,1200.0,25.0,3800.0,0.103,0.97,0.058,0.186,0.108,61.0,165.0,0.032,0.177,1.55,0.0089,0.231,66.0,E450LSV+NB,,,,,,,,,,,,,,,,,,,436.781728873635,
C18HMN,NVD,4615731.0,,100.0,1590.0,1505.0,132.0,1300.0,25.0,3324.0,0.082,0.78,0.065,0.13,0.06,54.0,217.8,0.035,0.169,1.17,0.008,0.184,64.0,C18HMN,,,,,,,,,,,,,,,,,,,436.781728873635,
E450LS(V+NB),NVD,4615732.0,,100.0,1576.0,1505.0,110.0,1050.0,25.0,3437.0,0.096,0.99,0.0509,0.161,0.022,51.0,261.8,0.029,0.177,1.62,0.0109,0.1769,64.0,E450LSV+NB,,,,,,,,,,,,,,,,,,,436.781728873635,
E450LS(V+NB),NVD,4615733.0,,100.0,1575.0,1505.0,132.0,1300.0,25.0,3476.0,0.092,1.03,0.068,0.168,0.024,51.0,264.0,0.038,0.175,1.55,0.007,0.2059,66.0,E450LSV+NB,,,,,,,,,,,,,,,,,,,436.781728873635,
E450LS(V+NBL,NVD,4615734.0,,100.0,1585.0,1505.0,132.0,1300.0,25.0,3200.0,0.1,1.05,0.0519,0.1769,0.016,54.0,240.9,0.037,0.19,1.63,0.012,0.2119,64.0,E450LSV+NBL,,,,,,,,,,,,,,,,,,,436.781728873635,
E450LS(V+NB),NVD,4615735.0,,100.0,1587.0,1505.0,132.0,1200.0,25.0,3257.0,0.116,0.98,0.0519,0.182,0.069,55.0,207.9,0.025,0.187,1.59,0.0089,0.22,67.0,E450LSV+NB,,,,,,,,,,,,,,,,,,,436.781728873635,
E410SHP,NVD,4615736.0,,100.0,1610.0,1505.0,132.0,1200.0,25.0,3432.0,0.088,1.0,0.057,0.162,0.038,54.0,247.5,0.026,0.177,1.5,0.006,0.2129,67.0,E410SHP,,,,,,,,,,,,,,,,,,,436.781728873635,
E410SHP,NVD,4615737.0,,100.0,1565.0,1505.0,132.0,1200.0,25.0,3656.0,0.139,1.01,0.05,0.195,0.096,54.0,158.4,0.029,0.175,1.54,0.0109,0.252,67.0,E410SHP,,,,,,,,,,,,,,,,,,,436.781728873635,
E450LS(V+NB),NVD,4615738.0,,100.0,1600.0,1505.0,132.0,1100.0,25.0,3233.0,0.125,0.94,0.0739,0.169,0.087,54.0,171.6,0.038,0.183,1.58,0.01,0.2089,70.0,E450LSV+NB,,,,,,,,,,,,,,,,,,,436.781728873635,
E410SHP,NVD,4615739.0,,100.0,1572.0,1505.0,132.0,1400.0,25.0,3606.0,0.099,0.97,0.058,0.199,0.041,48.0,300.3,0.03,0.165,1.53,0.0089,0.26,68.0,E410SHP,,,,,,,,,,,,,,,,,,,436.781728873635,
E450LS(V+NB),NVD,4615740.0,,100.0,1600.0,1505.0,132.0,1200.0,25.0,3456.0,0.078,0.98,0.0599,0.136,0.07,54.0,198.0,0.035,0.2,1.59,0.0109,0.2109,64.0,E450LSV+NB,,,,,,,,,,,,,,,,,,,436.781728873635,
E410SHP,NVD,4615741.0,,100.0,1575.0,1505.0,132.0,1300.0,25.0,3250.0,0.102,1.03,0.0729,0.198,0.05,54.0,223.41,0.031,0.173,1.53,0.005,0.267,67.0,E410SHP,,,,,,,,,,,,,,,,,,,436.781728873635,
E410SHP,NVD,4615742.0,,100.0,1590.0,1505.0,132.0,1550.0,25.0,3231.0,0.092,0.98,0.069,0.164,0.072,51.0,198.0,0.039,0.181,1.52,0.016,0.2089,64.0,E410SHP,,,,,,,,,,,,,,,,,,,436.781728873635,
E410SHP,NVD,4615743.0,,100.0,1568.0,1505.0,132.0,1400.0,25.0,3370.0,0.079,0.95,0.0759,0.1,0.026,55.0,336.6,0.033,0.176,1.56,0.008,0.198,67.0,E410SHP,,,,,,,,,,,,,,,,,,,436.781728873635,
E410SHP,NVD,4615744.0,,103.0,1565.0,1505.0,132.0,1250.0,25.0,2905.0,0.107,0.95,0.078,0.154,0.031,57.0,254.1,0.032,0.187,1.53,0.007,0.215,70.0,E410SHP,,,,,,,,,,,,,,,,,,,436.781728873635,
E410SHP,NVD,4615745.0,,104.0,1575.0,1505.0,132.0,1300.0,25.0,3193.0,0.099,1.07,0.0749,0.157,0.024,58.0,313.5,0.039,0.176,1.53,0.008,0.225,67.0,E410SHP,,,,,,,,,,,,,,,,,,,436.781728873635,
S275LS,NVD,4615746.0,,99.0,1605.0,1505.0,132.0,1300.0,25.0,2985.0,0.069,0.56,0.0759,0.129,0.019,57.0,264.0,0.039,0.161,0.72,0.007,0.2129,66.0,S275LS,,,,,,,,,,,,,,,,,,,217.0,1.0
E410SHP,NVD,4615747.0,,100.0,1570.0,1505.0,132.0,1200.0,25.0,3168.0,0.162,1.08,0.064,0.1799,0.061,55.0,214.5,0.032,0.186,1.52,0.006,0.253,67.0,E410SHP,,,,,,,,,,,,,,,,,,,436.781728873635,
S275LS,NVD,4615748.0,,101.0,1605.0,1505.0,132.0,1300.0,25.0,3271.0,0.069,0.58,0.065,0.152,0.06,51.0,264.0,0.032,0.172,0.74,0.008,0.227,64.0,S275LS,,,,,,,,,,,,,,,,,,,217.0,1.0
E410SHP,NVD,4615749.0,,95.0,1575.0,1505.0,132.0,1150.0,25.0,3074.0,0.11,1.0,0.07,0.186,0.028,57.0,262.35,0.037,0.193,1.56,0.01,0.245,67.0,E410SHP,,,,,,,,,,,,,,,,,,,436.781728873635,
E410SHP,NVD,4615750.0,,95.0,1570.0,1505.0,132.0,1200.0,25.0,3223.0,0.093,1.0,0.0739,0.1779,0.041,54.0,270.6,0.026,0.189,1.58,0.0089,0.2919,70.0,E410SHP,,,,,,,,,,,,,,,,,,,436.781728873635,
E410SHP,NVD,4615751.0,,98.0,1570.0,1505.0,132.0,1300.0,25.0,3230.0,0.1,1.0,0.066,0.1749,0.091,53.0,216.15,0.04,0.189,1.55,0.0089,0.2379,67.0,E410SHP,,,,,,,,,,,,,,,,,,,436.781728873635,
E410SHP,NVD,4615752.0,,98.0,1575.0,1505.0,132.0,1300.0,25.0,3082.0,0.105,1.02,0.0769,0.188,0.046,45.0,293.04,0.039,0.185,1.51,0.005,0.249,66.0,E410SHP,,,,,,,,,,,,,,,,,,,436.781728873635,
55C11,VD,4615753.0,,99.0,1575.0,1505.0,0.0,1350.0,200.0,3173.0,0.117,0.83,0.0769,0.201,0.001,51.0,0.0,0.003,0.552,1.01,0.0109,0.202,55.0,55C11,,,,,,,,,,,,,,,,,,,436.781728873635,
SS540LSV,NVD,4615754.0,,99.0,1605.0,1505.0,132.0,1350.0,25.0,2818.0,0.092,0.79,0.064,0.2059,0.101,55.0,183.15,0.002,0.541,1.03,0.017,0.1809,64.0,SS540LSV,,,,,,,,,,,,,,,,,,,274.0,2.0
55C11,VD,4615755.0,,98.0,1546.0,1505.0,0.0,1150.0,200.0,2818.0,0.083,0.83,0.0749,0.245,0.001,53.0,0.0,0.002,0.541,1.03,0.017,0.1809,64.0,55C11,,,,,,,,,,,,,,,,,,,436.781728873635,
SS540LSV,NVD,4615756.0,,94.0,1585.0,1505.0,132.0,1300.0,25.0,2818.0,0.073,0.86,0.0589,0.2109,0.05,58.0,165.0,0.002,0.541,1.03,0.017,0.1809,64.0,SS540LSV,,,,,,,,,,,,,,,,,,,274.0,2.0
SS540LSV,NVD,4615757.0,,98.0,1585.0,1505.0,132.0,1300.0,25.0,2818.0,0.067,0.77,0.062,0.1759,0.001,58.0,326.7,0.002,0.541,1.03,0.017,0.1809,64.0,SS540LSV,,,,,,,,,,,,,,,,,,,274.0,2.0
55C11,VD,4615758.0,,100.0,1540.0,1505.0,0.0,1100.0,200.0,2818.0,0.097,0.69,0.0729,0.155,0.001,53.0,0.0,0.002,0.541,1.03,0.017,0.1809,64.0,55C11,,,,,,,,,,,,,,,,,,,436.781728873635,
55C11,VD,4615759.0,,98.0,1540.0,1505.0,0.0,1100.0,200.0,2818.0,0.095,1.0,0.065,0.28,0.005,57.0,0.0,0.002,0.541,1.03,0.017,0.1809,64.0,55C11,,,,,,,,,,,,,,,,,,,436.781728873635,
55C11,VD,4615760.0,,99.0,1545.0,1505.0,0.0,1300.0,200.0,2943.0,0.076,0.7,0.058,0.2049,0.002,53.0,0.0,0.002,0.54,1.02,0.0259,0.234,66.0,55C11,,,,,,,,,,,,,,,,,,,436.781728873635,
55C11,VD,4615761.0,,100.0,1532.0,1505.0,0.0,1300.0,200.0,2818.0,0.126,0.8,0.065,0.168,0.001,61.0,0.0,0.002,0.541,1.03,0.017,0.1809,64.0,55C11,,,,,,,,,,,,,,,,,,,436.781728873635,
SS540LSV,NVD,4615762.0,,99.0,1605.0,1505.0,132.0,1400.0,200.0,2770.0,0.076,0.8,0.066,0.168,0.001,53.0,379.5,0.028,0.236,1.42,0.01,0.226,86.0,SS540LSV,,,,,,,,,,,,,,,,,,,274.0,2.0
55C11,VD,4615763.0,,100.0,1545.0,1505.0,0.0,1100.0,200.0,3037.0,0.132,0.78,0.0599,0.193,0.002,57.0,0.0,0.003,0.53,1.02,0.017,0.1928,71.0,55C11,,,,,,,,,,,,,,,,,,,436.781728873635,
SS540LSV,NVD,4615764.0,,101.0,1578.0,1505.0,0.0,1200.0,200.0,3020.0,0.069,0.73,0.0759,0.1799,0.002,48.0,0.0,0.038,0.224,1.48,0.014,0.2,83.0,SS540LSV,,,,,,,,,,,,,,,,,,,274.0,2.0
55C11,VD,4615765.0,,99.0,1540.0,1505.0,0.0,1100.0,200.0,2971.0,0.092,0.72,0.0759,0.164,0.001,51.0,0.0,0.003,0.553,1.02,0.023,0.202,64.0,55C11,,,,,,,,,,,,,,,,,,,436.781728873635,
SS540LSV,NVD,4615766.0,,94.0,1578.0,1505.0,132.0,1200.0,50.0,2908.0,0.107,1.12,0.069,0.214,0.101,58.0,168.3,0.034,0.21,1.5,0.012,0.264,77.0,SS540LSV,,,,,,,,,,,,,,,,,,,274.0,2.0
55C11,VD,4615767.0,,100.0,1535.0,1505.0,0.0,1400.0,200.0,3403.0,0.066,0.77,0.07,0.1499,0.001,54.0,0.0,0.002,0.558,1.06,0.019,0.254,71.0,55C11,,,,,,,,,,,,,,,,,,,436.781728873635,
55C11,VD,4615768.0,,105.0,1535.0,1505.0,0.0,1400.0,200.0,3678.0,0.072,0.73,0.0719,0.159,0.001,60.0,0.0,0.002,0.53,1.06,0.0149,0.223,76.0,55C11,,,,,,,,,,,,,,,,,,,436.781728873635,
S275LS,NVD,4615769.0,,100.0,1535.0,1505.0,132.0,1350.0,50.0,3054.0,0.061,0.56,0.0719,0.135,0.042,60.0,244.2,0.029,0.157,0.72,0.005,0.184,61.0,S275LS,,,,,,,,,,,,,,,,,,,217.0,1.0
55C11,VD,4615770.0,,100.0,1535.0,1505.0,0.0,1400.0,50.0,3104.0,0.1,0.8,0.078,0.184,0.002,61.0,0.0,0.002,0.539,1.02,0.012,0.201,60.0,55C11,,,,,,,,,,,,,,,,,,,436.781728873635,
55C11,VD,4615771.0,,100.0,1575.0,1505.0,0.0,1300.0,50.0,3038.0,0.077,0.78,0.078,0.2089,0.001,61.0,0.0,0.002,0.503,1.0,0.024,0.225,67.0,55C11,,,,,,,,,,,,,,,,,,,436.781728873635,
S275LS,NVD,4615772.0,,98.0,1593.0,1505.0,132.0,1100.0,200.0,2956.0,0.122,0.55,0.069,0.133,0.029,57.0,221.1,0.029,0.169,0.73,0.017,0.1789,64.0,S275LS,,,,,,,,,,,,,,,,,,,217.0,1.0
55C11,VD,4615773.0,,97.0,1575.0,1505.0,0.0,1200.0,200.0,3620.0,0.061,0.58,0.068,0.111,0.001,57.0,0.0,0.003,0.541,1.02,0.02,0.222,71.0,55C11,,,,,,,,,,,,,,,,,,,436.781728873635,
SSC11,VD,4615774.0,,97.0,1535.0,1505.0,0.0,1200.0,200.0,3645.0,0.05,0.55,0.085,0.0929,0.002,64.0,0.0,0.002,0.526,1.06,0.016,0.255,64.0,SSC11,,,,,,,,,,,,,,,,,,,436.781728873635,
55C11,VD,4615775.0,,96.0,1544.0,1505.0,0.0,1350.0,200.0,3453.0,0.071,0.8,0.085,0.1739,0.002,61.0,0.0,0.002,0.521,1.01,0.023,0.253,71.0,55C11,,,,,,,,,,,,,,,,,,,436.781728873635,
S275LS,NVD,4615776.0,,98.0,1607.0,1505.0,132.0,1250.0,50.0,3314.0,0.097,0.72,0.0609,0.1419,0.048,54.0,264.0,0.036,0.155,0.73,0.012,0.196,67.0,S275LS,,,,,,,,,,,,,,,,,,,217.0,1.0
55C11,VD,4615777.0,,99.0,1535.0,1505.0,0.0,1200.0,200.0,3211.0,0.164,0.7,0.0749,0.171,0.001,58.0,0.0,0.004,0.532,1.03,0.017,0.225,63.0,55C11,,,,,,,,,,,,,,,,,,,436.781728873635,
S275LS,NVD,4615778.0,,101.0,1575.0,1505.0,110.0,1150.0,50.0,3930.0,0.07,0.62,0.058,0.14,0.019,61.0,218.9,0.035,0.169,0.71,0.0109,0.198,64.0,S275LS,,,,,,,,,,,,,,,,,,,217.0,1.0
S275LS,NVD,4615779.0,,100.0,1570.0,1505.0,132.0,1200.0,50.0,3315.0,0.079,0.6,0.0709,0.1479,0.042,60.0,132.0,0.03,0.176,0.73,0.005,0.184,64.0,S275LS,,,,,,,,,,,,,,,,,,,217.0,1.0
S275LS,NVD,4615780.0,,97.0,1570.0,1505.0,132.0,1400.0,50.0,3421.0,0.05,0.59,0.063,0.1179,0.023,54.0,290.4,0.033,0.168,0.73,0.0109,0.185,64.0,S275LS,,,,,,,,,,,,,,,,,,,217.0,1.0
JSPHTLS(V),NVD,4615781.0,,97.0,1577.0,1505.0,132.0,1250.0,50.0,3225.0,0.1,1.09,0.058,0.187,0.067,58.0,224.4,0.026,0.184,1.29,0.007,0.2119,64.0,JSPHTLSV,,,,,,0.2,,1.3,,0.25,,,90.0,0.025,,,,,345.3333333333333,3.0
JSPHTLS(V),NVD,4615782.0,,96.0,1580.0,1505.0,132.0,1300.0,50.0,3317.0,0.12,1.09,0.0599,0.193,0.057,51.0,222.75,0.038,0.176,1.27,0.012,0.2039,66.0,JSPHTLSV,,,,,,0.2,,1.3,,0.25,,,90.0,0.025,,,,,345.3333333333333,3.0
JSPHTLS(V),NVD,4615783.0,,103.0,1580.0,1505.0,132.0,1250.0,50.0,3234.0,0.081,0.96,0.0599,0.13,0.014,51.0,323.4,0.032,0.172,1.27,0.0089,0.2,67.0,JSPHTLSV,,,,,,0.2,,1.3,,0.25,,,90.0,0.025,,,,,345.3333333333333,3.0
JSPHTLS(V),NVD,4615784.0,,104.0,1587.0,1505.0,132.0,1200.0,50.0,3203.0,0.082,0.92,0.063,0.111,0.002,55.0,346.5,0.024,0.173,1.3,0.016,0.2039,66.0,JSPHTLSV,,,,,,0.2,,1.3,,0.25,,,90.0,0.025,,,,,345.3333333333333,3.0
JSPHTLS(V),NVD,4615785.0,,96.0,1585.0,1505.0,132.0,1250.0,50.0,3097.0,0.136,1.14,0.058,0.2129,0.071,51.0,231.0,0.041,0.193,1.3,0.005,0.269,64.0,JSPHTLSV,,,,,,0.2,,1.3,,0.25,,,90.0,0.025,,,,,345.3333333333333,3.0
JSPHTLS(V),NVD,4615786.0,,99.0,1585.0,1505.0,132.0,1300.0,50.0,3306.0,0.071,0.92,0.058,0.201,0.079,57.0,214.5,0.032,0.198,1.31,0.005,0.218,64.0,JSPHTLSV,,,,,,0.2,,1.3,,0.25,,,90.0,0.025,,,,,345.3333333333333,3.0
JSPHTLS(V),NVD,4615787.0,,102.0,1575.0,1505.0,132.0,1350.0,50.0,4567.0,0.092,0.99,0.062,0.1729,0.04,54.0,264.0,0.034,0.183,1.29,0.012,0.189,66.0,JSPHTLSV,,,,,,0.2,,1.3,,0.25,,,90.0,0.025,,,,,345.3333333333333,3.0
JSAW5L,VD,4615788.0,,102.0,1575.0,1505.0,132.0,1650.0,50.0,4495.0,0.08,1.03,0.062,0.155,0.048,51.0,303.6,0.036,0.168,1.3,0.006,0.307,60.0,JSAW5L,,,,,,,,,,,,,,,,,,,421.0833333333333,12.0
JSAW5L,VD,4615789.0,,105.0,1575.0,1505.0,132.0,1700.0,50.0,4885.0,0.048,0.54,0.0599,0.108,0.007,51.0,363.0,0.038,0.16,1.26,0.004,0.279,61.0,JSAW5L,,,,,,,,,,,,,,,,,,,421.0833333333333,12.0
JSAW5L,VD,4615790.0,,100.0,1575.0,1505.0,132.0,1650.0,50.0,3445.0,0.08,0.58,0.048,0.137,0.098,51.0,198.0,0.033,0.159,1.23,0.004,0.2949,58.0,JSAW5L,,,,,,,,,,,,,,,,,,,421.0833333333333,12.0
JSPHTLS(V),NVD,4615791.0,,107.0,1575.0,1505.0,132.0,1300.0,50.0,3253.0,0.098,1.0,0.0529,0.1769,0.036,54.0,274.89,0.032,0.18,1.28,0.006,0.201,60.0,JSPHTLSV,,,,,,0.2,,1.3,,0.25,,,90.0,0.025,,,,,345.3333333333333,3.0
JSPHTLS(V),NVD,4615792.0,,101.0,1580.0,1505.0,132.0,1400.0,50.0,4622.0,0.129,1.1,0.0599,0.189,0.062,54.0,224.4,0.025,0.19,1.27,0.008,0.198,66.0,JSPHTLSV,,,,,,0.2,,1.3,,0.25,,,90.0,0.025,,,,,345.3333333333333,3.0
JSPHTLS(V),NVD,4615793.0,,98.0,1580.0,1505.0,132.0,1300.0,50.0,3668.0,0.072,0.81,0.056,0.1749,0.036,54.0,264.0,0.034,0.176,1.28,0.007,0.218,58.0,JSPHTLSV,,,,,,0.2,,1.3,,0.25,,,90.0,0.025,,,,,345.3333333333333,3.0
JSAW5L,VD,4615794.0,,96.0,1580.0,1505.0,132.0,1400.0,50.0,4146.0,0.067,0.81,0.0609,0.186,0.05,54.0,237.6,0.034,0.161,1.22,0.006,0.31,67.0,JSAW5L,,,,,,,,,,,,,,,,,,,421.0833333333333,12.0
JSAW5L,VD,4615795.0,,98.0,1575.0,1505.0,132.0,1200.0,50.0,3143.0,0.079,0.86,0.0539,0.2,0.058,50.0,267.3,0.038,0.161,1.26,0.004,0.2829,61.0,JSAW5L,,,,,,,,,,,,,,,,,,,421.0833333333333,12.0
JSAW5L,VD,4615796.0,,99.0,1623.0,1505.0,132.0,1800.0,50.0,3178.0,0.09,0.88,0.0529,0.2049,0.077,50.0,191.4,0.032,0.161,1.28,0.004,0.2969,63.0,JSAW5L,,,,,,,,,,,,,,,,,,,421.0833333333333,12.0
JSAW5L,VD,4615797.0,,99.0,1582.0,1505.0,132.0,1400.0,50.0,3459.0,0.116,0.88,0.067,0.2109,0.12,54.0,198.0,0.036,0.158,1.26,0.004,0.247,63.0,JSAW5L,,,,,,,,,,,,,,,,,,,421.0833333333333,12.0
