Repository: Shubhammmmmmmmmmmmmm/AI-Aluminium-Addition-Optimization

File: clean_data/prev_clean_dataset.csv (part 4 of 9)
GRADE,VD/NVD,tap_wt_from_EAF,LIFTING TEMP_LRF,TEMP OPENING_LRF,al ingot_kg__during_EAF_tapping,LIME_LRF,SPAR,OXY_EAF,LRF_Initial_Chemistry_C,LRF_Initial_Chemistry_MN,LRF_Initial_Chemistry_S,LRF_Initial_Chemistry_SI,LRF_Initial_Chemistry_AL,LRF_Initial_Chemistry_N2,Total_Al_LRF_kg,LRF_Final_Chemistry_AL,LRF_Final_Chemistry_C,LRF_Final_Chemistry_MN,Final_S,Final_SI,LRF_Final_Chemistry_N2
C18HMN,NVD,94.0,1565.0,1505.0,132.0,1600.0,25.0,3694.0,0.07,0.8,0.064,0.156,0.024,57.0,214.5,0.022,0.185,1.19,0.0089,0.1769,64.0
C18HMN,NVD,98.0,1585.0,1505.0,132.0,1500.0,25.0,3686.0,0.072,0.78,0.0749,0.161,0.017,54.0,280.5,0.027,0.153,1.17,0.012,0.1779,68.0
SA105,NVD,98.0,1610.0,1505.0,132.0,1200.0,25.0,3883.0,0.074,0.84,0.0749,0.17,0.042,61.0,231.0,0.021,0.217,1.25,0.007,0.255,74.0
C18HMN,NVD,99.0,1585.0,1505.0,110.0,1300.0,25.0,3218.0,0.074,0.77,0.0729,0.167,0.033,58.0,182.6,0.04,0.192,1.16,0.02,0.2069,70.0
SA105,NVD,98.0,1585.0,1505.0,132.0,1300.0,25.0,3409.0,0.094,0.89,0.065,0.199,0.05,61.0,181.5,0.03,0.223,1.2,0.0109,0.265,67.0
SA105,NVD,99.0,1575.0,1505.0,132.0,1150.0,25.0,3440.0,0.07,0.86,0.057,0.194,0.046,54.0,221.1,0.036,0.203,1.22,0.012,0.265,64.0
SA105,NVD,100.0,1582.0,1505.0,132.0,1150.0,25.0,3399.0,0.118,0.83,0.067,0.2069,0.068,60.0,174.9,0.033,0.24,1.21,0.0129,0.274,61.0
SA105,NVD,102.0,1575.0,1505.0,132.0,1300.0,25.0,3186.0,0.084,0.82,0.0709,0.2069,0.099,61.0,165.0,0.035,0.199,1.23,0.005,0.272,61.0
SA105,NVD,99.0,1575.0,1505.0,132.0,1300.0,25.0,3527.0,0.066,0.83,0.0739,0.2,0.043,57.0,247.5,0.033,0.197,1.21,0.007,0.275,67.0
SA105,NVD,100.0,1575.0,1505.0,132.0,1500.0,25.0,3182.0,0.066,0.89,0.0759,0.198,0.025,55.0,297.0,0.039,0.201,1.2,0.01,0.262,68.0
SA105,NVD,100.0,1575.0,1505.0,132.0,1100.0,25.0,3137.0,0.088,0.84,0.0749,0.2099,0.071,58.0,198.0,0.035,0.206,1.27,0.0129,0.266,68.0
SA105,NVD,100.0,1579.0,1505.0,132.0,1200.0,25.0,3570.0,0.104,0.87,0.067,0.219,0.071,58.0,231.0,0.034,0.194,1.23,0.006,0.2099,71.0
SA105,NVD,102.0,1577.0,1505.0,132.0,1200.0,25.0,3485.0,0.076,0.83,0.0709,0.171,0.058,57.0,231.0,0.033,0.192,1.24,0.007,0.224,71.0
HT(V),NVD,103.0,1600.0,1505.0,132.0,1550.0,25.0,3733.0,0.064,0.88,0.065,0.13,0.047,61.0,237.6,0.031,0.188,1.25,0.007,0.229,71.0
HT(V),NVD,99.0,1575.0,1505.0,132.0,1700.0,25.0,3619.0,0.092,0.98,0.0719,0.182,0.024,54.0,306.9,0.031,0.184,1.24,0.005,0.183,67.0
SA105,NVD,101.0,1582.0,1505.0,132.0,1300.0,25.0,3199.0,0.086,0.99,0.0609,0.167,0.062,60.0,184.8,0.029,0.214,1.25,0.008,0.22,70.0
HT(V),NVD,102.0,1570.0,1505.0,132.0,1400.0,25.0,3203.0,0.093,1.0,0.062,0.195,0.027,64.0,260.04,0.034,0.183,1.24,0.0129,0.201,68.0
HT(V),NVD,102.0,1567.0,1505.0,132.0,1250.0,25.0,3271.0,0.077,0.95,0.0599,0.166,0.015,61.0,257.4,0.026,0.195,1.23,0.01,0.218,67.0
HT(V),NVD,101.0,1572.0,1505.0,130.0,1300.0,25.0,3199.0,0.076,0.97,0.0599,0.17,0.057,64.0,205.9,0.025,0.183,1.25,0.008,0.2089,70.0
HT(V),NVD,101.0,1570.0,1505.0,132.0,1200.0,25.0,3320.0,0.104,1.06,0.066,0.2109,0.1,61.0,132.0,0.031,0.175,1.2,0.0089,0.2109,68.0
HT(V),NVD,101.0,1565.0,1505.0,132.0,1500.0,25.0,3737.0,0.088,0.92,0.064,0.1739,0.011,63.0,231.0,0.032,0.179,1.25,0.0089,0.231,70.0
HT(V),NVD,100.0,1568.0,1505.0,132.0,1300.0,25.0,3670.0,0.092,0.99,0.07,0.186,0.095,63.0,165.0,0.028,0.186,1.22,0.01,0.2059,67.0
C18HMN,NVD,99.0,1565.0,1552.0,132.0,1300.0,25.0,3226.0,0.095,0.87,0.063,0.1769,0.039,63.0,231.0,0.032,0.163,1.17,0.0089,0.225,67.0
C18HMN,NVD,99.0,1567.0,1505.0,132.0,1300.0,25.0,3525.0,0.097,0.94,0.065,0.2109,0.074,63.0,196.35,0.026,0.168,1.17,0.007,0.2039,68.0
C18HMN,NVD,102.0,1570.0,1505.0,132.0,1750.0,25.0,3848.0,0.095,0.96,0.07,0.1789,0.055,63.0,221.1,0.032,0.18,1.19,0.01,0.182,67.0
C18HMN,NVD,105.0,1580.0,1505.0,132.0,1100.0,25.0,3622.0,0.068,0.74,0.0599,0.16,0.025,61.0,247.5,0.029,0.174,1.24,0.004,0.2429,68.0
C18HMN,NVD,100.0,1575.0,1505.0,132.0,1200.0,25.0,3533.0,0.104,0.94,0.055,0.1779,0.063,51.0,244.2,0.029,0.169,1.2,0.006,0.2,64.0
C18HMN,NVD,100.0,1580.0,1505.0,132.0,1050.0,25.0,3460.0,0.084,0.92,0.0589,0.168,0.04,51.0,198.0,0.032,0.168,1.14,0.0053,0.2292,64.0
SA105,NVD,100.0,1615.0,1505.0,132.0,1300.0,25.0,3389.0,0.103,0.96,0.057,0.183,0.076,51.0,198.0,0.028,0.201,1.24,0.005,0.258,64.0
C18HMN,NVD,100.0,1575.0,1505.0,132.0,1200.0,25.0,3470.0,0.08,0.92,0.055,0.162,0.069,54.0,201.3,0.033,0.181,1.2,0.016,0.225,63.0
SA105,NVD,100.0,1580.0,1505.0,132.0,1200.0,25.0,3609.0,0.134,0.78,0.063,0.202,0.076,57.0,207.9,0.053,0.205,1.26,0.023,0.269,66.0
SA105,NVD,100.0,1580.0,1505.0,132.0,1300.0,25.0,3532.0,0.083,0.8,0.064,0.183,0.088,57.0,155.1,0.039,0.197,1.25,0.0129,0.231,64.0
SA105,NVD,100.0,1580.0,1505.0,132.0,1100.0,25.0,3460.0,0.09,0.84,0.066,0.198,0.039,51.0,237.6,0.037,0.193,1.24,0.0089,0.27,64.0
SA105,NVD,100.0,1580.0,1505.0,132.0,1200.0,25.0,3685.0,0.186,1.11,0.0539,0.252,0.046,58.0,227.7,0.036,0.216,1.22,0.0089,0.255,64.0
FE550DLMH,NVD,100.0,1579.0,1505.0,132.0,1250.0,50.0,4027.0,0.101,0.9,0.048,0.202,0.05,53.0,132.0,0.029,0.17,0.85,0.0299,0.1739,63.0
FE550DLMH,NVD,100.0,1590.0,1505.0,132.0,1200.0,50.0,3887.0,0.08,0.69,0.0509,0.157,0.026,51.0,158.4,0.006,0.192,0.82,0.005,0.167,64.0
FE550DLMH,NVD,101.0,1575.0,1505.0,132.0,1200.0,50.0,3486.0,0.074,0.68,0.058,0.1419,0.019,54.0,165.0,0.007,0.184,0.82,0.005,0.19,67.0
FE550DLMH,NVD,102.0,1610.0,1505.0,132.0,900.0,50.0,3801.0,0.096,0.71,0.056,0.163,0.054,51.0,132.0,0.008,0.185,0.85,0.006,0.228,67.0
C18,NVD,99.0,1610.0,1505.0,132.0,1100.0,50.0,4220.0,0.053,0.42,0.0539,0.065,0.007,51.0,240.9,0.024,0.179,0.52,0.006,0.1419,67.0
C18,NVD,101.0,1585.0,1505.0,132.0,1200.0,50.0,3794.0,0.063,0.44,0.0599,0.0899,0.069,61.0,164.67,0.029,0.176,0.52,0.006,0.13,67.0
FE550DLMH,NVD,102.0,1575.0,1505.0,132.0,1100.0,50.0,3979.0,0.067,0.44,0.064,0.0859,0.071,55.0,132.0,0.009,0.183,0.84,0.012,0.186,67.0
C18,NVD,98.0,1570.0,1505.0,132.0,1050.0,50.0,3529.0,0.081,0.44,0.0599,0.125,0.049,57.0,184.8,0.022,0.189,0.52,0.01,0.194,67.0
FE550DLMH,NVD,104.0,1575.0,1505.0,110.0,1200.0,50.0,3644.0,0.091,0.69,0.062,0.157,0.048,61.0,110.0,0.006,0.188,0.85,0.008,0.163,68.0
FE550DLMH,NVD,105.0,1575.0,1505.0,132.0,1500.0,50.0,3651.0,0.052,0.37,0.064,0.07,0.034,64.0,158.4,0.01,0.193,0.84,0.01,0.217,68.0
C18,NVD,103.0,1585.0,1505.0,132.0,1300.0,50.0,3480.0,0.092,0.39,0.07,0.0879,0.06,63.0,168.3,0.024,0.185,0.52,0.0179,0.156,67.0
FE550DLMH,NVD,106.0,1575.0,1505.0,132.0,1100.0,50.0,3537.0,0.095,0.72,0.067,0.1719,0.051,57.0,132.0,0.017,0.183,0.81,0.016,0.1739,67.0
FE550DLMH,NVD,108.0,1575.0,1505.0,132.0,1150.0,50.0,3530.0,0.11,0.67,0.069,0.156,0.046,58.0,146.52,0.008,0.189,0.82,0.0129,0.17,67.0
FE550DLMH,NVD,98.0,1570.0,1505.0,132.0,1200.0,50.0,3321.0,0.085,0.68,0.0729,0.1499,0.035,61.0,148.5,0.006,0.184,0.83,0.0129,0.183,67.0
FE550DLMH,NVD,99.0,1578.0,1505.0,132.0,1200.0,50.0,3724.0,0.101,0.74,0.066,0.1779,0.084,63.0,132.0,0.009,0.191,0.84,0.007,0.184,70.0
FE550DLMH,NVD,109.0,1575.0,1505.0,110.0,1200.0,50.0,3336.0,0.088,0.65,0.08,0.155,0.042,57.0,126.5,0.008,0.189,0.84,0.0089,0.197,74.0
FE550DLMH,NVD,100.0,1577.0,1505.0,110.0,1200.0,50.0,4092.0,0.095,0.64,0.0749,0.135,0.02,67.0,143.0,0.012,0.198,0.83,0.008,0.227,67.0
C18,NVD,100.0,1615.0,1505.0,132.0,1350.0,50.0,3635.0,0.065,0.39,0.0749,0.1179,0.042,58.0,214.5,0.028,0.183,0.53,0.0089,0.164,67.0
FE550DLMH,NVD,100.0,1579.0,1505.0,110.0,1150.0,50.0,3464.0,0.1,0.43,0.085,0.151,0.114,64.0,110.0,0.009,0.198,0.82,0.0089,0.2429,74.0
C18,NVD,100.0,1575.0,1505.0,110.0,1100.0,50.0,4157.0,0.099,0.42,0.066,0.1439,0.054,53.0,159.5,0.028,0.181,0.53,0.0089,0.201,71.0
C18,NVD,100.0,1575.0,1505.0,110.0,1600.0,50.0,4086.0,0.05,0.36,0.0749,0.094,0.013,106.0,258.5,0.028,0.183,0.53,0.006,0.187,67.0
FE550DLMH,NVD,100.0,1612.0,1505.0,110.0,1250.0,50.0,3374.0,0.079,0.41,0.085,0.138,0.044,63.0,110.0,0.006,0.178,0.82,0.0089,0.196,67.0
C18,NVD,100.0,1600.0,1505.0,110.0,1400.0,50.0,3501.0,0.085,0.46,0.07,0.139,0.067,80.0,159.5,0.021,0.187,0.53,0.006,0.17,64.0
FE550DLMH,NVD,100.0,1582.0,1505.0,110.0,1250.0,50.0,3793.0,0.132,0.44,0.07,0.104,0.027,50.0,126.5,0.009,0.188,0.83,0.006,0.2049,67.0
C18,NVD,100.0,1575.0,1505.0,110.0,1300.0,50.0,3438.0,0.079,0.43,0.07,0.137,0.03,50.0,209.0,0.023,0.182,0.54,0.012,0.1799,66.0
FE550DLMH,NVD,100.0,1582.0,1505.0,110.0,1100.0,50.0,3459.0,0.13,0.66,0.0749,0.157,0.04,53.0,110.0,0.014,0.186,0.81,0.016,0.192,68.0
FE550DLMH,NVD,100.0,1581.0,1505.0,110.0,1250.0,50.0,3260.0,0.073,0.62,0.07,0.1179,0.014,41.0,143.0,0.007,0.192,0.84,0.0109,0.218,61.0
FE550DLMH,NVD,100.0,1580.0,1505.0,110.0,1300.0,50.0,3373.0,0.077,0.64,0.0739,0.097,0.026,61.0,123.2,0.006,0.178,0.83,0.0109,0.193,70.0
FE550DLMH,NVD,100.0,1585.0,1505.0,110.0,1200.0,50.0,3870.0,0.094,0.69,0.081,0.162,0.076,70.0,110.0,0.008,0.177,0.83,0.006,0.1719,58.0
C18,NVD,100.0,1610.0,1505.0,110.0,1300.0,50.0,3831.0,0.154,0.43,0.0749,0.1459,0.063,66.0,159.5,0.019,0.182,0.53,0.007,0.157,70.0
FE550DLMH,NVD,100.0,1580.0,1505.0,110.0,1200.0,50.0,3864.0,0.07,0.41,0.067,0.068,0.005,51.0,159.5,0.01,0.187,0.83,0.012,0.193,64.0
FE550DLMH,NVD,100.0,1580.0,1505.0,132.0,1100.0,50.0,3521.0,0.071,0.43,0.0719,0.107,0.086,53.0,132.0,0.014,0.174,0.82,0.0149,0.229,67.0
C18,NVD,101.0,1575.0,1505.0,110.0,1450.0,25.0,4083.0,0.104,0.43,0.07,0.0919,0.046,63.0,185.9,0.025,0.192,0.51,0.01,0.171,64.0
FE550DLMH,NVD,100.0,1580.0,1505.0,132.0,1400.0,25.0,3621.0,0.067,0.01,0.062,0.019,0.108,51.0,132.0,0.017,0.188,0.84,0.016,0.227,66.0
C18,NVD,102.0,1575.0,1505.0,132.0,1100.0,25.0,3480.0,0.071,0.41,0.064,0.122,0.056,51.0,191.4,0.026,0.166,0.54,0.0149,0.164,64.0
C18,NVD,104.0,1578.0,1505.0,132.0,1300.0,25.0,3918.0,0.094,0.4,0.062,0.0909,0.036,55.0,198.0,0.02,0.184,0.52,0.0089,0.187,61.0
C18,NVD,103.0,1565.0,1505.0,132.0,1100.0,25.0,3775.0,0.079,0.42,0.066,0.083,0.047,54.0,214.5,0.023,0.19,0.57,0.012,0.1459,67.0
JSPHTHSV,NVD,101.0,1565.0,1505.0,132.0,1200.0,25.0,3545.0,0.091,0.45,0.0599,0.1,0.08,54.0,189.75,0.032,0.2,1.33,0.008,0.229,64.0
JSPHTHSV,NVD,101.0,1575.0,1505.0,132.0,1200.0,25.0,3522.0,0.065,0.37,0.0609,0.0709,0.03,57.0,231.0,0.033,0.167,1.41,0.012,0.247,64.0
JSPHTHSV,NVD,102.0,1583.0,1505.0,132.0,1200.0,25.0,3292.0,0.11,0.94,0.0529,0.156,0.032,54.0,231.0,0.028,0.163,1.39,0.0109,0.225,70.0
JSPHTHSV,NVD,102.0,1570.0,1505.0,132.0,1300.0,25.0,3569.0,0.108,1.03,0.0599,0.165,0.026,60.0,198.0,0.036,0.2,1.34,0.014,0.249,61.0
FE550DLMH,NVD,100.0,1610.0,1505.0,132.0,1200.0,25.0,4142.0,0.08,0.69,0.066,0.13,0.019,61.0,174.9,0.007,0.197,0.84,0.01,0.155,66.0
FE550DLMH,NVD,96.0,1590.0,1505.0,132.0,1150.0,25.0,3290.0,0.072,0.46,0.065,0.07,0.031,54.0,165.0,0.004,0.195,0.83,0.0129,0.163,67.0
JSPHTHSV,NVD,97.0,1585.0,1505.0,132.0,1200.0,25.0,3711.0,0.079,0.56,0.063,0.114,0.007,50.0,257.4,0.029,0.181,1.28,0.006,0.2099,67.0
FE550DLMH,NVD,103.0,1585.0,1505.0,132.0,1300.0,25.0,3878.0,0.084,0.67,0.0589,0.137,0.037,51.0,138.6,0.006,0.186,0.81,0.01,0.166,67.0
FE550DLMH,NVD,98.0,1575.0,1505.0,132.0,1200.0,25.0,3861.0,0.108,0.7,0.0519,0.152,0.048,53.0,132.0,0.006,0.175,0.83,0.006,0.164,61.0
FE550DLMH,NVD,102.0,1575.0,1505.0,132.0,1300.0,25.0,3783.0,0.08,0.68,0.065,0.1189,0.011,60.0,148.5,0.009,0.172,0.79,0.0219,0.1729,64.0
FE550DLMH,NVD,105.0,1572.0,1505.0,132.0,1200.0,25.0,3296.0,0.097,0.69,0.0599,0.155,0.071,60.0,132.0,0.008,0.187,0.83,0.0129,0.188,67.0
FE550DLMH,NVD,97.0,1570.0,1505.0,132.0,1100.0,25.0,3498.0,0.093,0.71,0.062,0.163,0.194,63.0,132.0,0.007,0.185,0.82,0.0109,0.198,68.0
FE550DLMH,NVD,98.0,1570.0,1505.0,110.0,1300.0,25.0,3519.0,0.086,0.7,0.07,0.1439,0.048,61.0,110.0,0.011,0.197,0.83,0.019,0.214,60.0
FE550DLMH,NVD,103.0,1585.0,1505.0,110.0,1200.0,25.0,3710.0,0.073,0.62,0.066,0.132,0.011,63.0,146.3,0.019,0.191,0.83,0.0089,0.196,74.0
FE550DLMH,NVD,97.0,1580.0,1505.0,132.0,1200.0,25.0,3149.0,0.059,0.42,0.063,0.081,0.034,44.0,132.0,0.004,0.185,0.83,0.0129,0.1789,57.0
FE550DLMH,NVD,100.0,1584.0,1505.0,132.0,1100.0,25.0,3519.0,0.114,0.72,0.0599,0.162,0.102,58.0,132.0,0.012,0.191,0.83,0.006,0.2049,68.0
JSPMMnCU,NVD,99.0,1610.0,1505.0,110.0,1400.0,25.0,3402.0,0.06,0.63,0.068,0.1749,0.019,47.0,238.7,0.026,0.167,0.84,0.01,0.2909,64.0
JSPMMnCU,NVD,104.0,1572.0,1505.0,110.0,1350.0,25.0,3324.0,0.09,0.61,0.069,0.171,0.022,53.0,285.56,0.037,0.156,0.8,0.004,0.2879,66.0
FE550DLH,NVD,99.0,1578.0,1505.0,110.0,1000.0,25.0,3472.0,0.097,0.72,0.0609,0.1419,0.048,54.0,110.0,0.009,0.153,0.74,0.005,0.2439,71.0
JSPMMnCU,NVD,104.0,1578.0,1505.0,110.0,1100.0,50.0,4146.0,0.107,0.6,0.068,0.203,0.005,63.0,242.0,0.04,0.163,0.84,0.006,0.338,64.0
JSPMMnCU,NVD,103.0,1610.0,1505.0,110.0,1400.0,25.0,3811.0,0.108,0.64,0.069,0.216,0.023,44.0,275.0,0.026,0.162,0.82,0.004,0.32,74.0
FE550DLMH,NVD,105.0,1618.0,1505.0,110.0,1300.0,25.0,3795.0,0.101,0.65,0.062,0.187,0.027,47.0,159.5,0.013,0.194,0.83,0.008,0.25,68.0
FE550DLMH,NVD,100.0,1578.0,1600.0,110.0,1500.0,25.0,3191.0,0.116,0.6,0.0529,0.136,0.003,57.0,209.0,0.008,0.192,0.84,0.01,0.2429,71.0
FE550DLMH,NVD,96.0,1580.0,1505.0,110.0,1300.0,25.0,4350.0,0.062,0.67,0.0529,0.128,0.003,57.0,151.25,0.013,0.187,0.85,0.0089,0.171,74.0
JSPMMnCU,NVD,96.0,1575.0,1505.0,110.0,1300.0,25.0,3814.0,0.055,0.6,0.065,0.1459,0.024,64.0,225.5,0.036,0.153,0.82,0.0089,0.3009,64.0
FE550DLMH,NVD,97.0,1584.0,1505.0,110.0,1600.0,25.0,3595.0,0.062,0.62,0.0749,0.131,0.021,64.0,176.0,0.019,0.178,0.83,0.024,0.216,71.0
JSPMMnCU,NVD,95.0,1574.0,1505.0,110.0,1000.0,25.0,3297.0,0.101,0.71,0.07,0.23,0.087,61.0,149.6,0.045,0.161,0.85,0.014,0.279,68.0
JSPMMnCU,NVD,91.0,1574.0,1505.0,132.0,1200.0,25.0,3823.0,0.117,0.75,0.069,0.227,0.063,47.0,207.9,0.037,0.142,0.82,0.01,0.2439,70.0
JSPMMnCU,NVD,96.0,1585.0,1505.0,110.0,1000.0,25.0,3643.0,0.109,0.68,0.0589,0.2079,0.066,61.0,150.26,0.024,0.166,0.9,0.008,0.319,67.0
JSPMMnCU,NVD,98.0,1590.0,1505.0,110.0,1150.0,25.0,4016.0,0.098,0.62,0.0429,0.201,0.056,60.0,197.78,0.032,0.169,0.83,0.004,0.319,67.0
JSPMMnCU,NVD,100.0,1590.0,1505.0,132.0,1200.0,25.0,3761.0,0.073,0.59,0.042,0.2079,0.04,63.0,216.15,0.038,0.169,0.83,0.008,0.311,67.0
C18,NVD,106.0,1620.0,1505.0,132.0,1200.0,25.0,3946.0,0.067,0.45,0.0497,0.137,0.033,63.0,224.4,0.031,0.183,0.54,0.012,0.168,61.0
C18,NVD,103.0,1600.0,1640.0,132.0,1100.0,25.0,3457.0,0.047,0.44,0.0449,0.137,0.031,63.0,186.45,0.015,0.183,0.56,0.012,0.16,64.0
C18,NVD,98.0,1580.0,1551.0,132.0,1200.0,25.0,3426.0,0.08,0.47,0.057,0.1029,0.032,63.0,216.15,0.034,0.186,0.53,0.0149,0.16,64.0
C18,NVD,100.0,1590.0,1555.0,176.0,1100.0,25.0,3795.0,0.065,0.46,0.066,0.156,0.04,51.0,198.11,0.042,0.18,0.52,0.0149,0.171,64.0
C18,NVD,100.0,1580.0,1545.0,132.0,1100.0,25.0,3854.0,0.091,0.44,0.064,0.131,0.044,63.0,183.15,0.031,0.185,0.53,0.021,0.1459,67.0
C18,NVD,100.0,1580.0,1505.0,132.0,1100.0,25.0,3465.0,0.065,0.39,0.063,0.08,0.005,63.0,214.5,0.018,0.192,0.52,0.01,0.1479,66.0
C18,NVD,100.0,1575.0,1505.0,132.0,1200.0,25.0,3565.0,0.065,0.44,0.0599,0.114,0.042,63.0,178.2,0.024,0.184,0.52,0.0109,0.1739,71.0
C18,NVD,100.0,1570.0,1505.0,132.0,1200.0,25.0,3104.0,0.069,0.46,0.068,0.1449,0.023,43.0,211.2,0.026,0.192,0.53,0.0129,0.155,70.0
C18,NVD,100.0,1570.0,1505.0,132.0,1100.0,25.0,3012.0,0.051,0.41,0.067,0.099,0.006,47.0,231.0,0.022,0.19,0.55,0.01,0.1459,63.0
C18,NVD,100.0,1575.0,1505.0,132.0,1200.0,25.0,3433.0,0.106,0.47,0.068,0.125,0.045,54.0,188.1,0.02,0.193,0.54,0.008,0.154,61.0
C18,NVD,100.0,1575.0,1505.0,132.0,1200.0,25.0,3270.0,0.083,0.45,0.0719,0.131,0.008,51.0,231.0,0.024,0.192,0.53,0.014,0.162,61.0
C18,NVD,100.0,1575.0,1505.0,132.0,1200.0,25.0,3471.0,0.074,0.46,0.0749,0.113,0.032,60.0,214.5,0.024,0.194,0.52,0.012,0.169,61.0
C18,NVD,100.0,1573.0,1505.0,132.0,1400.0,25.0,2948.0,0.071,0.47,0.067,0.138,0.092,51.0,148.5,0.024,0.184,0.52,0.006,0.1759,60.0
C18,NVD,100.0,1580.0,1505.0,132.0,1200.0,25.0,3962.0,0.09,0.43,0.0599,0.113,0.039,50.0,198.0,0.021,0.188,0.52,0.007,0.1739,61.0
C18,NVD,100.0,1580.0,1505.0,132.0,1200.0,25.0,3662.0,0.071,0.46,0.049,0.108,0.034,51.0,198.0,0.017,0.203,0.54,0.007,0.161,64.0
C18,NVD,100.0,1595.0,1505.0,132.0,1500.0,50.0,3875.0,0.085,0.46,0.0539,0.123,0.05,51.0,214.5,0.017,0.186,0.54,0.003,0.1459,60.0
C18,NVD,100.0,1605.0,1505.0,132.0,1300.0,50.0,3698.0,0.059,0.43,0.055,0.111,0.044,54.0,214.5,0.022,0.176,0.55,0.004,0.1719,60.0
C18,NVD,106.0,1590.0,1505.0,132.0,1400.0,25.0,4483.0,0.056,0.41,0.041,0.0889,0.014,54.0,148.5,0.022,0.185,0.52,0.008,0.1489,57.0
SAE1541,NVD,101.0,1580.0,1505.0,110.0,1350.0,25.0,3648.0,0.07,0.4,0.048,0.068,0.016,51.0,251.9,0.039,0.405,1.52,0.003,0.19,60.0
C18,NVD,95.0,1610.0,1505.0,110.0,1300.0,25.0,3081.0,0.082,0.44,0.048,0.0909,0.036,55.0,209.0,0.024,0.184,0.54,0.005,0.165,61.0
SAE1541,VD,99.0,1565.0,1505.0,132.0,1650.0,25.0,4302.0,0.088,0.44,0.0599,0.104,0.053,61.0,330.0,0.031,0.389,1.52,0.003,0.185,64.0
C18,NVD,101.0,1582.0,1505.0,110.0,1200.0,25.0,3615.0,0.069,0.41,0.065,0.085,0.014,55.0,218.9,0.028,0.18,0.49,0.0089,0.153,61.0
C18,NVD,102.0,1575.0,1505.0,110.0,1250.0,25.0,4172.0,0.08,0.43,0.07,0.0859,0.049,55.0,176.0,0.031,0.187,0.52,0.014,0.156,61.0
S275HS,NVD,101.0,1575.0,1505.0,132.0,1550.0,25.0,3307.0,0.073,0.6,0.057,0.139,0.042,60.0,211.2,0.032,0.167,0.79,0.007,0.191,60.0
S275HS,NVD,99.0,1565.0,1505.0,132.0,1000.0,25.0,3845.0,0.086,0.64,0.064,0.1429,0.065,47.0,198.0,0.033,0.162,0.82,0.007,0.2059,67.0
S275HS,NVD,102.0,1565.0,1505.0,110.0,1500.0,25.0,3693.0,0.081,0.64,0.0589,0.1479,0.04,51.0,235.4,0.036,0.165,0.83,0.005,0.223,64.0
S275HS,NVD,101.0,1568.0,1505.0,132.0,1550.0,50.0,4758.0,0.058,0.63,0.065,0.116,0.017,44.0,300.3,0.035,0.155,0.82,0.006,0.186,64.0
S275HS,NVD,101.0,1565.0,1505.0,178.0,1170.0,50.0,3871.0,0.097,0.72,0.0609,0.1419,0.048,54.0,280.3,0.03,0.17,0.83,0.008,0.196,64.0
S275HS,NVD,101.0,1570.0,1505.0,178.0,1550.0,50.0,3717.0,0.101,0.65,0.063,0.1419,0.035,47.0,310.0,0.039,0.162,0.83,0.0109,0.187,70.0
S275HS,NVD,101.0,1570.0,1505.0,178.0,1450.0,50.0,2367.0,0.085,0.69,0.065,0.156,0.083,47.0,244.0,0.029,0.167,0.84,0.0089,0.1749,64.0
S275HS,NVD,100.0,1570.0,1505.0,132.0,1200.0,50.0,3465.0,0.086,0.61,0.07,0.132,0.052,53.0,231.0,0.031,0.16,0.83,0.008,0.201,64.0
S275HS,NVD,97.0,1575.0,1505.0,132.0,1400.0,50.0,3448.0,0.125,0.68,0.064,0.161,0.034,54.0,211.2,0.036,0.168,0.83,0.0129,0.195,67.0
E410HS(V),NVD,104.0,1565.0,1505.0,132.0,1500.0,50.0,3113.0,0.108,0.98,0.0609,0.151,0.043,55.0,240.9,0.039,0.163,1.49,0.028,0.166,70.0
SS540HSV,NVD,100.0,1615.0,1505.0,132.0,1200.0,50.0,3331.0,0.099,1.03,0.049,0.1469,0.02,57.0,214.5,0.03,0.206,1.51,0.0179,0.157,74.0
SAE1541,VD,89.0,1585.0,1505.0,132.0,1500.0,50.0,3294.0,0.118,1.18,0.0519,0.1799,0.029,54.0,280.5,0.032,0.392,1.53,0.003,0.2079,61.0
SS540HSV,NVD,100.0,1585.0,1505.0,132.0,1400.0,50.0,3263.0,0.088,1.04,0.0599,0.132,0.023,57.0,320.1,0.035,0.219,1.43,0.008,0.229,86.0
SAE1541,VD,102.0,1565.0,1505.0,132.0,1500.0,50.0,3345.0,0.099,0.94,0.0589,0.1489,0.022,50.0,231.0,0.038,0.406,1.58,0.004,0.216,61.0
SS540HSV,NVD,100.0,1570.0,1505.0,132.0,1200.0,50.0,3285.0,0.101,0.98,0.056,0.1479,0.027,50.0,264.0,0.029,0.223,1.43,0.008,0.2109,82.0
SS540HSV,NVD,100.0,1563.0,1505.0,132.0,1200.0,50.0,2996.0,0.086,0.94,0.058,0.139,0.03,57.0,313.5,0.034,0.222,1.45,0.007,0.219,94.0
SS540HSV,NVD,100.0,1562.0,1505.0,132.0,1450.0,50.0,3382.0,0.098,1.03,0.062,0.17,0.044,51.0,214.5,0.038,0.218,1.44,0.0089,0.222,71.0
SS540HSV,NVD,98.0,1563.0,1505.0,132.0,1350.0,50.0,3443.0,0.089,1.0,0.056,0.158,0.028,51.0,273.9,0.037,0.196,1.4,0.0089,0.2369,74.0
JSPHTHSV,NVD,96.0,1566.0,1505.0,132.0,1200.0,50.0,3126.0,0.103,0.99,0.063,0.171,0.047,51.0,207.9,0.034,0.176,1.35,0.0109,0.221,66.0
JSPHTHSV(VD),VD,98.0,1565.0,1505.0,132.0,1250.0,50.0,3498.0,0.108,1.07,0.048,0.188,0.097,58.0,158.4,0.036,0.183,1.31,0.003,0.229,58.0
JSPHTHSV(VD),VD,103.0,1560.0,1505.0,132.0,1400.0,50.0,3715.0,0.11,1.0,0.056,0.1729,0.038,48.0,257.4,0.034,0.185,1.33,0.003,0.2089,63.0
SAE1541,VD,99.0,1580.0,1505.0,132.0,1450.0,50.0,3896.0,0.123,1.03,0.056,0.1719,0.145,54.0,165.0,0.035,0.389,1.53,0.004,0.217,61.0
JSPHTHSV,NVD,98.0,1561.0,1505.0,132.0,1300.0,50.0,3796.0,0.131,1.01,0.0449,0.1799,0.101,54.0,260.7,0.039,0.182,1.26,0.01,0.218,67.0
JSPHTHSV,NVD,100.0,1561.0,1505.0,132.0,1350.0,50.0,3934.0,0.1,0.99,0.064,0.139,0.028,54.0,260.7,0.043,0.193,1.34,0.014,0.198,66.0
JSPHTHSV,NVD,92.0,1575.0,1505.0,132.0,900.0,50.0,4054.0,0.096,1.05,0.0519,0.2,0.059,51.0,221.1,0.028,0.167,1.32,0.02,0.22,66.0
JSPHTHSV,NVD,89.0,1566.0,1505.0,132.0,1200.0,50.0,3548.0,0.112,1.24,0.0539,0.2099,0.056,64.0,198.0,0.03,0.183,1.32,0.007,0.246,68.0
HC52BX,VD,97.0,1575.0,1505.0,0.0,1150.0,50.0,4217.0,0.099,0.56,0.0599,0.133,0.002,50.0,0.0,0.003,0.51,0.75,0.0089,0.1759,58.0
JSPHTHSV,NVD,96.0,1563.0,1505.0,132.0,1100.0,50.0,3838.0,0.093,1.1,0.042,0.186,0.03,63.0,221.76,0.032,0.198,1.33,0.007,0.195,66.0
HC52BX,VD,102.0,1540.0,1505.0,0.0,1200.0,50.0,3448.0,0.084,0.79,0.063,0.28,0.002,50.0,0.0,0.005,0.517,0.73,0.006,0.153,57.0
JSPHTHSV,NVD,103.0,1570.0,1505.0,132.0,1350.0,50.0,3916.0,0.099,1.09,0.0609,0.197,0.053,61.0,193.05,0.03,0.183,1.35,0.0109,0.217,67.0
JSPHTHSV,NVD,105.0,1566.0,1505.0,132.0,1300.0,50.0,3282.0,0.091,1.01,0.0599,0.163,0.043,63.0,244.2,0.03,0.179,1.3,0.01,0.2039,67.0
JSPHTHSV,NVD,103.0,1615.0,1505.0,132.0,1350.0,50.0,3840.0,0.056,0.62,0.063,0.153,0.04,54.0,247.5,0.033,0.187,1.33,0.007,0.219,68.0
JSPHTHSV,NVD,97.0,1560.0,1505.0,132.0,1300.0,50.0,4107.0,0.058,0.62,0.062,0.1189,0.021,53.0,297.0,0.03,0.172,1.32,0.005,0.195,64.0
JSPHTHSV,NVD,100.0,1565.0,1505.0,132.0,1250.0,50.0,3950.0,0.06,0.64,0.065,0.127,0.015,53.0,264.0,0.036,0.194,1.35,0.005,0.222,66.0
SAE1541,VD,97.0,1560.0,1505.0,132.0,1300.0,50.0,3790.0,0.093,0.95,0.063,0.164,0.05,50.0,264.0,0.031,0.39,1.52,0.004,0.2119,61.0
JSPHTHSV,NVD,98.0,1565.0,1505.0,132.0,1250.0,50.0,3358.0,0.105,1.08,0.065,0.184,0.026,54.0,260.7,0.029,0.176,1.36,0.008,0.198,66.0
JSPHTHSV,NVD,96.0,1565.0,1505.0,132.0,1400.0,50.0,3218.0,0.1,1.09,0.065,0.164,0.039,53.0,273.9,0.026,0.177,1.36,0.008,0.232,66.0
JSPHTHSV,NVD,103.0,1570.0,1505.0,132.0,1450.0,50.0,3533.0,0.097,1.04,0.066,0.171,0.016,51.0,308.55,0.04,0.174,1.34,0.005,0.219,64.0
JSPHTHSV,NVD,100.0,1564.0,1505.0,110.0,1200.0,50.0,3477.0,0.069,0.74,0.062,0.161,0.031,44.0,252.89,0.026,0.178,1.3,0.003,0.195,61.0
JSPHTHSV,NVD,92.0,1564.0,1505.0,110.0,1400.0,50.0,3689.0,0.098,1.15,0.041,0.231,0.017,51.0,176.0,0.034,0.187,1.35,0.005,0.1719,67.0
JSPHTHSV,NVD,100.0,1560.0,1505.0,132.0,1350.0,50.0,3770.0,0.118,1.09,0.05,0.191,0.018,50.0,297.0,0.03,0.179,1.3,0.004,0.22,63.0
JSPHTHSV,NVD,103.0,1560.0,1505.0,132.0,1400.0,50.0,3289.0,0.097,1.09,0.05,0.163,0.027,60.0,267.3,0.028,0.185,1.34,0.006,0.228,67.0
JSPHTLSCH,NVD,99.0,1560.0,1505.0,132.0,1100.0,50.0,3980.0,0.129,1.0,0.0529,0.128,0.038,45.0,264.0,0.034,0.169,1.46,0.004,0.1479,64.0
JSPHTLSCH,NVD,99.0,1565.0,1505.0,132.0,1320.0,50.0,3490.0,0.103,0.97,0.057,0.109,0.055,47.0,222.75,0.043,0.156,1.43,0.004,0.135,60.0
HC52BX,VD,103.0,1560.0,1505.0,0.0,1150.0,50.0,3791.0,0.111,0.63,0.069,0.135,0.002,61.0,0.0,0.005,0.525,0.74,0.005,0.184,61.0
JSPHTLSCH,NVD,98.0,1575.0,1505.0,132.0,1300.0,50.0,3687.0,0.1,1.18,0.07,0.188,0.084,61.0,184.8,0.036,0.161,1.44,0.01,0.192,67.0
HC52BX,VD,102.0,1580.0,1505.0,0.0,1200.0,50.0,3425.0,0.11,0.61,0.057,0.1409,0.012,50.0,0.0,0.004,0.53,0.75,0.007,0.182,57.0
JSPHTLSCH,NVD,98.0,1562.0,1505.0,132.0,1400.0,50.0,3144.0,0.132,1.16,0.041,0.153,0.061,57.0,178.2,0.027,0.165,1.45,0.004,0.1739,70.0
JSPHTLSCH,NVD,93.0,1572.0,1505.0,132.0,950.0,50.0,3497.0,0.145,1.17,0.0439,0.164,0.138,61.0,165.0,0.027,0.172,1.44,0.004,0.2109,71.0
JSPHTLSCH,NVD,102.0,1575.0,1505.0,132.0,1100.0,50.0,3285.0,0.111,0.94,0.0589,0.117,0.075,61.0,179.85,0.03,0.164,1.43,0.007,0.161,70.0
HC52BX,VD,98.0,1575.0,1505.0,0.0,1200.0,50.0,3490.0,0.072,0.53,0.07,0.0859,0.002,44.0,0.0,0.003,0.511,0.76,0.0129,0.216,57.0
HC52BX,VD,94.0,1555.0,1505.0,0.0,1150.0,50.0,3691.0,0.064,0.48,0.062,0.096,0.002,51.0,0.0,0.004,0.5,0.78,0.0089,0.2039,57.0
SS540HSV,NVD,94.0,1605.0,1505.0,132.0,1200.0,50.0,3893.0,0.103,1.01,0.055,0.156,0.038,51.0,257.4,0.036,0.223,1.44,0.008,0.22,77.0
SS540HSV,NVD,103.0,1565.0,1505.0,132.0,1400.0,50.0,2836.0,0.049,0.45,0.062,0.099,0.029,51.0,237.6,0.042,0.203,1.42,0.007,0.231,80.0
SS540HSV,NVD,113.0,1565.0,1505.0,132.0,1300.0,50.0,4453.0,0.103,1.1,0.0509,0.1809,0.069,51.0,181.5,0.041,0.226,1.48,0.0129,0.217,79.0
SS540HSV,NVD,96.0,1570.0,1505.0,110.0,1100.0,50.0,3353.0,0.117,1.18,0.056,0.194,0.036,54.0,202.4,0.033,0.217,1.41,0.007,0.214,95.0
19MNB4MHC,VD,96.0,1590.0,1505.0,132.0,1500.0,50.0,3459.0,0.106,0.81,0.057,0.1,0.049,53.0,306.9,0.036,0.297,1.04,0.006,0.163,60.0
SS540HVS,NVD,97.0,1565.0,1505.0,132.0,1450.0,50.0,3458.0,0.101,1.09,0.058,0.196,0.06,51.0,188.1,0.04,0.227,1.44,0.0089,0.23,80.0
19MNB4MHC,VD,101.0,1580.0,1505.0,132.0,1250.0,50.0,3826.0,0.103,0.76,0.062,0.121,0.069,51.0,191.4,0.037,0.28,1.01,0.005,0.169,64.0
SS540HSV,NVD,101.0,1562.0,1505.0,132.0,1360.0,50.0,3771.0,0.102,1.04,0.0599,0.1729,0.088,51.0,165.0,0.042,0.219,1.45,0.014,0.219,80.0
SS540HSV,NVD,96.0,1560.0,1505.0,132.0,1000.0,50.0,3833.0,0.129,1.07,0.068,0.185,0.091,54.0,148.5,0.036,0.203,1.43,0.0149,0.2069,77.0
SS540HSV,NVD,101.0,1562.0,1505.0,132.0,1300.0,50.0,3718.0,0.103,1.07,0.056,0.186,0.068,51.0,181.5,0.054,0.222,1.42,0.0129,0.2049,80.0
SS540HSV,NVD,102.0,1560.0,1505.0,132.0,1200.0,50.0,3829.0,0.094,0.96,0.0709,0.171,0.081,50.0,181.5,0.039,0.217,1.4,0.017,0.2059,77.0
SS540HSV,NVD,100.0,1558.0,1505.0,132.0,1450.0,50.0,3550.0,0.1,0.97,0.078,0.158,0.04,53.0,214.5,0.045,0.222,1.44,0.01,0.219,86.0
SS540HSV,NVD,95.0,1559.0,1505.0,132.0,1350.0,50.0,3193.0,0.107,1.07,0.0749,0.1729,0.071,51.0,214.5,0.03,0.219,1.42,0.007,0.2129,77.0
SS540HSV,NVD,98.0,1560.0,1505.0,132.0,1300.0,50.0,3184.0,0.091,1.03,0.0739,0.162,0.055,53.0,165.0,0.039,0.223,1.4,0.014,0.182,89.0
JSPHTHSV,NVD,99.0,1560.0,1505.0,132.0,1300.0,50.0,3648.0,0.109,1.05,0.082,0.1769,0.031,51.0,240.9,0.032,0.183,1.33,0.0109,0.1789,64.0
JSPHTHSV,NVD,97.0,1565.0,1505.0,132.0,1200.0,50.0,3429.0,0.104,1.06,0.068,0.1799,0.061,53.0,198.0,0.03,0.191,1.34,0.004,0.216,66.0
JSPHTHSV,NVD,97.0,1560.0,1505.0,132.0,1250.0,50.0,3216.0,0.089,1.0,0.055,0.152,0.019,51.0,267.3,0.032,0.19,1.32,0.005,0.186,64.0
C18,NVD,100.0,1610.0,1505.0,132.0,1300.0,50.0,4038.0,0.079,0.45,0.0859,0.104,0.076,55.0,165.0,0.029,0.18,0.53,0.0089,0.163,67.0
JSPHTHSV,NVD,100.0,1560.0,1505.0,132.0,1250.0,50.0,3375.0,0.069,0.46,0.085,0.098,0.079,54.0,207.9,0.034,0.188,1.33,0.01,0.192,63.0
C18,NVD,98.0,1570.0,1505.0,132.0,1300.0,50.0,3712.0,0.077,0.47,0.0759,0.1019,0.079,51.0,132.0,0.024,0.18,0.53,0.016,0.122,64.0
C18,NVD,99.0,1590.0,1505.0,132.0,1400.0,50.0,3609.0,0.066,0.46,0.081,0.098,0.048,54.0,198.0,0.038,0.184,0.52,0.028,0.167,63.0
C18,NVD,99.0,1585.0,1505.0,132.0,1500.0,50.0,4230.0,0.047,0.45,0.079,0.101,0.032,54.0,242.55,0.032,0.185,0.54,0.0149,0.17,61.0
C18,NVD,97.0,1575.0,1505.0,132.0,1390.0,50.0,4119.0,0.049,0.46,0.069,0.1019,0.035,51.0,216.15,0.029,0.192,0.55,0.01,0.17,61.0
HC88BX,VD,93.0,1552.0,1505.0,0.0,1200.0,50.0,3872.0,0.088,0.54,0.068,0.109,0.004,41.0,0.0,0.004,0.859,0.76,0.0129,0.2049,76.0
HC88BX,VD,100.0,1535.0,1505.0,0.0,1500.0,50.0,3562.0,0.143,0.58,0.064,0.216,0.003,47.0,0.0,0.009,0.872,0.73,0.006,0.2049,51.0
HC88BX,VD,102.0,1520.0,1505.0,0.0,1050.0,50.0,3331.0,0.083,0.53,0.069,0.1469,0.002,41.0,0.0,0.005,0.853,0.75,0.004,0.2,60.0
HC88BX,VD,98.0,1525.0,1505.0,0.0,1400.0,50.0,3640.0,0.129,0.55,0.068,0.154,0.001,45.0,0.0,0.011,0.894,0.75,0.007,0.203,60.0
US-AC,VD,95.0,1585.0,1505.0,132.0,2700.0,50.0,3810.0,0.069,0.5,0.0709,0.1179,0.095,57.0,214.5,0.035,0.362,0.72,0.003,0.274,67.0
HC88BX,VD,94.0,1520.0,1505.0,0.0,1300.0,50.0,3614.0,0.134,0.5,0.0749,0.153,0.002,60.0,0.0,0.009,0.876,0.71,0.006,0.2119,61.0
US-AC,VD,98.0,1560.0,1505.0,132.0,1700.0,50.0,3965.0,0.057,0.55,0.04,0.1409,0.059,55.0,237.6,0.037,0.35,0.68,0.002,0.2439,61.0
US-AC,VD,96.0,1555.0,1505.0,110.0,2300.0,50.0,3248.0,0.049,0.49,0.062,0.098,0.062,44.0,291.5,0.033,0.36,0.69,0.003,0.258,63.0
JSPHTLSV,NVD,98.0,1611.0,1505.0,132.0,1200.0,50.0,3460.0,0.067,0.46,0.05,0.084,0.033,64.0,259.05,0.031,0.175,1.29,0.004,0.2419,60.0
JSPHTLSV,NVD,99.0,1585.0,1505.0,132.0,1700.0,50.0,3692.0,0.053,0.46,0.07,0.1029,0.083,51.0,191.4,0.056,0.178,1.25,0.014,0.2039,70.0
US-AC,VD,98.0,1550.0,1505.0,110.0,1500.0,50.0,3822.0,0.074,0.57,0.041,0.122,0.053,64.0,225.5,0.043,0.353,0.68,0.004,0.259,61.0
JSPHTLSV,NVD,100.0,1575.0,1505.0,132.0,1300.0,50.0,3665.0,0.083,0.93,0.069,0.161,0.03,50.0,264.0,0.031,0.186,1.25,0.02,0.202,63.0
US-AC,VD,100.0,1555.0,1505.0,132.0,1500.0,50.0,3942.0,0.082,0.52,0.0719,0.129,0.051,54.0,313.5,0.043,0.364,0.69,0.004,0.248,58.0
US-AC,VD,99.0,1550.0,1505.0,132.0,1600.0,50.0,4272.0,0.082,0.54,0.0519,0.1439,0.035,50.0,297.0,0.028,0.365,0.68,0.003,0.266,58.0
HC88BX,VD,101.0,1560.0,1505.0,0.0,1100.0,50.0,3406.0,0.138,0.51,0.069,0.182,0.017,51.0,0.0,0.005,0.874,0.74,0.006,0.193,58.0
US-AC,VD,94.0,1555.0,1505.0,132.0,1260.0,50.0,3552.0,0.095,0.54,0.063,0.13,0.049,51.0,234.3,0.035,0.34,0.69,0.004,0.258,60.0
HC88BX,VD,101.0,1540.0,1505.0,0.0,1000.0,50.0,3428.0,0.158,0.51,0.07,0.168,0.004,54.0,0.0,0.004,0.861,0.73,0.012,0.201,71.0
US-AC,VD,98.0,1555.0,1505.0,132.0,1420.0,50.0,3953.0,0.118,0.55,0.0599,0.3039,0.041,51.0,214.5,0.034,0.349,0.69,0.003,0.271,61.0
US-AC,VD,99.0,1560.0,1505.0,132.0,1350.0,50.0,3565.0,0.079,0.56,0.069,0.185,0.063,51.0,234.63,0.031,0.347,0.69,0.003,0.263,61.0
US-AC,VD,97.0,1560.0,1505.0,132.0,1550.0,50.0,3548.0,0.138,0.52,0.065,0.16,0.146,51.0,241.89,0.039,0.359,0.68,0.007,0.267,67.0
JSPHTLSV,NVD,102.0,1615.0,1505.0,132.0,1450.0,50.0,3925.0,0.127,0.99,0.065,0.187,0.042,55.0,231.0,0.029,0.182,1.3,0.005,0.2389,63.0
JSPHTLSV,NVD,99.0,1585.0,1505.0,132.0,120.0,50.0,3858.0,0.101,1.01,0.055,0.1799,0.09,53.0,160.05,0.031,0.196,1.32,0.01,0.215,67.0
US-AC,VD,100.0,1560.0,1505.0,132.0,1550.0,50.0,3484.0,0.074,0.54,0.063,0.127,0.076,51.0,181.5,0.031,0.36,0.67,0.004,0.226,66.0
JSPHTLSV,NVD,100.0,1585.0,1505.0,132.0,20.0,50.0,3817.0,0.113,0.92,0.05,0.1779,0.055,58.0,216.48,0.032,0.19,1.23,0.008,0.194,70.0
US-AC,VD,90.0,1555.0,1505.0,132.0,1550.0,50.0,3229.0,0.064,0.55,0.0529,0.1409,0.064,64.0,181.5,0.03,0.358,0.69,0.005,0.27,66.0
US1C,VD,91.0,1608.0,1505.0,132.0,1500.0,50.0,3978.0,0.052,0.47,0.0459,0.0509,0.012,54.0,306.9,0.028,0.199,1.29,0.004,0.2929,63.0
C18,NVD,98.0,1610.0,1505.0,132.0,1400.0,50.0,3302.0,0.049,0.39,0.058,0.0719,0.009,63.0,260.7,0.019,0.189,0.53,0.007,0.1759,64.0
C18,NVD,103.0,1575.0,1505.0,110.0,1300.0,50.0,3443.0,0.079,0.43,0.067,0.112,0.077,53.0,126.5,0.021,0.185,0.52,0.012,0.1469,67.0
US1C,VD,96.0,1555.0,1505.0,110.0,1400.0,50.0,4238.0,0.098,0.77,0.065,0.194,0.098,57.0,242.0,0.039,0.2,1.3,0.004,0.308,67.0
SAE10B21,VD,100.0,1602.0,1505.0,132.0,1350.0,50.0,3290.0,0.116,0.8,0.067,0.192,0.103,61.0,198.0,0.035,0.202,0.86,0.005,0.2129,67.0
US1C,VD,94.0,1575.0,1505.0,132.0,1600.0,50.0,3689.0,0.089,0.53,0.0539,0.129,0.072,60.0,247.5,0.034,0.195,1.27,0.004,0.2859,64.0
SAE10B21,VD,96.0,1570.0,1505.0,132.0,1600.0,50.0,3220.0,0.085,0.56,0.065,0.128,0.096,61.0,198.0,0.031,0.192,0.85,0.005,0.216,67.0
SAE10B21,VD,97.0,1570.0,1505.0,132.0,1500.0,50.0,3888.0,0.068,0.48,0.062,0.131,0.051,58.0,221.1,0.03,0.2,0.83,0.006,0.203,61.0
SAE10B21,VD,97.0,1570.0,1505.0,132.0,1450.0,50.0,3589.0,0.102,0.65,0.058,0.161,0.126,61.0,214.5,0.033,0.195,0.85,0.003,0.221,61.0
SAE10B21,VD,100.0,1575.0,1505.0,132.0,1550.0,50.0,3659.0,0.119,0.66,0.0589,0.153,0.084,51.0,264.0,0.028,0.198,0.84,0.003,0.201,57.0
SAE10B21,VD,95.0,1565.0,1505.0,132.0,1650.0,50.0,4290.0,0.073,0.63,0.0599,0.127,0.025,53.0,379.5,0.038,0.206,0.84,0.003,0.192,63.0
SAE10B21,VD,96.0,1560.0,1505.0,132.0,1600.0,50.0,4140.0,0.077,0.64,0.058,0.11,0.005,51.0,379.5,0.04,0.199,0.85,0.003,0.2109,63.0
SAE10B21,VD,96.0,1565.0,1505.0,132.0,1350.0,50.0,3890.0,0.072,0.65,0.0599,0.1189,0.021,53.0,346.5,0.035,0.195,0.85,0.003,0.2049,60.0
SAE10B21,VD,93.0,1560.0,1505.0,132.0,1400.0,50.0,3570.0,0.079,0.69,0.056,0.1419,0.039,51.0,313.5,0.035,0.199,0.84,0.003,0.2099,60.0
SAE10B21,VD,118.0,1570.0,1505.0,132.0,1600.0,50.0,2710.0,0.08,0.26,0.056,0.058,0.026,54.0,198.0,0.032,0.19,0.84,0.003,0.184,61.0
SAE1018,VD,90.0,1615.0,1505.0,132.0,1550.0,50.0,4583.0,0.066,0.33,0.042,0.019,0.008,57.0,577.5,0.028,0.155,0.72,0.004,0.108,61.0
US1,VD,95.0,1625.0,1505.0,132.0,1400.0,50.0,3863.0,0.079,0.47,0.0459,0.097,0.022,54.0,306.9,0.041,0.14,0.7,0.0024,0.2724,59.0
US1,VD,96.0,1600.0,1505.0,132.0,1430.0,50.0,3580.0,0.057,0.52,0.042,0.1449,0.054,57.0,181.5,0.033,0.14,0.68,0.004,0.2369,58.0
US1,VD,96.0,1595.0,1505.0,132.0,1400.0,50.0,3515.0,0.059,0.52,0.056,0.125,0.039,63.0,257.4,0.03,0.142,0.68,0.004,0.2099,61.0
US1,VD,97.0,1600.0,1505.0,132.0,1200.0,50.0,3508.0,0.049,0.55,0.062,0.1,0.038,55.0,264.0,0.029,0.141,0.69,0.004,0.182,67.0
FE550DLMH,NVD,95.0,1620.0,1505.0,88.0,1550.0,50.0,3312.0,0.072,0.56,0.062,0.095,0.03,58.0,140.8,0.009,0.192,0.83,0.01,0.188,68.0
US1,VD,97.0,1575.0,1505.0,132.0,1500.0,50.0,3473.0,0.076,0.59,0.0589,0.1469,0.006,63.0,280.5,0.034,0.145,0.68,0.003,0.2129,64.0
FE550DLMH,NVD,100.0,1613.0,1505.0,132.0,1300.0,50.0,3010.0,0.079,0.56,0.065,0.122,0.061,61.0,132.0,0.008,0.191,0.82,0.01,0.194,68.0
FE550DLMH,NVD,101.0,1650.0,1505.0,132.0,1300.0,50.0,2757.0,0.07,0.55,0.0609,0.157,0.104,54.0,132.0,0.01,0.188,0.82,0.01,0.1799,66.0
US1,VD,97.0,1581.0,1505.0,132.0,1250.0,50.0,3824.0,0.061,0.57,0.0609,0.2,0.111,54.0,165.0,0.033,0.134,0.67,0.004,0.229,66.0
US-1,VD,93.0,1584.0,1505.0,132.0,1500.0,50.0,2921.0,0.069,0.58,0.0429,0.154,0.098,50.0,214.5,0.038,0.136,0.7,0.004,0.214,66.0
FE550DLMH,NVD,102.0,1575.0,1505.0,132.0,1000.0,50.0,3025.0,0.078,0.54,0.0599,0.132,0.13,64.0,132.0,0.035,0.194,0.84,0.0149,0.216,68.0
US-1,VD,100.0,1585.0,1505.0,132.0,1400.0,50.0,3762.0,0.084,0.55,0.0589,0.1429,0.101,64.0,168.3,0.028,0.132,0.68,0.006,0.2145,66.0
US-1,VD,98.0,1590.0,1505.0,132.0,1600.0,50.0,2979.0,0.068,0.56,0.062,0.121,0.108,61.0,224.4,0.043,0.144,0.68,0.006,0.2129,64.0
US-1,VD,97.0,1590.0,1505.0,132.0,1300.0,50.0,3443.0,0.054,0.55,0.062,0.106,0.024,63.0,290.4,0.034,0.131,0.68,0.003,0.223,60.0
US-1,VD,98.0,1620.0,1505.0,132.0,1700.0,50.0,3382.0,0.083,0.54,0.0599,0.131,0.079,55.0,214.5,0.033,0.155,0.7,0.004,0.2119,63.0
FE550DLMH,NVD,98.0,1631.0,1595.0,132.0,1300.0,50.0,3317.0,0.05,0.71,0.063,0.155,0.023,63.0,205.26,0.009,0.186,0.82,0.012,0.228,66.0
FE550DLMH,NVD,97.0,1585.0,1505.0,110.0,1350.0,50.0,3128.0,0.057,0.53,0.058,0.116,0.052,51.0,110.0,0.011,0.192,0.82,0.008,0.2059,70.0
US-1,VD,98.0,1620.0,1505.0,110.0,1550.0,50.0,2992.0,0.06,0.53,0.0599,0.138,0.076,53.0,225.5,0.034,0.137,0.69,0.003,0.219,60.0
FE550DLMH,NVD,100.0,1578.0,1515.0,132.0,1200.0,50.0,2990.0,0.07,0.5,0.064,0.125,0.01,54.0,183.15,0.026,0.192,0.84,0.0299,0.221,63.0
US-1,VD,100.0,1585.0,1505.0,110.0,1500.0,50.0,3245.0,0.08,0.02,0.056,0.019,0.034,53.0,215.6,0.039,0.14,0.68,0.003,0.233,63.0
FE550DLMH,NVD,101.0,1620.0,1505.0,110.0,1100.0,50.0,3056.0,0.08,0.68,0.0609,0.156,0.013,51.0,192.5,0.014,0.193,0.85,0.012,0.1729,64.0
US1C,VD,102.0,1575.0,1505.0,132.0,1700.0,50.0,3637.0,0.092,0.85,0.065,0.2049,0.057,54.0,207.9,0.036,0.196,1.3,0.004,0.3039,61.0
FE550DLMH,NVD,99.0,1587.0,1505.0,110.0,1300.0,50.0,3498.0,0.069,0.75,0.062,0.1729,0.082,51.0,110.0,0.041,0.184,0.8,0.0259,0.221,70.0
FE550DLMH,NVD,113.0,1578.0,1505.0,110.0,1250.0,50.0,3093.0,0.063,0.67,0.0519,0.1439,0.008,53.0,143.0,0.01,0.202,0.81,0.0149,0.188,66.0
FE550DLMH,NVD,99.0,1585.0,1505.0,110.0,1400.0,50.0,3100.0,0.065,0.77,0.048,0.168,0.027,51.0,143.0,0.014,0.194,0.84,0.012,0.198,64.0
FE550DLMH,NVD,101.0,1580.0,1505.0,110.0,1200.0,50.0,3350.0,0.075,0.7,0.0599,0.192,0.051,54.0,110.0,0.024,0.185,0.82,0.023,0.2069,64.0
FE550DLMH,NVD,102.0,1570.0,1505.0,110.0,1200.0,50.0,3260.0,0.071,0.64,0.0609,0.163,0.032,53.0,110.0,0.011,0.188,0.82,0.016,0.1779,67.0
FE550DLMH,NVD,101.0,1570.0,1505.0,110.0,1200.0,50.0,3219.0,0.145,0.66,0.0589,0.184,0.09,51.0,110.0,0.034,0.189,0.81,0.017,0.221,64.0
FE550DLMH,NVD,103.0,1570.0,1505.0,110.0,1300.0,50.0,3070.0,0.056,0.66,0.062,0.167,0.03,53.0,146.63,0.02,0.155,0.83,0.0149,0.188,61.0
FE550DLMH,NVD,105.0,1570.0,1505.0,110.0,1400.0,50.0,3182.0,0.046,0.56,0.055,0.123,0.021,51.0,159.5,0.011,0.185,0.83,0.017,0.184,67.0
FE550DLMH,NVD,103.0,1572.0,1505.0,110.0,1200.0,50.0,3120.0,0.073,0.68,0.065,0.16,0.013,54.0,143.0,0.02,0.222,0.82,0.024,0.2079,64.0
FE550DLMH,NVD,102.0,1578.0,1505.0,110.0,1300.0,50.0,3266.0,0.072,0.67,0.062,0.19,0.075,51.0,110.0,0.015,0.193,0.84,0.0109,0.215,67.0
FE550DLMH,NVD,103.0,1575.0,1505.0,110.0,1200.0,50.0,3700.0,0.077,0.62,0.0719,0.1469,0.007,57.0,159.5,0.008,0.193,0.83,0.017,0.156,66.0
JSPHTLSCH,NVD,102.0,1610.0,1505.0,110.0,1350.0,50.0,3446.0,0.082,0.85,0.0739,0.117,0.052,60.0,232.1,0.027,0.166,1.43,0.0089,0.1469,67.0
FE550DLMH,NVD,101.0,1588.0,1505.0,110.0,1450.0,50.0,3362.0,0.079,0.51,0.07,0.121,0.073,51.0,110.0,0.016,0.194,0.83,0.02,0.183,67.0
JSPHTLSCH,NVD,106.0,1566.0,1505.0,110.0,1200.0,50.0,3757.0,0.076,0.7,0.062,0.11,0.027,57.0,241.01,0.038,0.172,1.46,0.012,0.155,66.0
JSPHTLSCH,NVD,100.0,1565.0,1505.0,110.0,1200.0,50.0,3333.0,0.094,0.84,0.07,0.129,0.048,54.0,250.25,0.042,0.161,1.43,0.012,0.134,67.0
JSPHTHSV,NVD,101.0,1562.0,1505.0,132.0,1300.0,50.0,3412.0,0.093,1.15,0.067,0.196,0.051,51.0,214.5,0.034,0.18,1.32,0.008,0.191,68.0
JSPHTHSV,NVD,98.0,1565.0,1505.0,110.0,1200.0,50.0,2970.0,0.107,1.03,0.05,0.19,0.058,57.0,172.7,0.039,0.188,1.33,0.0109,0.2069,64.0
JSPHTHSV,NVD,101.0,1562.0,1505.0,132.0,1350.0,50.0,3428.0,0.109,1.13,0.056,0.2049,0.058,63.0,198.0,0.034,0.2,1.37,0.012,0.218,67.0
JSPHTHSV,NVD,103.0,1570.0,1505.0,132.0,1400.0,50.0,3166.0,0.125,1.12,0.0599,0.203,0.031,48.0,247.5,0.039,0.182,1.3,0.014,0.199,63.0
JSPHTHSV,NVD,99.0,1566.0,1505.0,132.0,1450.0,50.0,3271.0,0.1,1.1,0.0609,0.193,0.038,64.0,214.5,0.043,0.183,1.33,0.0129,0.201,67.0
JSPHTHSV,NVD,102.0,1569.0,1505.0,132.0,1400.0,50.0,3012.0,0.16,1.01,0.062,0.194,0.083,53.0,171.6,0.035,0.195,1.29,0.0109,0.196,63.0
JSPHTHSV,NVD,99.0,1560.0,1505.0,132.0,1100.0,50.0,3426.0,0.168,1.05,0.068,0.2,0.128,61.0,136.95,0.032,0.19,1.32,0.01,0.218,67.0
JSPHTHSV,NVD,103.0,1569.0,1505.0,132.0,1400.0,50.0,3442.0,0.087,1.02,0.055,0.1769,0.043,57.0,231.0,0.032,0.165,1.33,0.006,0.2089,64.0
JSPHTHSV(VD),VD,97.0,1611.0,1505.0,132.0,1300.0,50.0,3370.0,0.14,1.12,0.0599,0.2049,0.111,54.0,155.1,0.045,0.192,1.33,0.016,0.2089,58.0
JSPHTHSV(VD),VD,97.0,1570.0,1505.0,132.0,1400.0,50.0,3342.0,0.106,1.11,0.0599,0.203,0.075,58.0,214.5,0.036,0.183,1.33,0.006,0.217,63.0
JSPHTHSV,NVD,93.0,1568.0,1505.0,132.0,1100.0,50.0,3568.0,0.116,1.16,0.0509,0.2059,0.028,54.0,214.5,0.035,0.188,1.33,0.006,0.2109,64.0
JSPHTHSV,NVD,97.0,1570.0,1505.0,132.0,1350.0,50.0,3312.0,0.102,1.1,0.0599,0.191,0.026,54.0,247.5,0.031,0.181,1.34,0.0109,0.183,67.0
JSPHTHSV,NVD,98.0,1575.0,1505.0,132.0,1300.0,50.0,3329.0,0.148,1.01,0.068,0.183,0.066,51.0,257.4,0.03,0.186,1.34,0.008,0.188,64.0
JSPHTHSV,NVD,98.0,1615.0,1560.0,231.0,1350.0,50.0,3728.0,0.144,1.25,0.049,0.187,0.043,54.0,402.93,0.03,0.175,1.34,0.007,0.191,63.0
JSPHTHSV,NVD,108.0,1575.0,1505.0,132.0,1300.0,50.0,3477.0,0.099,1.0,0.0589,0.1739,0.035,51.0,254.1,0.039,0.178,1.34,0.0089,0.225,64.0
FE550DLMH,NVD,104.0,1620.0,1543.0,132.0,1300.0,50.0,3412.0,0.087,0.69,0.062,0.152,0.05,53.0,132.0,0.013,0.201,0.82,0.0129,0.1739,63.0
FE550DLMH,NVD,102.0,1581.0,1505.0,132.0,1400.0,50.0,4169.0,0.052,0.67,0.068,0.12,0.008,51.0,165.0,0.014,0.181,0.82,0.0219,0.1739,64.0
JSPHTHSV,NVD,99.0,1570.0,1576.0,132.0,1500.0,50.0,3820.0,0.085,1.01,0.063,0.151,0.009,51.0,270.6,0.038,0.175,1.35,0.0129,0.221,64.0
JSPHTHSV,NVD,107.0,1570.0,1575.0,132.0,1200.0,50.0,3561.0,0.098,1.02,0.056,0.1729,0.051,57.0,231.0,0.042,0.175,1.31,0.0149,0.202,64.0
JSPHTHSV,NVD,98.0,1566.0,1505.0,132.0,1000.0,50.0,3340.0,0.112,1.08,0.0589,0.184,0.029,53.0,247.5,0.047,0.176,1.31,0.019,0.2069,63.0
JSPHTHSV,NVD,96.0,1575.0,1505.0,132.0,1400.0,50.0,3098.0,0.099,1.16,0.056,0.182,0.034,54.0,237.6,0.032,0.178,1.32,0.0089,0.197,68.0
JSPHTHSV,NVD,98.0,1570.0,1505.0,132.0,750.0,50.0,3370.0,0.144,1.14,0.056,0.197,0.041,54.0,214.5,0.037,0.181,1.35,0.014,0.214,66.0
JSPHTHSV,NVD,100.0,1570.0,1505.0,132.0,1100.0,50.0,3509.0,0.096,1.03,0.0609,0.1799,0.043,57.0,211.2,0.039,0.19,1.33,0.0179,0.2409,67.0
JSPHTHSV,NVD,99.0,1570.0,1505.0,132.0,800.0,50.0,3619.0,0.12,1.08,0.0609,0.195,0.043,63.0,211.2,0.027,0.163,1.31,0.0109,0.22,67.0
JSPHTHSV,NVD,100.0,1570.0,1505.0,132.0,1100.0,50.0,3686.0,0.108,1.06,0.049,0.2039,0.157,55.0,132.0,0.035,0.179,1.32,0.0089,0.246,67.0
JSPHTHSV,NVD,99.0,1570.0,1505.0,132.0,800.0,50.0,3896.0,0.122,1.0,0.0599,0.1789,0.087,57.0,171.6,0.029,0.177,1.3,0.0219,0.185,64.0
JSPHTHSV,NVD,104.0,1570.0,1505.0,132.0,900.0,50.0,3448.0,0.078,0.41,0.0589,0.0749,0.013,54.0,235.29,0.039,0.195,1.31,0.0179,0.224,67.0
JSPHTHSV,NVD,99.0,1570.0,1505.0,132.0,1133.0,50.0,3553.0,0.097,0.72,0.0609,0.1419,0.048,54.0,132.0,0.037,0.174,1.37,0.016,0.221,66.0
