Repository: Shubhammmmmmmmmmmmmm/AI-Aluminium-Addition-Optimization

File: clean_data/clean_dataset_ModelB.csv (part 5 of 14)
GRADE,VD/NVD,Batch Number,Date,tap_wt_from_EAF,LIFTING TEMP_LRF,TEMP OPENING_LRF,al ingot_kg__during_EAF_tapping,LIME_LRF,SPAR,OXY_EAF,LRF_Initial_Chemistry_C,LRF_Initial_Chemistry_MN,LRF_Initial_Chemistry_S,LRF_Initial_Chemistry_SI,LRF_Initial_Chemistry_AL,LRF_Initial_Chemistry_N2,Total_Al_LRF_kg,LRF_Final_Chemistry_AL,LRF_Final_Chemistry_C,LRF_Final_Chemistry_MN,Final_S,Final_SI,LRF_Final_Chemistry_N2,GRADE_KEY,C_Target,Mn_Target,Si_Target,Al_Target,C_Min,C_Max,Mn_Min,Mn_Max,Si_Min,Si_Max,Al_Min,Al_Max,N_Max,S_Max,Carbon_Gap,Mn_Gap,Si_Gap,Al_Gap,Mean_Oxygen,Samples
JSAW5L,VD,4615798.0,,100.0,1586.0,1505.0,132.0,1100.0,50.0,4097.0,0.076,0.74,0.068,0.17,0.03,63.0,346.5,0.036,0.163,1.24,0.007,0.2889,66.0,JSAW5L,,,,,,,,,,,,,,,,,,,421.0833333333333,12.0
SAE4140,VD,4615799.0,,90.0,1580.0,1505.0,132.0,1300.0,50.0,3523.0,0.103,0.54,0.065,0.132,0.055,57.0,224.4,0.038,0.404,0.86,0.004,0.2349,64.0,SAE4140,0.4,0.8500000000000001,0.25,0.0325,0.38,0.42,0.8,0.9,0.2,0.3,0.025,0.04,75.0,0.01,0.297,0.31,0.118,-0.0225,363.2857142857143,7.0
SAE4140,VD,4615800.0,,100.0,1558.0,1505.0,110.0,1400.0,50.0,3617.0,0.072,0.69,0.058,0.163,0.058,55.0,242.0,0.036,0.404,0.84,0.003,0.271,60.0,SAE4140,0.4,0.8500000000000001,0.25,0.0325,0.38,0.42,0.8,0.9,0.2,0.3,0.025,0.04,75.0,0.01,0.328,0.1600000000000001,0.087,-0.0255,363.2857142857143,7.0
JSPHTLS(V),NVD,4615801.0,,94.0,1575.0,1505.0,132.0,1200.0,50.0,2864.0,0.078,0.73,0.058,0.164,0.028,51.0,363.0,0.032,0.178,1.28,0.008,0.2069,70.0,JSPHTLSV,,,,,,0.2,,1.3,,0.25,,,90.0,0.025,,,,,345.3333333333333,3.0
JSAW5L,VD,4615802.0,,96.0,1600.0,1505.0,132.0,1550.0,50.0,3399.0,0.058,0.37,0.0449,0.14,0.048,51.0,280.5,0.031,0.159,1.25,0.003,0.2849,61.0,JSAW5L,,,,,,,,,,,,,,,,,,,421.0833333333333,12.0
JSAW4,VD,4615803.0,,94.0,1610.0,1505.0,132.0,1420.0,50.0,3391.0,0.055,0.34,0.0599,0.114,0.086,54.0,214.5,0.037,0.151,0.47,0.003,0.215,58.0,JSAW4,,,,,,,,,,,,,,,,,,,436.781728873635,
JSPHTLS(V),NVD,4615804.0,,102.0,1600.0,1505.0,132.0,1300.0,50.0,3484.0,0.13,1.03,0.056,0.185,0.063,54.0,188.1,0.03,0.182,1.29,0.005,0.2039,64.0,JSPHTLSV,,,,,,0.2,,1.3,,0.25,,,90.0,0.025,,,,,345.3333333333333,3.0
JSAW4,VD,4615805.0,,102.0,1605.0,1505.0,132.0,1570.0,50.0,3323.0,0.059,0.37,0.0599,0.126,0.038,54.0,247.5,0.033,0.162,0.45,0.003,0.2129,58.0,JSAW4,,,,,,,,,,,,,,,,,,,436.781728873635,
JSAW4,VD,4615806.0,,108.0,1595.0,1505.0,132.0,1600.0,50.0,2939.0,0.052,0.33,0.0509,0.113,0.012,51.0,363.0,0.037,0.155,0.47,0.003,0.2099,61.0,JSAW4,,,,,,,,,,,,,,,,,,,436.781728873635,
JSAW2,VD,4615807.0,,97.0,1620.0,1505.0,132.0,1800.0,50.0,3687.0,0.063,0.58,0.0529,0.1409,0.061,51.0,264.0,0.035,0.159,0.74,0.004,0.221,55.0,JSAW2,,,,,,,,,,,,,,,,,,,436.781728873635,
JSAW2,VD,4615808.0,,99.0,1600.0,1505.0,132.0,1900.0,50.0,4033.0,0.106,0.57,0.0609,0.1459,0.115,51.0,171.6,0.035,0.158,0.75,0.003,0.232,55.0,JSAW2,,,,,,,,,,,,,,,,,,,436.781728873635,
JSAW2,VD,4615809.0,,98.0,1595.0,1505.0,132.0,1200.0,50.0,3675.0,0.079,0.57,0.0589,0.109,0.025,51.0,247.5,0.039,0.162,0.74,0.003,0.221,51.0,JSAW2,,,,,,,,,,,,,,,,,,,436.781728873635,
JSPHTLSV,NVD,4615810.0,,106.0,1610.0,1505.0,132.0,1300.0,50.0,3670.0,0.083,0.95,0.0609,0.132,0.013,45.0,297.0,0.033,0.183,1.25,0.007,0.2379,67.0,JSPHTLSV,,,,,,0.2,,1.3,,0.25,,,90.0,0.025,,,,,345.3333333333333,3.0
JSPHTLSV,NVD,4615811.0,,100.0,1577.0,1505.0,132.0,1250.0,50.0,3109.0,0.104,1.07,0.066,0.201,0.065,51.0,211.2,0.034,0.188,1.3,0.0089,0.199,61.0,JSPHTLSV,,,,,,0.2,,1.3,,0.25,,,90.0,0.025,,,,,345.3333333333333,3.0
JSAW2,VD,4615812.0,,97.0,1595.0,1505.0,132.0,1500.0,50.0,3331.0,0.082,0.56,0.056,0.136,0.056,51.0,270.6,0.031,0.167,0.74,0.002,0.195,55.0,JSAW2,,,,,,,,,,,,,,,,,,,436.781728873635,
JSPHTLSV,NVD,4615813.0,,100.0,1600.0,1505.0,132.0,1250.0,50.0,3675.0,0.089,1.01,0.068,0.14,0.06,41.0,224.4,0.04,0.173,1.29,0.012,0.2129,61.0,JSPHTLSV,,,,,,0.2,,1.3,,0.25,,,90.0,0.025,,,,,345.3333333333333,3.0
JSPHTLSV,NVD,4615814.0,,99.0,1590.0,1505.0,132.0,900.0,50.0,3705.0,0.106,1.08,0.0739,0.195,0.045,45.0,231.0,0.04,0.173,1.29,0.0116,0.2128,61.0,JSPHTLSV,,,,,,0.2,,1.3,,0.25,,,90.0,0.025,,,,,345.3333333333333,3.0
JSAW2,VD,4615815.0,,91.0,1590.0,1505.0,132.0,1550.0,50.0,4098.0,0.085,0.67,0.065,0.133,0.013,50.0,391.05,0.034,0.165,0.76,0.004,0.2059,53.0,JSAW2,,,,,,,,,,,,,,,,,,,436.781728873635,
JSPHTLSV,NVD,4615816.0,,100.0,1585.0,1505.0,132.0,1220.0,50.0,3320.0,0.092,1.05,0.067,0.1499,0.031,47.0,234.3,0.031,0.184,1.27,0.008,0.2069,60.0,JSPHTLSV,,,,,,0.2,,1.3,,0.25,,,90.0,0.025,,,,,345.3333333333333,3.0
JSAW2,VD,4615817.0,,100.0,1580.0,1505.0,132.0,1600.0,50.0,3271.0,0.06,0.55,0.056,0.122,0.03,51.0,315.15,0.034,0.155,0.75,0.002,0.233,55.0,JSAW2,,,,,,,,,,,,,,,,,,,436.781728873635,
JSAW2,VD,4615818.0,,98.0,1611.0,1505.0,132.0,1700.0,50.0,3409.0,0.064,0.57,0.0609,0.122,0.043,45.0,300.3,0.036,0.164,0.76,0.003,0.227,51.0,JSAW2,,,,,,,,,,,,,,,,,,,436.781728873635,
JSPHTLSV,NVD,4615819.0,,100.0,1620.0,1505.0,198.0,1400.0,50.0,3203.0,0.095,0.92,0.064,0.1449,0.031,50.0,307.89,0.037,0.185,1.29,0.006,0.194,61.0,JSPHTLSV,,,,,,0.2,,1.3,,0.25,,,90.0,0.025,,,,,345.3333333333333,3.0
JSPHTLSV,NVD,4615820.0,,104.0,1577.0,1505.0,132.0,1200.0,50.0,3104.0,0.127,1.06,0.0599,0.192,0.068,55.0,217.8,0.033,0.183,1.26,0.006,0.2089,64.0,JSPHTLSV,,,,,,0.2,,1.3,,0.25,,,90.0,0.025,,,,,345.3333333333333,3.0
JSAW2,VD,4615821.0,,98.0,1580.0,1505.0,132.0,1550.0,50.0,3450.0,0.074,0.55,0.0519,0.081,0.016,55.0,313.5,0.032,0.157,0.77,0.002,0.224,54.0,JSAW2,,,,,,,,,,,,,,,,,,,436.781728873635,
JSAW2,VD,4615822.0,,97.0,1580.0,1505.0,132.0,1450.0,50.0,3210.0,0.067,0.56,0.062,0.122,0.009,54.0,346.5,0.032,0.168,0.76,0.003,0.231,57.0,JSAW2,,,,,,,,,,,,,,,,,,,436.781728873635,
JSPHTLSV,NVD,4615823.0,,98.0,1582.0,1505.0,132.0,1350.0,50.0,3395.0,0.064,0.62,0.0719,0.1419,0.09,60.0,181.5,0.037,0.18,1.29,0.0089,0.2089,64.0,JSPHTLSV,,,,,,0.2,,1.3,,0.25,,,90.0,0.025,,,,,345.3333333333333,3.0
JSPHTLSV,NVD,4615824.0,,102.0,1575.0,1505.0,132.0,1400.0,50.0,3214.0,0.09,1.02,0.068,0.169,0.074,58.0,191.4,0.026,0.172,1.25,0.008,0.201,61.0,JSPHTLSV,,,,,,0.2,,1.3,,0.25,,,90.0,0.025,,,,,345.3333333333333,3.0
JSAW2,VD,4615825.0,,94.0,1609.0,1505.0,132.0,1200.0,50.0,3206.0,0.097,0.6,0.0749,0.1489,0.153,58.0,181.5,0.033,0.164,0.75,0.002,0.222,64.0,JSAW2,,,,,,,,,,,,,,,,,,,436.781728873635,
JSAW2,VD,4615826.0,,94.0,1580.0,1505.0,132.0,1350.0,50.0,3217.0,0.108,0.59,0.063,0.154,0.116,57.0,198.0,0.036,0.162,0.75,0.003,0.185,57.0,JSAW2,,,,,,,,,,,,,,,,,,,436.781728873635,
SS540LSV,NVD,4615827.0,,100.0,1610.0,1505.0,132.0,1400.0,50.0,3624.0,0.111,1.08,0.068,0.2059,0.084,54.0,178.2,0.024,0.23,1.43,0.004,0.231,82.0,SS540LSV,,,,,,,,,,,,,,,,,,,274.0,2.0
SS540LSV,NVD,4615828.0,,105.0,1575.0,1505.0,132.0,1500.0,50.0,3964.0,0.085,1.02,0.062,0.186,0.056,57.0,240.9,0.03,0.226,1.43,0.005,0.227,77.0,SS540LSV,,,,,,,,,,,,,,,,,,,274.0,2.0
JSPHTLSV,NVD,4615829.0,,94.0,1575.0,1505.0,132.0,1250.0,50.0,4094.0,0.09,0.65,0.069,0.168,0.129,55.0,158.4,0.04,0.195,1.28,0.007,0.2129,61.0,JSPHTLSV,,,,,,0.2,,1.3,,0.25,,,90.0,0.025,,,,,345.3333333333333,3.0
JSPHTLSV,NVD,4615830.0,,94.0,1570.0,1505.0,132.0,1200.0,50.0,3327.0,0.093,0.65,0.0749,0.1499,0.098,60.0,208.23,0.034,0.181,1.28,0.005,0.223,64.0,JSPHTLSV,,,,,,0.2,,1.3,,0.25,,,90.0,0.025,,,,,345.3333333333333,3.0
JSPHTLSV,NVD,4615831.0,,103.0,1572.0,1505.0,132.0,1200.0,50.0,3162.0,0.109,1.0,0.078,0.183,0.07,60.0,198.0,0.031,0.184,1.28,0.01,0.2099,67.0,JSPHTLSV,,,,,,0.2,,1.3,,0.25,,,90.0,0.025,,,,,345.3333333333333,3.0
JSPHTLSV,NVD,4615832.0,,104.0,1595.0,1505.0,132.0,1200.0,50.0,3044.0,0.083,0.87,0.0519,0.138,0.063,54.0,323.4,0.031,0.183,1.34,0.003,0.2369,66.0,JSPHTLSV,,,,,,0.2,,1.3,,0.25,,,90.0,0.025,,,,,345.3333333333333,3.0
JSAW5L,VD,4615833.0,,94.0,1590.0,1505.0,132.0,1250.0,50.0,3037.0,0.09,0.85,0.0539,0.192,0.08,54.0,214.5,0.038,0.154,1.24,0.003,0.3059,61.0,JSAW5L,,,,,,,,,,,,,,,,,,,421.0833333333333,12.0
S500,NVD,4615834.0,,98.0,1565.0,1505.0,132.0,1200.0,50.0,3280.0,0.092,0.96,0.0519,0.203,0.005,51.0,316.8,0.039,0.172,1.66,0.004,0.4139,64.0,S500,,,,,,,,,,,,,,,,,,,436.781728873635,
JSPHTLSV,NVD,4615835.0,,100.0,1605.0,1505.0,132.0,1250.0,50.0,3425.0,0.073,0.77,0.0539,0.167,0.066,51.0,224.4,0.043,0.182,1.29,0.006,0.2,64.0,JSPHTLSV,,,,,,0.2,,1.3,,0.25,,,90.0,0.025,,,,,345.3333333333333,3.0
JSAW5L,VD,4615836.0,,102.0,1575.0,1505.0,132.0,1600.0,50.0,3218.0,0.086,0.79,0.055,0.183,0.074,54.0,214.5,0.035,0.159,1.24,0.003,0.26,61.0,JSAW5L,,,,,,,,,,,,,,,,,,,421.0833333333333,12.0
JSAW5L,VD,4615837.0,,98.0,1575.0,1505.0,132.0,1200.0,50.0,3452.0,0.131,0.84,0.063,0.2,0.101,50.0,198.0,0.036,0.164,1.26,0.003,0.319,61.0,JSAW5L,,,,,,,,,,,,,,,,,,,421.0833333333333,12.0
JSPHTLSV,NVD,4615838.0,,100.0,1585.0,1505.0,132.0,1200.0,50.0,3404.0,0.129,1.14,0.056,0.2119,0.103,55.0,165.0,0.036,0.189,1.28,0.0089,0.215,64.0,JSPHTLSV,,,,,,0.2,,1.3,,0.25,,,90.0,0.025,,,,,345.3333333333333,3.0
JSAW5L,VD,4615839.0,,99.0,1580.0,1505.0,132.0,1600.0,50.0,3429.0,0.081,0.85,0.0509,0.214,0.165,55.0,188.1,0.042,0.157,1.25,0.003,0.263,57.0,JSAW5L,,,,,,,,,,,,,,,,,,,421.0833333333333,12.0
JSPHTLSV,NVD,4615840.0,,106.0,1580.0,1505.0,132.0,1200.0,50.0,3424.0,0.096,0.99,0.058,0.169,0.055,54.0,221.1,0.028,0.177,1.24,0.008,0.216,66.0,JSPHTLSV,,,,,,0.2,,1.3,,0.25,,,90.0,0.025,,,,,345.3333333333333,3.0
JSPHTLSV,NVD,4615841.0,,100.0,1580.0,1505.0,132.0,1300.0,50.0,3472.0,0.088,1.08,0.0599,0.1779,0.061,50.0,234.3,0.032,0.178,1.27,0.005,0.2129,66.0,JSPHTLSV,,,,,,0.2,,1.3,,0.25,,,90.0,0.025,,,,,345.3333333333333,3.0
JSAW5L,VD,4615842.0,,102.0,1580.0,1505.0,132.0,1300.0,50.0,3562.0,0.061,0.79,0.055,0.166,0.048,51.0,264.0,0.037,0.157,1.23,0.003,0.28,58.0,JSAW5L,,,,,,,,,,,,,,,,,,,421.0833333333333,12.0
JSAW5L,VD,4615843.0,,102.0,1570.0,1505.0,132.0,1300.0,50.0,3427.0,0.064,0.77,0.0599,0.158,0.046,54.0,313.5,0.039,0.166,1.22,0.003,0.245,61.0,JSAW5L,,,,,,,,,,,,,,,,,,,421.0833333333333,12.0
C15MMN,NVD,4615844.0,,97.0,1610.0,1505.0,132.0,1250.0,50.0,3424.0,0.06,0.56,0.063,0.124,0.066,53.0,198.0,0.029,0.138,0.74,0.007,0.223,64.0,C15MMN,0.145,0.725,0.2,,0.13,0.16,0.7,0.75,0.15,0.25,,0.022,120.0,0.025,0.0849999999999999,0.1649999999999999,0.076,,436.781728873635,
JSAW2,VD,4615845.0,,99.0,1610.0,1505.0,132.0,1700.0,50.0,3241.0,0.076,0.56,0.0709,0.14,0.087,51.0,270.6,0.033,0.167,0.76,0.003,0.192,53.0,JSAW2,,,,,,,,,,,,,,,,,,,436.781728873635,
S275LS,NVD,4615846.0,,99.0,1580.0,1505.0,132.0,1150.0,50.0,2977.0,0.06,0.61,0.078,0.135,0.06,54.0,204.6,0.036,0.167,0.71,0.0109,0.221,63.0,S275LS,,,,,,,,,,,,,,,,,,,217.0,1.0
S275LS,NVD,4615847.0,,103.0,1575.0,1505.0,132.0,1400.0,50.0,3000.0,0.054,0.53,0.07,0.117,0.026,51.0,290.4,0.039,0.16,0.73,0.008,0.196,67.0,S275LS,,,,,,,,,,,,,,,,,,,217.0,1.0
JSAW2,VD,4615848.0,,103.0,1585.0,1505.0,132.0,1700.0,50.0,3399.0,0.088,0.61,0.063,0.135,0.036,54.0,323.4,0.039,0.168,0.75,0.003,0.223,60.0,JSAW2,,,,,,,,,,,,,,,,,,,436.781728873635,
S275LS,NVD,4615849.0,,99.0,1600.0,1505.0,132.0,1200.0,50.0,2898.0,0.095,0.67,0.0749,0.1719,0.036,47.0,287.1,0.04,0.165,0.73,0.005,0.194,61.0,S275LS,,,,,,,,,,,,,,,,,,,217.0,1.0
JSAW2,VD,4615850.0,,101.0,1575.0,1505.0,110.0,1200.0,50.0,3002.0,0.057,0.59,0.0739,0.12,0.019,40.0,324.5,0.029,0.169,0.76,0.005,0.215,57.0,JSAW2,,,,,,,,,,,,,,,,,,,436.781728873635,
S275LS,NVD,4615851.0,,100.0,1570.0,1505.0,132.0,1250.0,50.0,2821.0,0.078,0.6,0.0719,0.138,0.094,45.0,214.5,0.035,0.162,0.75,0.01,0.203,61.0,S275LS,,,,,,,,,,,,,,,,,,,217.0,1.0
S275LS,NVD,4615852.0,,101.0,1566.0,1505.0,132.0,1250.0,50.0,3080.0,0.094,0.59,0.08,0.1449,0.054,47.0,191.4,0.041,0.164,0.72,0.0129,0.2,63.0,S275LS,,,,,,,,,,,,,,,,,,,217.0,1.0
S275LS,NVD,4615853.0,,100.0,1570.0,1505.0,132.0,1350.0,50.0,3045.0,0.064,0.61,0.0769,0.1409,0.11,35.0,183.15,0.029,0.165,0.78,0.0089,0.191,64.0,S275LS,,,,,,,,,,,,,,,,,,,217.0,1.0
S275LS,NVD,4615854.0,,102.0,1565.0,1505.0,132.0,1350.0,50.0,3257.0,0.087,0.6,0.07,0.157,0.165,51.0,132.0,0.037,0.164,0.72,0.0089,0.2069,61.0,S275LS,,,,,,,,,,,,,,,,,,,217.0,1.0
JSPHTLSV,NVD,4615855.0,,104.0,1570.0,1505.0,132.0,1250.0,50.0,3240.0,0.132,1.05,0.067,0.201,0.093,51.0,181.5,0.045,0.179,1.28,0.012,0.221,63.0,JSPHTLSV,,,,,,0.2,,1.3,,0.25,,,90.0,0.025,,,,,345.3333333333333,3.0
JSPHTLSV,NVD,4615856.0,,97.0,1580.0,1505.0,132.0,1300.0,50.0,2976.0,0.153,1.18,0.07,0.201,0.1,54.0,234.3,0.035,0.183,1.28,0.004,0.22,61.0,JSPHTLSV,,,,,,0.2,,1.3,,0.25,,,90.0,0.025,,,,,345.3333333333333,3.0
JSPHTLSV,NVD,4615857.0,,100.0,1567.0,1505.0,132.0,1300.0,50.0,3476.0,0.14,1.09,0.07,0.2,0.151,48.0,175.56,0.032,0.177,1.29,0.003,0.2359,63.0,JSPHTLSV,,,,,,0.2,,1.3,,0.25,,,90.0,0.025,,,,,345.3333333333333,3.0
JSPHTLSV,NVD,4615858.0,,100.0,1580.0,1505.0,132.0,1300.0,50.0,3304.0,0.127,1.1,0.07,0.198,0.118,51.0,234.3,0.035,0.177,1.27,0.008,0.2409,61.0,JSPHTLSV,,,,,,0.2,,1.3,,0.25,,,90.0,0.025,,,,,345.3333333333333,3.0
JSPHTLSV,NVD,4615859.0,,102.0,1570.0,1505.0,132.0,1250.0,50.0,3452.0,0.153,1.16,0.0719,0.2059,0.126,55.0,163.35,0.036,0.181,1.31,0.007,0.22,64.0,JSPHTLSV,,,,,,0.2,,1.3,,0.25,,,90.0,0.025,,,,,345.3333333333333,3.0
JSPHTLSV,NVD,4615860.0,,105.0,1575.0,1505.0,110.0,1350.0,50.0,3462.0,0.086,0.99,0.0599,0.1409,0.013,43.0,271.7,0.033,0.177,1.28,0.004,0.2399,61.0,JSPHTLSV,,,,,,0.2,,1.3,,0.25,,,90.0,0.025,,,,,345.3333333333333,3.0
JSPHTLSV,NVD,4615861.0,,102.0,1570.0,1505.0,132.0,1300.0,50.0,3076.0,0.115,1.03,0.07,0.1799,0.044,53.0,249.15,0.033,0.18,1.29,0.008,0.2,61.0,JSPHTLSV,,,,,,0.2,,1.3,,0.25,,,90.0,0.025,,,,,345.3333333333333,3.0
SAE15B41,VD,4615862.0,,98.0,1589.0,1505.0,178.0,1400.0,50.0,3091.0,0.104,0.69,0.065,0.16,0.069,51.0,323.2,0.038,0.399,1.48,0.004,0.232,63.0,SAE15B41,,,,,,,,,,,,,,,,,,,436.781728873635,
JSPHTLSV,NVD,4615863.0,,99.0,1580.0,1505.0,132.0,1300.0,50.0,2973.0,0.084,0.65,0.0449,0.1439,0.05,51.0,234.3,0.028,0.181,1.25,0.003,0.2099,64.0,JSPHTLSV,,,,,,0.2,,1.3,,0.25,,,90.0,0.025,,,,,345.3333333333333,3.0
SAE15B41,VD,4615864.0,,97.0,1554.0,1505.0,178.0,1500.0,50.0,2738.0,0.08,0.66,0.0529,0.1459,0.063,55.0,313.63,0.036,0.388,1.48,0.002,0.228,60.0,SAE15B41,,,,,,,,,,,,,,,,,,,436.781728873635,
SAE15B41,VD,4615865.0,,93.0,1560.0,1505.0,132.0,1400.0,50.0,2726.0,0.088,0.74,0.066,0.1749,0.093,60.0,221.1,0.036,0.417,1.49,0.004,0.199,64.0,SAE15B41,,,,,,,,,,,,,,,,,,,436.781728873635,
E460STR07,NVD,4615866.0,,100.0,1610.0,1505.0,132.0,1300.0,50.0,3331.0,0.106,0.98,0.0719,0.155,0.092,61.0,179.85,0.033,0.185,1.56,0.006,0.2369,67.0,E460STR07,,,,,,,,,,,,,,,,,,,436.781728873635,
SAE15B41,VD,4615867.0,,104.0,1560.0,1505.0,178.0,1450.0,50.0,3657.0,0.114,0.95,0.0599,0.155,0.075,61.0,317.26,0.036,0.391,1.48,0.003,0.2389,58.0,SAE15B41,,,,,,,,,,,,,,,,,,,436.781728873635,
SAE15B41,VD,4615868.0,,101.0,1552.0,1505.0,132.0,1350.0,50.0,3637.0,0.105,0.94,0.062,0.155,0.091,63.0,221.1,0.034,0.404,1.48,0.003,0.2039,60.0,SAE15B41,,,,,,,,,,,,,,,,,,,436.781728873635,
E460STR07,NVD,4615869.0,,108.0,1575.0,1505.0,178.0,1550.0,50.0,3363.0,0.13,0.92,0.079,0.156,0.058,60.0,300.1,0.028,0.189,1.55,0.006,0.25,64.0,E460STR07,,,,,,,,,,,,,,,,,,,436.781728873635,
E460STR07,NVD,4615870.0,,94.0,1578.0,1505.0,178.0,1550.0,50.0,3470.0,0.088,1.07,0.063,0.225,0.035,57.0,310.0,0.035,0.185,1.56,0.004,0.265,67.0,E460STR07,,,,,,,,,,,,,,,,,,,436.781728873635,
E460STR07,NVD,4615871.0,,100.0,1572.0,1505.0,132.0,1200.0,50.0,3588.0,0.114,1.05,0.078,0.263,0.123,61.0,158.4,0.032,0.184,1.53,0.005,0.2819,61.0,E460STR07,,,,,,,,,,,,,,,,,,,436.781728873635,
E460STR07,NVD,4615872.0,,102.0,1565.0,1505.0,178.0,1250.0,50.0,3693.0,0.075,0.94,0.0749,0.2119,0.012,58.0,300.1,0.033,0.197,1.54,0.006,0.246,64.0,E460STR07,,,,,,,,,,,,,,,,,,,436.781728873635,
E460STR07,NVD,4615873.0,,101.0,1562.0,1505.0,132.0,1300.0,50.0,3798.0,0.101,0.9,0.0709,0.2059,0.079,55.0,191.4,0.037,0.185,1.55,0.006,0.2829,67.0,E460STR07,,,,,,,,,,,,,,,,,,,436.781728873635,
E460STR07,NVD,4615874.0,,103.0,1565.0,1505.0,110.0,1300.0,50.0,3430.0,0.081,0.94,0.078,0.188,0.04,55.0,255.2,0.027,0.187,1.56,0.0089,0.2939,63.0,E460STR07,,,,,,,,,,,,,,,,,,,436.781728873635,
E460STR07,NVD,4615875.0,,100.0,1565.0,1505.0,132.0,1200.0,50.0,3582.0,0.103,1.09,0.0749,0.196,0.022,58.0,264.0,0.035,0.189,1.55,0.0109,0.269,64.0,E460STR07,,,,,,,,,,,,,,,,,,,436.781728873635,
E460STR07,NVD,4615876.0,,101.0,1560.0,1505.0,132.0,1500.0,50.0,3448.0,0.112,1.08,0.085,0.2109,0.068,60.0,247.5,0.027,0.183,1.54,0.006,0.2439,67.0,E460STR07,,,,,,,,,,,,,,,,,,,436.781728873635,
E460STR07,NVD,4615877.0,,102.0,1565.0,1505.0,132.0,1400.0,50.0,3609.0,0.1,1.1,0.085,0.2109,0.037,57.0,247.5,0.043,0.205,1.64,0.01,0.246,61.0,E460STR07,,,,,,,,,,,,,,,,,,,436.781728873635,
E460STR07,NVD,4615878.0,,100.0,1560.0,1505.0,132.0,1500.0,50.0,3731.0,0.094,1.04,0.0859,0.19,0.012,57.0,280.5,0.032,0.192,1.54,0.0109,0.257,64.0,E460STR07,,,,,,,,,,,,,,,,,,,436.781728873635,
E460STR07,NVD,4615879.0,,102.0,1565.0,1505.0,132.0,1450.0,50.0,3411.0,0.085,1.03,0.082,0.199,0.042,55.0,231.0,0.037,0.182,1.53,0.0089,0.269,61.0,E460STR07,,,,,,,,,,,,,,,,,,,436.781728873635,
E460STR07,NVD,4615880.0,,98.0,1560.0,1505.0,132.0,1500.0,50.0,3420.0,0.149,1.01,0.085,0.216,0.065,60.0,270.6,0.038,0.189,1.57,0.008,0.276,64.0,E460STR07,,,,,,,,,,,,,,,,,,,436.781728873635,
E460STR07,NVD,4615881.0,,90.0,1565.0,1505.0,132.0,1500.0,50.0,3660.0,0.149,1.11,0.069,0.233,0.033,57.0,247.5,0.03,0.197,1.55,0.004,0.272,67.0,E460STR07,,,,,,,,,,,,,,,,,,,436.781728873635,
E460STR07,NVD,4615882.0,,99.0,1560.0,1505.0,132.0,1300.0,50.0,3690.0,0.158,1.06,0.065,0.219,0.082,51.0,231.0,0.031,0.191,1.55,0.0109,0.261,64.0,E460STR07,,,,,,,,,,,,,,,,,,,436.781728873635,
E460STR07,NVD,4615883.0,,97.0,1565.0,1505.0,132.0,1400.0,50.0,3630.0,0.12,1.09,0.0609,0.217,0.068,51.0,231.0,0.03,0.191,1.55,0.004,0.271,64.0,E460STR07,,,,,,,,,,,,,,,,,,,436.781728873635,
SA105,NVD,4615884.0,,102.0,1615.0,1505.0,132.0,1300.0,50.0,3832.0,0.091,1.01,0.0589,0.2,0.049,51.0,268.95,0.03,0.209,1.26,0.0089,0.234,64.0,SA105,,,,,,,,,,,,,,,,,,,481.6785714285714,14.0
E460STR07,NVD,4615885.0,,98.0,1570.0,1505.0,132.0,1300.0,50.0,3286.0,0.088,1.05,0.0739,0.195,0.021,51.0,270.6,0.04,0.179,1.57,0.007,0.263,64.0,E460STR07,,,,,,,,,,,,,,,,,,,436.781728873635,
SA105,NVD,4615886.0,,100.0,1583.0,1505.0,132.0,1400.0,50.0,3547.0,0.084,0.98,0.0719,0.167,0.018,51.0,290.4,0.039,0.19,1.24,0.017,0.155,61.0,SA105,,,,,,,,,,,,,,,,,,,481.6785714285714,14.0
E460STR07,NVD,4615887.0,,100.0,1575.0,1505.0,132.0,1600.0,50.0,3616.0,0.125,1.0,0.0729,0.182,0.014,51.0,247.5,0.034,0.19,1.51,0.012,0.2439,57.0,E460STR07,,,,,,,,,,,,,,,,,,,436.781728873635,
SA105,NVD,4615888.0,,100.0,1585.0,1505.0,132.0,1500.0,50.0,3456.0,0.102,1.05,0.07,0.1789,0.01,51.0,297.0,0.039,0.207,1.29,0.0129,0.227,61.0,SA105,,,,,,,,,,,,,,,,,,,481.6785714285714,14.0
SA105,NVD,4615889.0,,100.0,1575.0,1505.0,132.0,1400.0,50.0,3273.0,0.113,1.03,0.07,0.194,0.134,38.0,132.0,0.026,0.199,1.26,0.006,0.226,64.0,SA105,,,,,,,,,,,,,,,,,,,481.6785714285714,14.0
SA105,NVD,4615890.0,,100.0,1575.0,1505.0,132.0,1200.0,50.0,3717.0,0.091,0.98,0.0739,0.183,0.093,47.0,181.5,0.052,0.188,1.26,0.031,0.23,63.0,SA105,,,,,,,,,,,,,,,,,,,481.6785714285714,14.0
SA105,NVD,4615891.0,,98.0,1575.0,1505.0,132.0,1300.0,50.0,3290.0,0.077,0.9,0.0599,0.138,0.019,54.0,264.0,0.025,0.219,1.28,0.008,0.232,64.0,SA105,,,,,,,,,,,,,,,,,,,481.6785714285714,14.0
SA105,NVD,4615892.0,,98.0,1580.0,1505.0,132.0,1400.0,50.0,3052.0,0.083,0.93,0.07,0.159,0.044,44.0,204.6,0.013,0.19,1.27,0.027,0.161,63.0,SA105,,,,,,,,,,,,,,,,,,,481.6785714285714,14.0
E460STR07,NVD,4615893.0,,97.0,1603.0,1505.0,132.0,1300.0,50.0,3012.0,0.107,1.0,0.068,0.193,0.14,40.0,174.9,0.035,0.19,1.54,0.006,0.245,63.0,E460STR07,,,,,,,,,,,,,,,,,,,436.781728873635,
SA105,NVD,4615894.0,,99.0,1582.0,1505.0,132.0,1400.0,50.0,3764.0,0.149,0.99,0.0609,0.195,0.072,51.0,191.4,0.033,0.22,1.25,0.006,0.26,57.0,SA105,,,,,,,,,,,,,,,,,,,481.6785714285714,14.0
E460STR07,NVD,4615895.0,,100.0,1572.0,1505.0,132.0,1300.0,50.0,3286.0,0.121,0.99,0.056,0.188,0.093,53.0,201.3,0.041,0.192,1.56,0.005,0.2899,67.0,E460STR07,,,,,,,,,,,,,,,,,,,436.781728873635,
C18HMN,NVD,4615896.0,,98.0,1612.0,1505.0,132.0,1300.0,50.0,3378.0,0.098,1.0,0.0739,0.1749,0.038,48.0,297.0,0.039,0.177,1.2,0.01,0.194,71.0,C18HMN,,,,,,,,,,,,,,,,,,,436.781728873635,
C18HMN,NVD,4615897.0,,100.0,1580.0,1505.0,132.0,1200.0,50.0,3354.0,0.178,1.25,0.07,0.232,0.191,64.0,153.78,0.017,0.182,1.21,0.004,0.2089,74.0,C18HMN,,,,,,,,,,,,,,,,,,,436.781728873635,
SA105,NVD,4615898.0,,99.0,1580.0,1505.0,132.0,1500.0,50.0,3412.0,0.129,1.07,0.0739,0.198,0.068,67.0,214.5,0.027,0.212,1.27,0.005,0.228,67.0,SA105,,,,,,,,,,,,,,,,,,,481.6785714285714,14.0
SA105,NVD,4615899.0,,106.0,1615.0,1505.0,132.0,1400.0,50.0,3583.0,0.095,0.98,0.065,0.1739,0.078,64.0,198.0,0.027,0.21,1.24,0.003,0.268,71.0,SA105,,,,,,,,,,,,,,,,,,,481.6785714285714,14.0
SA105,NVD,4615900.0,,98.0,1575.0,1505.0,132.0,1300.0,50.0,3554.0,0.077,0.71,0.056,0.137,0.036,57.0,247.5,0.042,0.205,1.2,0.0087,0.2325,67.0,SA105,,,,,,,,,,,,,,,,,,,481.6785714285714,14.0
C18HMN,NVD,4615901.0,,102.0,1590.0,1505.0,132.0,1450.0,50.0,3002.0,0.081,0.67,0.0539,0.1469,0.08,61.0,165.0,0.026,0.165,1.19,0.007,0.199,70.0,C18HMN,,,,,,,,,,,,,,,,,,,436.781728873635,
SA105,NVD,4615902.0,,91.0,1570.0,1505.0,132.0,1200.0,50.0,3252.0,0.049,0.31,0.0599,0.047,0.014,55.0,198.0,0.028,0.207,1.26,0.0109,0.225,67.0,SA105,,,,,,,,,,,,,,,,,,,481.6785714285714,14.0
C18HMN,NVD,4615903.0,,101.0,1580.0,1505.0,132.0,1500.0,50.0,3663.0,0.072,0.61,0.068,0.14,0.058,54.0,198.0,0.029,0.182,1.19,0.01,0.214,64.0,C18HMN,,,,,,,,,,,,,,,,,,,436.781728873635,
C18HMN,NVD,4615904.0,,102.0,1578.0,1505.0,132.0,1400.0,25.0,3365.0,0.095,0.81,0.0749,0.196,0.106,61.0,148.5,0.035,0.173,1.17,0.014,0.2119,63.0,C18HMN,,,,,,,,,,,,,,,,,,,436.781728873635,
C18HMN,NVD,4615905.0,,100.0,1575.0,1505.0,178.0,1500.0,25.0,3339.0,0.111,0.85,0.068,0.2039,0.082,61.0,260.5,0.033,0.168,1.22,0.006,0.223,64.0,C18HMN,,,,,,,,,,,,,,,,,,,436.781728873635,
C18HMN,NVD,4615906.0,,96.0,1575.0,1505.0,178.0,1400.0,25.0,3376.0,0.099,0.92,0.064,0.215,0.025,55.0,300.1,0.032,0.164,1.17,0.008,0.221,61.0,C18HMN,,,,,,,,,,,,,,,,,,,436.781728873635,
C18HMN,NVD,4615907.0,,95.0,1578.0,1505.0,178.0,1600.0,25.0,3455.0,0.078,0.85,0.066,0.197,0.027,54.0,310.0,0.031,0.168,1.19,0.006,0.227,63.0,C18HMN,,,,,,,,,,,,,,,,,,,436.781728873635,
C18HMN,NVD,4615908.0,,100.0,1580.0,1505.0,178.0,1600.0,25.0,4303.0,0.079,0.9,0.0739,0.214,0.09,60.0,222.55,0.042,0.173,1.19,0.01,0.215,63.0,C18HMN,,,,,,,,,,,,,,,,,,,436.781728873635,
C18HMN,NVD,4615909.0,,98.0,1580.0,1505.0,110.0,1300.0,25.0,3462.0,0.091,0.76,0.063,0.195,0.13,54.0,142.67,0.032,0.166,1.18,0.005,0.22,67.0,C18HMN,,,,,,,,,,,,,,,,,,,436.781728873635,
C18HMN,NVD,4615910.0,,94.0,1565.0,1505.0,132.0,1600.0,25.0,3694.0,0.07,0.8,0.064,0.156,0.024,57.0,214.5,0.022,0.185,1.19,0.0089,0.1769,64.0,C18HMN,,,,,,,,,,,,,,,,,,,436.781728873635,
C18HMN,NVD,4615911.0,,98.0,1585.0,1505.0,132.0,1500.0,25.0,3686.0,0.072,0.78,0.0749,0.161,0.017,54.0,280.5,0.027,0.153,1.17,0.012,0.1779,68.0,C18HMN,,,,,,,,,,,,,,,,,,,436.781728873635,
SA105,NVD,4615912.0,,98.0,1610.0,1505.0,132.0,1200.0,25.0,3883.0,0.074,0.84,0.0749,0.17,0.042,61.0,231.0,0.021,0.217,1.25,0.007,0.255,74.0,SA105,,,,,,,,,,,,,,,,,,,481.6785714285714,14.0
C18HMN,NVD,4615913.0,,99.0,1585.0,1505.0,110.0,1300.0,25.0,3218.0,0.074,0.77,0.0729,0.167,0.033,58.0,182.6,0.04,0.192,1.16,0.02,0.2069,70.0,C18HMN,,,,,,,,,,,,,,,,,,,436.781728873635,
SA105,NVD,4615914.0,,98.0,1585.0,1505.0,132.0,1300.0,25.0,3409.0,0.094,0.89,0.065,0.199,0.05,61.0,181.5,0.03,0.223,1.2,0.0109,0.265,67.0,SA105,,,,,,,,,,,,,,,,,,,481.6785714285714,14.0
SA105,NVD,4615915.0,,99.0,1575.0,1505.0,132.0,1150.0,25.0,3440.0,0.07,0.86,0.057,0.194,0.046,54.0,221.1,0.036,0.203,1.22,0.012,0.265,64.0,SA105,,,,,,,,,,,,,,,,,,,481.6785714285714,14.0
SA105,NVD,4615916.0,,100.0,1582.0,1505.0,132.0,1150.0,25.0,3399.0,0.118,0.83,0.067,0.2069,0.068,60.0,174.9,0.033,0.24,1.21,0.0129,0.274,61.0,SA105,,,,,,,,,,,,,,,,,,,481.6785714285714,14.0
SA105,NVD,4615917.0,,102.0,1575.0,1505.0,132.0,1300.0,25.0,3186.0,0.084,0.82,0.0709,0.2069,0.099,61.0,165.0,0.035,0.199,1.23,0.005,0.272,61.0,SA105,,,,,,,,,,,,,,,,,,,481.6785714285714,14.0
SA105,NVD,4615918.0,,99.0,1575.0,1505.0,132.0,1300.0,25.0,3527.0,0.066,0.83,0.0739,0.2,0.043,57.0,247.5,0.033,0.197,1.21,0.007,0.275,67.0,SA105,,,,,,,,,,,,,,,,,,,481.6785714285714,14.0
SA105,NVD,4615919.0,,100.0,1575.0,1505.0,132.0,1500.0,25.0,3182.0,0.066,0.89,0.0759,0.198,0.025,55.0,297.0,0.039,0.201,1.2,0.01,0.262,68.0,SA105,,,,,,,,,,,,,,,,,,,481.6785714285714,14.0
SA105,NVD,4615920.0,,100.0,1575.0,1505.0,132.0,1100.0,25.0,3137.0,0.088,0.84,0.0749,0.2099,0.071,58.0,198.0,0.035,0.206,1.27,0.0129,0.266,68.0,SA105,,,,,,,,,,,,,,,,,,,481.6785714285714,14.0
SA105,NVD,4615921.0,,100.0,1579.0,1505.0,132.0,1200.0,25.0,3570.0,0.104,0.87,0.067,0.219,0.071,58.0,231.0,0.034,0.194,1.23,0.006,0.2099,71.0,SA105,,,,,,,,,,,,,,,,,,,481.6785714285714,14.0
SA105,NVD,4615922.0,,102.0,1577.0,1505.0,132.0,1200.0,25.0,3485.0,0.076,0.83,0.0709,0.171,0.058,57.0,231.0,0.033,0.192,1.24,0.007,0.224,71.0,SA105,,,,,,,,,,,,,,,,,,,481.6785714285714,14.0
HT(V),NVD,4615923.0,,103.0,1600.0,1505.0,132.0,1550.0,25.0,3733.0,0.064,0.88,0.065,0.13,0.047,61.0,237.6,0.031,0.188,1.25,0.007,0.229,71.0,HTV,,,,,,,,,,,,,,,,,,,436.781728873635,
HT(V),NVD,4615924.0,,99.0,1575.0,1505.0,132.0,1700.0,25.0,3619.0,0.092,0.98,0.0719,0.182,0.024,54.0,306.9,0.031,0.184,1.24,0.005,0.183,67.0,HTV,,,,,,,,,,,,,,,,,,,436.781728873635,
SA105,NVD,4615925.0,,101.0,1582.0,1505.0,132.0,1300.0,25.0,3199.0,0.086,0.99,0.0609,0.167,0.062,60.0,184.8,0.029,0.214,1.25,0.008,0.22,70.0,SA105,,,,,,,,,,,,,,,,,,,481.6785714285714,14.0
HT(V),NVD,4615926.0,,102.0,1570.0,1505.0,132.0,1400.0,25.0,3203.0,0.093,1.0,0.062,0.195,0.027,64.0,260.04,0.034,0.183,1.24,0.0129,0.201,68.0,HTV,,,,,,,,,,,,,,,,,,,436.781728873635,
HT(V),NVD,4615927.0,,102.0,1567.0,1505.0,132.0,1250.0,25.0,3271.0,0.077,0.95,0.0599,0.166,0.015,61.0,257.4,0.026,0.195,1.23,0.01,0.218,67.0,HTV,,,,,,,,,,,,,,,,,,,436.781728873635,
HT(V),NVD,4615928.0,,101.0,1572.0,1505.0,130.0,1300.0,25.0,3199.0,0.076,0.97,0.0599,0.17,0.057,64.0,205.9,0.025,0.183,1.25,0.008,0.2089,70.0,HTV,,,,,,,,,,,,,,,,,,,436.781728873635,
HT(V),NVD,4615929.0,,101.0,1570.0,1505.0,132.0,1200.0,25.0,3320.0,0.104,1.06,0.066,0.2109,0.1,61.0,132.0,0.031,0.175,1.2,0.0089,0.2109,68.0,HTV,,,,,,,,,,,,,,,,,,,436.781728873635,
HT(V),NVD,4615930.0,,101.0,1565.0,1505.0,132.0,1500.0,25.0,3737.0,0.088,0.92,0.064,0.1739,0.011,63.0,231.0,0.032,0.179,1.25,0.0089,0.231,70.0,HTV,,,,,,,,,,,,,,,,,,,436.781728873635,
HT(V),NVD,4615931.0,,100.0,1568.0,1505.0,132.0,1300.0,25.0,3670.0,0.092,0.99,0.07,0.186,0.095,63.0,165.0,0.028,0.186,1.22,0.01,0.2059,67.0,HTV,,,,,,,,,,,,,,,,,,,436.781728873635,
C18HMN,NVD,4615932.0,,99.0,1565.0,1552.0,132.0,1300.0,25.0,3226.0,0.095,0.87,0.063,0.1769,0.039,63.0,231.0,0.032,0.163,1.17,0.0089,0.225,67.0,C18HMN,,,,,,,,,,,,,,,,,,,436.781728873635,
C18HMN,NVD,4615933.0,,99.0,1567.0,1505.0,132.0,1300.0,25.0,3525.0,0.097,0.94,0.065,0.2109,0.074,63.0,196.35,0.026,0.168,1.17,0.007,0.2039,68.0,C18HMN,,,,,,,,,,,,,,,,,,,436.781728873635,
C18HMN,NVD,4615934.0,,102.0,1570.0,1505.0,132.0,1750.0,25.0,3848.0,0.095,0.96,0.07,0.1789,0.055,63.0,221.1,0.032,0.18,1.19,0.01,0.182,67.0,C18HMN,,,,,,,,,,,,,,,,,,,436.781728873635,
C18HMN,NVD,4615935.0,,105.0,1580.0,1505.0,132.0,1100.0,25.0,3622.0,0.068,0.74,0.0599,0.16,0.025,61.0,247.5,0.029,0.174,1.24,0.004,0.2429,68.0,C18HMN,,,,,,,,,,,,,,,,,,,436.781728873635,
C18HMN,NVD,4615936.0,,100.0,1575.0,1505.0,132.0,1200.0,25.0,3533.0,0.104,0.94,0.055,0.1779,0.063,51.0,244.2,0.029,0.169,1.2,0.006,0.2,64.0,C18HMN,,,,,,,,,,,,,,,,,,,436.781728873635,
C18HMN,NVD,4615937.0,,100.0,1580.0,1505.0,132.0,1050.0,25.0,3460.0,0.084,0.92,0.0589,0.168,0.04,51.0,198.0,0.032,0.168,1.14,0.0053,0.2292,64.0,C18HMN,,,,,,,,,,,,,,,,,,,436.781728873635,
SA105,NVD,4615938.0,,100.0,1615.0,1505.0,132.0,1300.0,25.0,3389.0,0.103,0.96,0.057,0.183,0.076,51.0,198.0,0.028,0.201,1.24,0.005,0.258,64.0,SA105,,,,,,,,,,,,,,,,,,,481.6785714285714,14.0
C18HMN,NVD,4615939.0,,100.0,1575.0,1505.0,132.0,1200.0,25.0,3470.0,0.08,0.92,0.055,0.162,0.069,54.0,201.3,0.033,0.181,1.2,0.016,0.225,63.0,C18HMN,,,,,,,,,,,,,,,,,,,436.781728873635,
SA105,NVD,4615940.0,,100.0,1580.0,1505.0,132.0,1200.0,25.0,3609.0,0.134,0.78,0.063,0.202,0.076,57.0,207.9,0.053,0.205,1.26,0.023,0.269,66.0,SA105,,,,,,,,,,,,,,,,,,,481.6785714285714,14.0
SA105,NVD,4615941.0,,100.0,1580.0,1505.0,132.0,1300.0,25.0,3532.0,0.083,0.8,0.064,0.183,0.088,57.0,155.1,0.039,0.197,1.25,0.0129,0.231,64.0,SA105,,,,,,,,,,,,,,,,,,,481.6785714285714,14.0
SA105,NVD,4615942.0,,100.0,1580.0,1505.0,132.0,1100.0,25.0,3460.0,0.09,0.84,0.066,0.198,0.039,51.0,237.6,0.037,0.193,1.24,0.0089,0.27,64.0,SA105,,,,,,,,,,,,,,,,,,,481.6785714285714,14.0
SA105,NVD,4615943.0,,100.0,1580.0,1505.0,132.0,1200.0,25.0,3685.0,0.186,1.11,0.0539,0.252,0.046,58.0,227.7,0.036,0.216,1.22,0.0089,0.255,64.0,SA105,,,,,,,,,,,,,,,,,,,481.6785714285714,14.0
FE550DLMH,NVD,4615944.0,,100.0,1579.0,1505.0,132.0,1250.0,50.0,4027.0,0.101,0.9,0.048,0.202,0.05,53.0,132.0,0.029,0.17,0.85,0.0299,0.1739,63.0,FE550DLMH,,,,,,,,,,,,,,,,,,,436.781728873635,
FE550DLMH,NVD,4615945.0,,100.0,1590.0,1505.0,132.0,1200.0,50.0,3887.0,0.08,0.69,0.0509,0.157,0.026,51.0,158.4,0.006,0.192,0.82,0.005,0.167,64.0,FE550DLMH,,,,,,,,,,,,,,,,,,,436.781728873635,
FE550DLMH,NVD,4615946.0,,101.0,1575.0,1505.0,132.0,1200.0,50.0,3486.0,0.074,0.68,0.058,0.1419,0.019,54.0,165.0,0.007,0.184,0.82,0.005,0.19,67.0,FE550DLMH,,,,,,,,,,,,,,,,,,,436.781728873635,
FE550DLMH,NVD,4615947.0,,102.0,1610.0,1505.0,132.0,900.0,50.0,3801.0,0.096,0.71,0.056,0.163,0.054,51.0,132.0,0.008,0.185,0.85,0.006,0.228,67.0,FE550DLMH,,,,,,,,,,,,,,,,,,,436.781728873635,
C18,NVD,4615948.0,,99.0,1610.0,1505.0,132.0,1100.0,50.0,4220.0,0.053,0.42,0.0539,0.065,0.007,51.0,240.9,0.024,0.179,0.52,0.006,0.1419,67.0,C18,0.19,0.525,0.125,,0.18,0.2,0.5,0.55,0.05,0.2,,0.012,120.0,0.025,0.137,0.105,0.06,,208.0,1.0
C18,NVD,4615949.0,,101.0,1585.0,1505.0,132.0,1200.0,50.0,3794.0,0.063,0.44,0.0599,0.0899,0.069,61.0,164.67,0.029,0.176,0.52,0.006,0.13,67.0,C18,0.19,0.525,0.125,,0.18,0.2,0.5,0.55,0.05,0.2,,0.012,120.0,0.025,0.127,0.085,0.0351,,208.0,1.0
FE550DLMH,NVD,4615950.0,,102.0,1575.0,1505.0,132.0,1100.0,50.0,3979.0,0.067,0.44,0.064,0.0859,0.071,55.0,132.0,0.009,0.183,0.84,0.012,0.186,67.0,FE550DLMH,,,,,,,,,,,,,,,,,,,436.781728873635,
C18,NVD,4615951.0,,98.0,1570.0,1505.0,132.0,1050.0,50.0,3529.0,0.081,0.44,0.0599,0.125,0.049,57.0,184.8,0.022,0.189,0.52,0.01,0.194,67.0,C18,0.19,0.525,0.125,,0.18,0.2,0.5,0.55,0.05,0.2,,0.012,120.0,0.025,0.109,0.085,0.0,,208.0,1.0
FE550DLMH,NVD,4615952.0,,104.0,1575.0,1505.0,110.0,1200.0,50.0,3644.0,0.091,0.69,0.062,0.157,0.048,61.0,110.0,0.006,0.188,0.85,0.008,0.163,68.0,FE550DLMH,,,,,,,,,,,,,,,,,,,436.781728873635,
FE550DLMH,NVD,4615953.0,,105.0,1575.0,1505.0,132.0,1500.0,50.0,3651.0,0.052,0.37,0.064,0.07,0.034,64.0,158.4,0.01,0.193,0.84,0.01,0.217,68.0,FE550DLMH,,,,,,,,,,,,,,,,,,,436.781728873635,
C18,NVD,4615954.0,,103.0,1585.0,1505.0,132.0,1300.0,50.0,3480.0,0.092,0.39,0.07,0.0879,0.06,63.0,168.3,0.024,0.185,0.52,0.0179,0.156,67.0,C18,0.19,0.525,0.125,,0.18,0.2,0.5,0.55,0.05,0.2,,0.012,120.0,0.025,0.098,0.135,0.0370999999999999,,208.0,1.0
FE550DLMH,NVD,4615955.0,,106.0,1575.0,1505.0,132.0,1100.0,50.0,3537.0,0.095,0.72,0.067,0.1719,0.051,57.0,132.0,0.017,0.183,0.81,0.016,0.1739,67.0,FE550DLMH,,,,,,,,,,,,,,,,,,,436.781728873635,
FE550DLMH,NVD,4615956.0,,108.0,1575.0,1505.0,132.0,1150.0,50.0,3530.0,0.11,0.67,0.069,0.156,0.046,58.0,146.52,0.008,0.189,0.82,0.0129,0.17,67.0,FE550DLMH,,,,,,,,,,,,,,,,,,,436.781728873635,
FE550DLMH,NVD,4615957.0,,98.0,1570.0,1505.0,132.0,1200.0,50.0,3321.0,0.085,0.68,0.0729,0.1499,0.035,61.0,148.5,0.006,0.184,0.83,0.0129,0.183,67.0,FE550DLMH,,,,,,,,,,,,,,,,,,,436.781728873635,
FE550DLMH,NVD,4615958.0,,99.0,1578.0,1505.0,132.0,1200.0,50.0,3724.0,0.101,0.74,0.066,0.1779,0.084,63.0,132.0,0.009,0.191,0.84,0.007,0.184,70.0,FE550DLMH,,,,,,,,,,,,,,,,,,,436.781728873635,
FE550DLMH,NVD,4615959.0,,109.0,1575.0,1505.0,110.0,1200.0,50.0,3336.0,0.088,0.65,0.08,0.155,0.042,57.0,126.5,0.008,0.189,0.84,0.0089,0.197,74.0,FE550DLMH,,,,,,,,,,,,,,,,,,,436.781728873635,
FE550DLMH,NVD,4615960.0,,100.0,1577.0,1505.0,110.0,1200.0,50.0,4092.0,0.095,0.64,0.0749,0.135,0.02,67.0,143.0,0.012,0.198,0.83,0.008,0.227,67.0,FE550DLMH,,,,,,,,,,,,,,,,,,,436.781728873635,
C18,NVD,4615961.0,,100.0,1615.0,1505.0,132.0,1350.0,50.0,3635.0,0.065,0.39,0.0749,0.1179,0.042,58.0,214.5,0.028,0.183,0.53,0.0089,0.164,67.0,C18,0.19,0.525,0.125,,0.18,0.2,0.5,0.55,0.05,0.2,,0.012,120.0,0.025,0.125,0.135,0.0070999999999999,,208.0,1.0
FE550DLMH,NVD,4615962.0,,100.0,1579.0,1505.0,110.0,1150.0,50.0,3464.0,0.1,0.43,0.085,0.151,0.114,64.0,110.0,0.009,0.198,0.82,0.0089,0.2429,74.0,FE550DLMH,,,,,,,,,,,,,,,,,,,436.781728873635,
C18,NVD,4615963.0,,100.0,1575.0,1505.0,110.0,1100.0,50.0,4157.0,0.099,0.42,0.066,0.1439,0.054,53.0,159.5,0.028,0.181,0.53,0.0089,0.201,71.0,C18,0.19,0.525,0.125,,0.18,0.2,0.5,0.55,0.05,0.2,,0.012,120.0,0.025,0.091,0.105,-0.0189,,208.0,1.0
C18,NVD,4615964.0,,100.0,1575.0,1505.0,110.0,1600.0,50.0,4086.0,0.05,0.36,0.0749,0.094,0.013,106.0,258.5,0.028,0.183,0.53,0.006,0.187,67.0,C18,0.19,0.525,0.125,,0.18,0.2,0.5,0.55,0.05,0.2,,0.012,120.0,0.025,0.14,0.165,0.031,,208.0,1.0
FE550DLMH,NVD,4615965.0,,100.0,1612.0,1505.0,110.0,1250.0,50.0,3374.0,0.079,0.41,0.085,0.138,0.044,63.0,110.0,0.006,0.178,0.82,0.0089,0.196,67.0,FE550DLMH,,,,,,,,,,,,,,,,,,,436.781728873635,
C18,NVD,4615966.0,,100.0,1600.0,1505.0,110.0,1400.0,50.0,3501.0,0.085,0.46,0.07,0.139,0.067,80.0,159.5,0.021,0.187,0.53,0.006,0.17,64.0,C18,0.19,0.525,0.125,,0.18,0.2,0.5,0.55,0.05,0.2,,0.012,120.0,0.025,0.105,0.065,-0.014,,208.0,1.0
FE550DLMH,NVD,4615967.0,,100.0,1582.0,1505.0,110.0,1250.0,50.0,3793.0,0.132,0.44,0.07,0.104,0.027,50.0,126.5,0.009,0.188,0.83,0.006,0.2049,67.0,FE550DLMH,,,,,,,,,,,,,,,,,,,436.781728873635,
C18,NVD,4615968.0,,100.0,1575.0,1505.0,110.0,1300.0,50.0,3438.0,0.079,0.43,0.07,0.137,0.03,50.0,209.0,0.023,0.182,0.54,0.012,0.1799,66.0,C18,0.19,0.525,0.125,,0.18,0.2,0.5,0.55,0.05,0.2,,0.012,120.0,0.025,0.111,0.095,-0.012,,208.0,1.0
FE550DLMH,NVD,4615969.0,,100.0,1582.0,1505.0,110.0,1100.0,50.0,3459.0,0.13,0.66,0.0749,0.157,0.04,53.0,110.0,0.014,0.186,0.81,0.016,0.192,68.0,FE550DLMH,,,,,,,,,,,,,,,,,,,436.781728873635,
FE550DLMH,NVD,4615970.0,,100.0,1581.0,1505.0,110.0,1250.0,50.0,3260.0,0.073,0.62,0.07,0.1179,0.014,41.0,143.0,0.007,0.192,0.84,0.0109,0.218,61.0,FE550DLMH,,,,,,,,,,,,,,,,,,,436.781728873635,
FE550DLMH,NVD,4615971.0,,100.0,1580.0,1505.0,110.0,1300.0,50.0,3373.0,0.077,0.64,0.0739,0.097,0.026,61.0,123.2,0.006,0.178,0.83,0.0109,0.193,70.0,FE550DLMH,,,,,,,,,,,,,,,,,,,436.781728873635,
FE550DLMH,NVD,4615972.0,,100.0,1585.0,1505.0,110.0,1200.0,50.0,3870.0,0.094,0.69,0.081,0.162,0.076,70.0,110.0,0.008,0.177,0.83,0.006,0.1719,58.0,FE550DLMH,,,,,,,,,,,,,,,,,,,436.781728873635,
C18,NVD,4615973.0,,100.0,1610.0,1505.0,110.0,1300.0,50.0,3831.0,0.154,0.43,0.0749,0.1459,0.063,66.0,159.5,0.019,0.182,0.53,0.007,0.157,70.0,C18,0.19,0.525,0.125,,0.18,0.2,0.5,0.55,0.05,0.2,,0.012,120.0,0.025,0.036,0.095,-0.0209,,208.0,1.0
FE550DLMH,NVD,4615974.0,,100.0,1580.0,1505.0,110.0,1200.0,50.0,3864.0,0.07,0.41,0.067,0.068,0.005,51.0,159.5,0.01,0.187,0.83,0.012,0.193,64.0,FE550DLMH,,,,,,,,,,,,,,,,,,,436.781728873635,
FE550DLMH,NVD,4615975.0,,100.0,1580.0,1505.0,132.0,1100.0,50.0,3521.0,0.071,0.43,0.0719,0.107,0.086,53.0,132.0,0.014,0.174,0.82,0.0149,0.229,67.0,FE550DLMH,,,,,,,,,,,,,,,,,,,436.781728873635,
C18,NVD,4615976.0,,101.0,1575.0,1505.0,110.0,1450.0,25.0,4083.0,0.104,0.43,0.07,0.0919,0.046,63.0,185.9,0.025,0.192,0.51,0.01,0.171,64.0,C18,0.19,0.525,0.125,,0.18,0.2,0.5,0.55,0.05,0.2,,0.012,120.0,0.025,0.086,0.095,0.0331,,208.0,1.0
FE550DLMH,NVD,4615977.0,,100.0,1580.0,1505.0,132.0,1400.0,25.0,3621.0,0.067,0.01,0.062,0.019,0.108,51.0,132.0,0.017,0.188,0.84,0.016,0.227,66.0,FE550DLMH,,,,,,,,,,,,,,,,,,,436.781728873635,
C18,NVD,4615978.0,,102.0,1575.0,1505.0,132.0,1100.0,25.0,3480.0,0.071,0.41,0.064,0.122,0.056,51.0,191.4,0.026,0.166,0.54,0.0149,0.164,64.0,C18,0.19,0.525,0.125,,0.18,0.2,0.5,0.55,0.05,0.2,,0.012,120.0,0.025,0.119,0.115,0.003,,208.0,1.0
C18,NVD,4615979.0,,104.0,1578.0,1505.0,132.0,1300.0,25.0,3918.0,0.094,0.4,0.062,0.0909,0.036,55.0,198.0,0.02,0.184,0.52,0.0089,0.187,61.0,C18,0.19,0.525,0.125,,0.18,0.2,0.5,0.55,0.05,0.2,,0.012,120.0,0.025,0.096,0.125,0.0341,,208.0,1.0
C18,NVD,4615980.0,,103.0,1565.0,1505.0,132.0,1100.0,25.0,3775.0,0.079,0.42,0.066,0.083,0.047,54.0,214.5,0.023,0.19,0.57,0.012,0.1459,67.0,C18,0.19,0.525,0.125,,0.18,0.2,0.5,0.55,0.05,0.2,,0.012,120.0,0.025,0.111,0.105,0.0419999999999999,,208.0,1.0
JSPHTHSV,NVD,4615981.0,,101.0,1565.0,1505.0,132.0,1200.0,25.0,3545.0,0.091,0.45,0.0599,0.1,0.08,54.0,189.75,0.032,0.2,1.33,0.008,0.229,64.0,JSPHTHSV,0.19,1.325,0.2,,0.18,0.2,1.3,1.35,0.15,0.25,,0.022,90.0,0.025,0.099,0.875,0.1,,445.4,35.0
JSPHTHSV,NVD,4615982.0,,101.0,1575.0,1505.0,132.0,1200.0,25.0,3522.0,0.065,0.37,0.0609,0.0709,0.03,57.0,231.0,0.033,0.167,1.41,0.012,0.247,64.0,JSPHTHSV,0.19,1.325,0.2,,0.18,0.2,1.3,1.35,0.15,0.25,,0.022,90.0,0.025,0.125,0.955,0.1291,,445.4,35.0
JSPHTHSV,NVD,4615983.0,,102.0,1583.0,1505.0,132.0,1200.0,25.0,3292.0,0.11,0.94,0.0529,0.156,0.032,54.0,231.0,0.028,0.163,1.39,0.0109,0.225,70.0,JSPHTHSV,0.19,1.325,0.2,,0.18,0.2,1.3,1.35,0.15,0.25,,0.022,90.0,0.025,0.08,0.385,0.044,,445.4,35.0
JSPHTHSV,NVD,4615984.0,,102.0,1570.0,1505.0,132.0,1300.0,25.0,3569.0,0.108,1.03,0.0599,0.165,0.026,60.0,198.0,0.036,0.2,1.34,0.014,0.249,61.0,JSPHTHSV,0.19,1.325,0.2,,0.18,0.2,1.3,1.35,0.15,0.25,,0.022,90.0,0.025,0.082,0.2949999999999999,0.035,,445.4,35.0
FE550DLMH,NVD,4615985.0,,100.0,1610.0,1505.0,132.0,1200.0,25.0,4142.0,0.08,0.69,0.066,0.13,0.019,61.0,174.9,0.007,0.197,0.84,0.01,0.155,66.0,FE550DLMH,,,,,,,,,,,,,,,,,,,436.781728873635,
FE550DLMH,NVD,4615986.0,,96.0,1590.0,1505.0,132.0,1150.0,25.0,3290.0,0.072,0.46,0.065,0.07,0.031,54.0,165.0,0.004,0.195,0.83,0.0129,0.163,67.0,FE550DLMH,,,,,,,,,,,,,,,,,,,436.781728873635,
JSPHTHSV,NVD,4615987.0,,97.0,1585.0,1505.0,132.0,1200.0,25.0,3711.0,0.079,0.56,0.063,0.114,0.007,50.0,257.4,0.029,0.181,1.28,0.006,0.2099,67.0,JSPHTHSV,0.19,1.325,0.2,,0.18,0.2,1.3,1.35,0.15,0.25,,0.022,90.0,0.025,0.111,0.7649999999999999,0.086,,445.4,35.0
FE550DLMH,NVD,4615988.0,,103.0,1585.0,1505.0,132.0,1300.0,25.0,3878.0,0.084,0.67,0.0589,0.137,0.037,51.0,138.6,0.006,0.186,0.81,0.01,0.166,67.0,FE550DLMH,,,,,,,,,,,,,,,,,,,436.781728873635,
FE550DLMH,NVD,4615989.0,,98.0,1575.0,1505.0,132.0,1200.0,25.0,3861.0,0.108,0.7,0.0519,0.152,0.048,53.0,132.0,0.006,0.175,0.83,0.006,0.164,61.0,FE550DLMH,,,,,,,,,,,,,,,,,,,436.781728873635,
FE550DLMH,NVD,4615990.0,,102.0,1575.0,1505.0,132.0,1300.0,25.0,3783.0,0.08,0.68,0.065,0.1189,0.011,60.0,148.5,0.009,0.172,0.79,0.0219,0.1729,64.0,FE550DLMH,,,,,,,,,,,,,,,,,,,436.781728873635,
FE550DLMH,NVD,4615991.0,,105.0,1572.0,1505.0,132.0,1200.0,25.0,3296.0,0.097,0.69,0.0599,0.155,0.071,60.0,132.0,0.008,0.187,0.83,0.0129,0.188,67.0,FE550DLMH,,,,,,,,,,,,,,,,,,,436.781728873635,
FE550DLMH,NVD,4615992.0,,97.0,1570.0,1505.0,132.0,1100.0,25.0,3498.0,0.093,0.71,0.062,0.163,0.194,63.0,132.0,0.007,0.185,0.82,0.0109,0.198,68.0,FE550DLMH,,,,,,,,,,,,,,,,,,,436.781728873635,
FE550DLMH,NVD,4615993.0,,98.0,1570.0,1505.0,110.0,1300.0,25.0,3519.0,0.086,0.7,0.07,0.1439,0.048,61.0,110.0,0.011,0.197,0.83,0.019,0.214,60.0,FE550DLMH,,,,,,,,,,,,,,,,,,,436.781728873635,
FE550DLMH,NVD,4615994.0,,103.0,1585.0,1505.0,110.0,1200.0,25.0,3710.0,0.073,0.62,0.066,0.132,0.011,63.0,146.3,0.019,0.191,0.83,0.0089,0.196,74.0,FE550DLMH,,,,,,,,,,,,,,,,,,,436.781728873635,
FE550DLMH,NVD,4615995.0,,97.0,1580.0,1505.0,132.0,1200.0,25.0,3149.0,0.059,0.42,0.063,0.081,0.034,44.0,132.0,0.004,0.185,0.83,0.0129,0.1789,57.0,FE550DLMH,,,,,,,,,,,,,,,,,,,436.781728873635,
FE550DLMH,NVD,4615996.0,,100.0,1584.0,1505.0,132.0,1100.0,25.0,3519.0,0.114,0.72,0.0599,0.162,0.102,58.0,132.0,0.012,0.191,0.83,0.006,0.2049,68.0,FE550DLMH,,,,,,,,,,,,,,,,,,,436.781728873635,
JSPMMnCU,NVD,4615997.0,,99.0,1610.0,1505.0,110.0,1400.0,25.0,3402.0,0.06,0.63,0.068,0.1749,0.019,47.0,238.7,0.026,0.167,0.84,0.01,0.2909,64.0,JSPMMNCU,,,,,,,,,,,,,,,,,,,436.781728873635,
JSPMMnCU,NVD,4615998.0,,104.0,1572.0,1505.0,110.0,1350.0,25.0,3324.0,0.09,0.61,0.069,0.171,0.022,53.0,285.56,0.037,0.156,0.8,0.004,0.2879,66.0,JSPMMNCU,,,,,,,,,,,,,,,,,,,436.781728873635,
FE550DLH,NVD,4615999.0,,99.0,1578.0,1505.0,110.0,1000.0,25.0,3472.0,0.097,0.72,0.0609,0.1419,0.048,54.0,110.0,0.009,0.153,0.74,0.005,0.2439,71.0,FE550DLH,,,,,,,,,,,,,,,,,,,436.781728873635,
JSPMMnCU,NVD,4616000.0,,104.0,1578.0,1505.0,110.0,1100.0,50.0,4146.0,0.107,0.6,0.068,0.203,0.005,63.0,242.0,0.04,0.163,0.84,0.006,0.338,64.0,JSPMMNCU,,,,,,,,,,,,,,,,,,,436.781728873635,
JSPMMnCU,NVD,4616001.0,,103.0,1610.0,1505.0,110.0,1400.0,25.0,3811.0,0.108,0.64,0.069,0.216,0.023,44.0,275.0,0.026,0.162,0.82,0.004,0.32,74.0,JSPMMNCU,,,,,,,,,,,,,,,,,,,436.781728873635,
