Repository: Shubhammmmmmmmmmmmmm/AI-Aluminium-Addition-Optimization

File: clean_data/prev_clean_dataset.csv (part 5 of 9)
GRADE,VD/NVD,tap_wt_from_EAF,LIFTING TEMP_LRF,TEMP OPENING_LRF,al ingot_kg__during_EAF_tapping,LIME_LRF,SPAR,OXY_EAF,LRF_Initial_Chemistry_C,LRF_Initial_Chemistry_MN,LRF_Initial_Chemistry_S,LRF_Initial_Chemistry_SI,LRF_Initial_Chemistry_AL,LRF_Initial_Chemistry_N2,Total_Al_LRF_kg,LRF_Final_Chemistry_AL,LRF_Final_Chemistry_C,LRF_Final_Chemistry_MN,Final_S,Final_SI,LRF_Final_Chemistry_N2
JSPHTHSV,NVD,101.0,1565.0,1505.0,132.0,1200.0,50.0,3750.0,0.105,1.14,0.049,0.187,0.052,54.0,181.5,0.024,0.187,1.32,0.006,0.201,66.0
JSPHTHSV,NVD,98.0,1565.0,1505.0,132.0,1200.0,50.0,3274.0,0.094,1.06,0.055,0.1779,0.088,54.0,165.0,0.03,0.176,1.35,0.0109,0.214,64.0
JSPHTHSV,NVD,99.0,1580.0,1505.0,132.0,1300.0,50.0,3193.0,0.111,1.12,0.0589,0.197,0.051,51.0,178.2,0.03,0.183,1.33,0.01,0.2109,68.0
S275HS(VD),VD,101.0,1612.0,1505.0,132.0,1400.0,50.0,3579.0,0.118,0.73,0.0449,0.1789,0.084,60.0,132.0,0.041,0.167,0.83,0.004,0.193,61.0
S275HS(VD),VD,101.0,1566.0,1505.0,132.0,1300.0,50.0,3191.0,0.065,0.65,0.058,0.138,0.056,55.0,224.4,0.029,0.168,0.86,0.003,0.1789,54.0
S275HS(VD),VD,100.0,1561.0,1505.0,132.0,1280.0,50.0,3647.0,0.071,0.58,0.04,0.137,0.074,57.0,231.0,0.029,0.161,0.79,0.003,0.196,53.0
SS540HSV,NVD,99.0,1565.0,1505.0,132.0,1250.0,50.0,3163.0,0.097,1.05,0.048,0.191,0.04,51.0,237.6,0.033,0.22,1.42,0.004,0.223,76.0
SS540HSV,NVD,100.0,1565.0,1505.0,132.0,1150.0,50.0,2838.0,0.087,0.7,0.056,0.114,0.057,48.0,250.8,0.033,0.219,1.42,0.004,0.221,80.0
SS540HSV,NVD,99.0,1560.0,1505.0,132.0,1250.0,50.0,3341.0,0.099,0.8,0.0429,0.134,0.067,47.0,207.9,0.034,0.231,1.44,0.004,0.2079,85.0
19MnB4M(HC),VD,102.0,1564.0,1505.0,132.0,1150.0,50.0,3156.0,0.086,0.67,0.0539,0.101,0.096,45.0,165.0,0.031,0.292,1.03,0.004,0.1439,58.0
SS540HSV,NVD,103.0,1567.0,1505.0,132.0,1150.0,50.0,3438.0,0.082,0.79,0.056,0.098,0.042,51.0,229.35,0.039,0.209,1.45,0.0129,0.194,79.0
SS540HSV,NVD,102.0,1574.0,1505.0,132.0,1350.0,50.0,3181.0,0.09,0.7,0.0509,0.107,0.059,54.0,214.5,0.04,0.224,1.43,0.0089,0.221,83.0
19MnB4M(HC),VD,98.0,1570.0,1505.0,132.0,1350.0,50.0,3133.0,0.09,0.71,0.055,0.108,0.055,47.0,285.45,0.031,0.303,1.03,0.003,0.158,60.0
SS540HSV,NVD,101.0,1575.0,1505.0,132.0,1350.0,50.0,3234.0,0.103,1.03,0.0529,0.194,0.086,44.0,155.1,0.047,0.236,1.43,0.0179,0.198,80.0
SS540HSV,NVD,104.0,1575.0,1505.0,132.0,1300.0,50.0,3264.0,0.103,0.99,0.0599,0.1759,0.065,47.0,175.89,0.044,0.202,1.37,0.0219,0.193,80.0
SS540HSV,NVD,104.0,1563.0,1505.0,132.0,1350.0,50.0,3236.0,0.127,1.04,0.0529,0.198,0.078,45.0,165.0,0.036,0.226,1.43,0.012,0.2109,79.0
SS540HSV,NVD,105.0,1565.0,1505.0,132.0,1200.0,50.0,3420.0,0.116,1.01,0.0459,0.183,0.068,51.0,204.6,0.033,0.221,1.43,0.004,0.217,76.0
SS540HSV,NVD,101.0,1565.0,1505.0,132.0,1200.0,50.0,3747.0,0.084,0.94,0.057,0.1409,0.048,51.0,247.5,0.029,0.198,1.39,0.0089,0.165,68.0
SS540HSV,NVD,103.0,1560.0,1505.0,132.0,1200.0,50.0,3316.0,0.098,1.02,0.055,0.1769,0.059,51.0,231.0,0.033,0.209,1.44,0.006,0.233,86.0
SS540HSV,NVD,101.0,1560.0,1505.0,132.0,1200.0,50.0,3731.0,0.1,1.05,0.0449,0.193,0.068,51.0,231.0,0.04,0.218,1.43,0.006,0.2069,77.0
SS540HSV,NVD,102.0,1565.0,1505.0,132.0,1200.0,50.0,3470.0,0.115,1.05,0.0449,0.189,0.015,51.0,257.4,0.037,0.206,1.42,0.008,0.2419,80.0
HC78ACRX,VD,94.0,1550.0,1505.0,0.0,1000.0,50.0,3517.0,0.076,0.46,0.0459,0.13,0.003,51.0,0.0,0.005,0.768,0.53,0.007,0.197,61.0
HC78ACRX,NVD,104.0,1530.0,1505.0,0.0,1200.0,50.0,3139.0,0.516,0.49,0.0429,0.165,0.003,51.0,0.0,0.004,0.77,0.54,0.007,0.182,63.0
HC78ACRX,NVD,102.0,1530.0,1505.0,0.0,1100.0,50.0,3698.0,0.072,0.39,0.0449,0.0929,0.003,51.0,0.0,0.004,0.762,0.56,0.012,0.193,57.0
HC78ACRX,NVD,104.0,1530.0,1505.0,0.0,1200.0,50.0,3503.0,0.109,0.45,0.0529,0.1479,0.006,51.0,0.0,0.004,0.77,0.53,0.008,0.187,63.0
JSPMMNCUVD,NVD,108.0,1605.0,1505.0,132.0,1550.0,50.0,3681.0,0.072,0.55,0.0529,0.1459,0.083,53.0,198.0,0.035,0.167,0.84,0.005,0.2919,54.0
S275HS,NVD,100.0,1570.0,1505.0,132.0,1100.0,50.0,3337.0,0.133,0.61,0.0539,0.1489,0.152,54.0,155.1,0.024,0.165,0.84,0.005,0.201,61.0
S275HS,NVD,101.0,1570.0,1505.0,132.0,1300.0,50.0,3142.0,0.06,0.59,0.056,0.127,0.019,48.0,270.6,0.025,0.162,0.81,0.005,0.1789,64.0
C18,NVD,99.0,1565.0,1505.0,132.0,1100.0,50.0,4029.0,0.115,0.52,0.047,0.107,0.099,48.0,165.0,0.021,0.206,0.64,0.004,0.152,64.0
SAE10B21S,VD,99.0,1600.0,1505.0,132.0,1400.0,50.0,4129.0,0.04,0.02,0.0449,0.014,0.059,51.0,254.1,0.044,0.184,0.82,0.007,0.1459,64.0
SAE10B21S,VD,98.0,1575.0,1505.0,132.0,1400.0,50.0,3917.0,0.116,0.66,0.0459,0.112,0.066,53.0,247.5,0.033,0.181,0.84,0.003,0.1469,67.0
S275HS,NVD,101.0,1565.0,1505.0,132.0,1050.0,50.0,3628.0,0.083,0.72,0.042,0.151,0.02,54.0,207.9,0.031,0.169,0.82,0.014,0.165,67.0
S275HS,NVD,100.0,1565.0,1505.0,132.0,1150.0,50.0,2921.0,0.079,0.7,0.058,0.1469,0.092,57.0,132.0,0.034,0.171,0.83,0.0128,0.1754,67.0
S275HS,NVD,98.0,1560.0,1505.0,132.0,1150.0,50.0,3736.0,0.094,0.72,0.0439,0.158,0.074,61.0,165.0,0.041,0.172,0.82,0.01,0.1729,63.0
S275HS,NVD,102.0,1560.0,1505.0,132.0,1200.0,50.0,3637.0,0.064,0.65,0.056,0.131,0.061,61.0,165.0,0.027,0.163,0.83,0.006,0.16,63.0
S275HS,NVD,97.0,1565.0,1505.0,132.0,1150.0,50.0,3381.0,0.105,0.69,0.0459,0.1606,0.033,61.0,198.0,0.028,0.172,0.83,0.01,0.1779,67.0
JSPHTHS(V),NVD,101.0,1615.0,1505.0,132.0,1200.0,50.0,3001.0,0.108,0.84,0.062,0.1459,0.05,63.0,231.0,0.023,0.18,1.34,0.008,0.2079,68.0
AISI12L14,NVD,103.0,1618.0,1505.0,0.0,600.0,50.0,4148.0,0.063,0.89,0.333,0.0739,0.522,50.0,0.0,0.001,0.07,1.1,0.311,0.016,63.0
JSPHTHS(V),NVD,97.0,1570.0,1505.0,132.0,1100.0,50.0,3791.0,0.129,1.04,0.0589,0.1769,0.033,61.0,250.8,0.03,0.179,1.29,0.005,0.2,68.0
JSPHTHS(V),NVD,100.0,1568.0,1505.0,156.0,1400.0,50.0,3901.0,0.115,1.04,0.058,0.1719,0.043,61.0,198.9,0.035,0.181,1.31,0.007,0.186,71.0
JSPHTHS(V),NVD,100.0,1580.0,1505.0,132.0,1200.0,50.0,3424.0,0.105,1.07,0.0439,0.1779,0.019,61.0,264.0,0.031,0.189,1.36,0.005,0.2059,70.0
JSPHTHS(V),NVD,100.0,1575.0,1505.0,132.0,1200.0,50.0,3547.0,0.099,0.98,0.035,0.163,0.014,57.0,234.3,0.032,0.191,1.33,0.005,0.191,67.0
JSPHTHS(V),NVD,100.0,1570.0,1505.0,132.0,1100.0,50.0,3564.0,0.141,1.05,0.039,0.1809,0.055,55.0,191.4,0.046,0.187,1.31,0.008,0.2,74.0
JSPHTHS(V),NVD,100.0,1565.0,1505.0,132.0,1200.0,50.0,3454.0,0.099,1.05,0.047,0.168,0.097,58.0,141.9,0.038,0.193,1.38,0.0089,0.193,67.0
JSPHTHS(V),NVD,100.0,1574.0,1505.0,132.0,1450.0,50.0,3514.0,0.037,0.01,0.0609,0.02,0.047,44.0,165.0,0.029,0.199,1.36,0.007,0.202,68.0
JSPHTHS(V),NVD,100.0,1560.0,1505.0,132.0,1000.0,50.0,3443.0,0.117,1.06,0.047,0.183,0.067,57.0,171.6,0.03,0.194,1.34,0.005,0.2409,70.0
JSPHTHS(V),NVD,100.0,1575.0,1505.0,132.0,1000.0,50.0,3478.0,0.133,1.07,0.047,0.188,0.069,61.0,165.0,0.032,0.196,1.31,0.006,0.223,68.0
JSPHTHS(V),NVD,100.0,1568.0,1505.0,156.0,1100.0,50.0,3434.0,0.152,1.04,0.041,0.191,0.093,64.0,175.8,0.036,0.176,1.34,0.008,0.214,70.0
SS540HS(V),NVD,100.0,1565.0,1505.0,132.0,1250.0,50.0,3527.0,0.14,1.03,0.0429,0.187,0.069,58.0,184.8,0.034,0.202,1.38,0.006,0.197,74.0
SS540HS(V),NVD,100.0,1560.0,1505.0,132.0,1100.0,50.0,3450.0,0.097,1.0,0.039,0.1779,0.056,60.0,198.0,0.036,0.227,1.41,0.012,0.2,82.0
SS540HS(V),NVD,100.0,1565.0,1505.0,132.0,1100.0,50.0,3410.0,0.109,1.2,0.049,0.1499,0.027,61.0,247.5,0.029,0.225,1.42,0.004,0.193,85.0
SS540HS(V),NVD,102.0,1560.0,1505.0,132.0,1150.0,50.0,3781.0,0.105,1.04,0.0449,0.169,0.04,61.0,198.0,0.031,0.217,1.39,0.0089,0.198,77.0
SS540HS(V),NVD,101.0,1565.0,1505.0,132.0,1050.0,50.0,3829.0,0.131,1.08,0.0459,0.182,0.069,60.0,165.0,0.042,0.225,1.53,0.0129,0.186,80.0
JSPHTHSV(VD),VD,102.0,1610.0,1505.0,132.0,1200.0,50.0,3689.0,0.102,0.97,0.047,0.153,0.109,58.0,165.0,0.03,0.187,1.33,0.007,0.202,64.0
JSPHTHSV(VD),VD,100.0,1570.0,1505.0,132.0,1350.0,50.0,3484.0,0.113,1.16,0.0609,0.167,0.064,57.0,231.0,0.038,0.185,1.33,0.006,0.2,66.0
JSPHTHSV(VD),VD,103.0,1560.0,1505.0,132.0,1600.0,50.0,3629.0,0.089,1.06,0.07,0.139,0.079,60.0,257.4,0.034,0.185,1.37,0.007,0.182,61.0
AISI12L14,NVD,100.0,1595.0,1505.0,66.0,600.0,50.0,3879.0,0.097,0.72,0.0609,0.1419,0.048,54.0,66.0,0.001,0.095,1.17,0.3059,0.028,67.0
JSPHTHSV,NVD,106.0,1570.0,1505.0,132.0,1200.0,50.0,3826.0,0.081,0.9,0.0459,0.12,0.04,55.0,132.0,0.042,0.165,1.32,0.012,0.2119,57.0
JSPHTHSV,NVD,97.0,1570.0,1505.0,132.0,1233.0,50.0,3496.0,0.113,1.11,0.0429,0.189,0.099,54.0,132.0,0.03,0.177,1.33,0.0109,0.2079,61.0
JSPHTHSV,NVD,103.0,1570.0,1505.0,132.0,1433.0,50.0,3492.0,0.09,1.03,0.0379,0.1779,0.048,61.0,203.28,0.037,0.173,1.29,0.006,0.202,66.0
JSPHTHSV,NVD,100.0,1570.0,1505.0,132.0,1600.0,50.0,3854.0,0.107,1.03,0.0429,0.1729,0.038,50.0,254.76,0.044,0.183,1.33,0.006,0.216,67.0
JSPHTHSV,NVD,100.0,1564.0,1505.0,132.0,1200.0,50.0,3141.0,0.094,1.07,0.0359,0.1769,0.055,50.0,247.5,0.032,0.181,1.34,0.01,0.196,63.0
JSPHTHSV,NVD,100.0,1570.0,1505.0,132.0,1300.0,50.0,3496.0,0.104,1.06,0.0379,0.182,0.038,54.0,181.5,0.037,0.181,1.32,0.005,0.2182,66.0
C18,NVD,101.0,1565.0,1505.0,110.0,1600.0,50.0,3221.0,0.064,0.41,0.0529,0.0909,0.01,57.0,203.39,0.041,0.197,0.56,0.02,0.115,63.0
C18,NVD,104.0,1565.0,1505.0,110.0,1100.0,50.0,3254.0,0.086,0.42,0.0539,0.108,0.036,50.0,154.55,0.025,0.19,0.53,0.012,0.151,64.0
C18,NVD,104.0,1563.0,1505.0,110.0,1100.0,50.0,3211.0,0.079,0.4,0.0539,0.105,0.028,63.0,215.6,0.033,0.186,0.53,0.016,0.171,67.0
C18,NVD,99.0,1565.0,1505.0,110.0,1150.0,50.0,3346.0,0.087,0.45,0.0519,0.1189,0.018,47.0,210.65,0.019,0.182,0.56,0.005,0.184,67.0
C18,NVD,100.0,1565.0,1505.0,110.0,1200.0,50.0,3090.0,0.071,0.42,0.055,0.1,0.018,55.0,228.8,0.024,0.192,0.57,0.017,0.127,63.0
C18,NVD,98.0,1565.0,1505.0,110.0,1100.0,50.0,3210.0,0.069,0.01,0.0599,0.0149,0.021,57.0,213.95,0.03,0.187,0.51,0.0129,0.1739,63.0
C18,NVD,100.0,1592.0,1505.0,110.0,1350.0,50.0,3726.0,0.071,0.44,0.0529,0.1019,0.018,54.0,222.2,0.026,0.182,0.53,0.007,0.1429,64.0
C18,NVD,100.0,1615.0,1582.0,110.0,1300.0,50.0,3284.0,0.069,0.42,0.055,0.098,0.023,57.0,192.5,0.031,0.17,0.57,0.012,0.098,68.0
AISI12L14-1,NVD,99.0,1618.0,1583.0,66.0,570.0,50.0,3973.0,0.057,0.92,0.328,0.079,0.855,54.0,66.0,0.001,0.07,1.15,0.329,0.01,67.0
C18,NVD,99.0,1576.0,1541.0,132.0,1150.0,50.0,3464.0,0.057,0.47,0.055,0.159,0.028,51.0,223.41,0.026,0.186,0.55,0.008,0.17,67.0
C18,NVD,98.0,1568.0,1505.0,132.0,1400.0,50.0,3638.0,0.053,0.45,0.068,0.1449,0.009,54.0,198.99,0.024,0.19,0.54,0.005,0.168,57.0
C18,NVD,105.0,1580.0,1548.0,132.0,1300.0,50.0,3492.0,0.067,0.43,0.069,0.112,0.018,54.0,132.0,0.025,0.18,0.52,0.006,0.1789,74.0
C18,NVD,99.0,1580.0,1580.0,222.0,1100.0,50.0,3840.0,0.092,0.52,0.058,0.151,0.148,58.0,222.0,0.025,0.191,0.52,0.005,0.202,70.0
C18,NVD,102.0,1570.0,1540.0,132.0,1200.0,50.0,3488.0,0.09,0.52,0.0609,0.163,0.104,47.0,138.6,0.026,0.201,0.55,0.007,0.171,68.0
C18,NVD,105.0,1570.0,1549.0,178.0,1400.0,50.0,3473.0,0.065,0.48,0.0719,0.139,0.066,57.0,194.5,0.022,0.188,0.53,0.006,0.166,70.0
C18,NVD,105.0,1570.0,1582.0,178.0,1300.0,50.0,3815.0,0.065,0.46,0.056,0.12,0.031,58.0,260.5,0.022,0.187,0.53,0.005,0.155,71.0
C18,NVD,99.0,1570.0,1544.0,178.0,1300.0,50.0,2984.0,0.078,0.51,0.062,0.1419,0.076,54.0,204.4,0.034,0.187,0.53,0.0129,0.1489,61.0
C18,NVD,102.0,1570.0,1505.0,178.0,1250.0,50.0,3436.0,0.103,0.53,0.064,0.1409,0.082,63.0,201.1,0.021,0.176,0.54,0.006,0.136,70.0
C18,NVD,103.0,1570.0,1505.0,178.0,1300.0,50.0,3610.0,0.068,0.52,0.0439,0.1419,0.123,51.0,178.0,0.038,0.185,0.53,0.0089,0.165,55.0
C18,NVD,98.0,1580.0,1505.0,178.0,1100.0,50.0,3597.0,0.111,0.5,0.0599,0.14,0.056,63.0,211.0,0.017,0.182,0.52,0.007,0.139,64.0
C18,NVD,100.0,1570.0,1505.0,132.0,1100.0,50.0,3820.0,0.091,0.47,0.0439,0.115,0.08,60.0,132.0,0.026,0.176,0.51,0.0109,0.139,68.0
C18,NVD,100.0,1580.0,1505.0,132.0,1100.0,50.0,3109.0,0.062,0.4,0.0439,0.084,0.007,55.0,234.3,0.016,0.185,0.54,0.006,0.139,61.0
JSPHTLSCH,NVD,99.0,1610.0,1505.0,132.0,1200.0,50.0,3217.0,0.108,0.47,0.0509,0.123,0.071,61.0,191.4,0.029,0.168,1.43,0.006,0.107,64.0
SUP9(AG),VD,96.0,1575.0,1505.0,110.0,1200.0,50.0,3905.0,0.155,0.61,0.0599,0.127,0.023,58.0,185.9,0.014,0.596,0.84,0.003,0.2089,71.0
SUP9(AG),VD,100.0,1575.0,1505.0,110.0,1100.0,50.0,3613.0,0.127,0.55,0.049,0.135,0.03,61.0,176.0,0.028,0.622,0.85,0.003,0.259,73.0
SUP9(AG),VD,103.0,1555.0,1505.0,132.0,1250.0,50.0,4085.0,0.061,0.63,0.0589,0.112,0.02,64.0,231.0,0.028,0.598,0.85,0.004,0.2389,70.0
JSPHTLSCH,NVD,100.0,1570.0,1505.0,220.0,1300.0,50.0,3510.0,0.097,0.96,0.057,0.114,0.034,63.0,239.8,0.032,0.155,1.44,0.007,0.134,68.0
C18,NVD,100.0,1610.0,1505.0,132.0,1100.0,50.0,3771.0,0.049,0.4,0.0459,0.083,0.017,57.0,214.5,0.014,0.169,0.52,0.006,0.153,61.0
C18,NVD,101.0,1575.0,1505.0,132.0,1200.0,50.0,3710.0,0.074,0.42,0.0429,0.104,0.012,51.0,267.3,0.018,0.191,0.52,0.006,0.131,58.0
C18,NVD,98.0,1575.0,1505.0,132.0,1280.0,50.0,3710.0,0.048,0.4,0.0449,0.0599,0.01,57.0,283.8,0.019,0.182,0.54,0.0089,0.099,67.0
C18,NVD,104.0,1570.0,1505.0,110.0,1150.0,50.0,4002.0,0.063,0.46,0.04,0.113,0.021,45.0,207.35,0.019,0.182,0.52,0.004,0.1429,64.0
C18,NVD,96.0,1565.0,1505.0,110.0,1550.0,50.0,3514.0,0.115,0.39,0.0509,0.113,0.052,47.0,138.05,0.019,0.186,0.52,0.007,0.128,66.0
C18,NVD,103.0,1575.0,1505.0,110.0,850.0,50.0,3523.0,0.072,0.29,0.0609,0.068,0.04,63.0,147.95,0.018,0.176,0.51,0.0129,0.106,66.0
C18,NVD,101.0,1580.0,1505.0,132.0,720.0,50.0,3342.0,0.103,0.39,0.0459,0.108,0.052,60.0,168.3,0.019,0.183,0.53,0.008,0.1479,61.0
SUP9(AG),NVD,100.0,1572.0,1505.0,132.0,1070.0,50.0,3743.0,0.088,0.7,0.0439,0.165,0.036,61.0,230.01,0.027,0.61,0.84,0.008,0.202,70.0
SS540HSV,NVD,100.0,1575.0,1505.0,132.0,1250.0,50.0,3427.0,0.1,0.89,0.0449,0.1499,0.051,44.0,188.1,0.034,0.203,1.4,0.02,0.168,64.0
SS540HSV,NVD,101.0,1585.0,1505.0,132.0,1130.0,50.0,3517.0,0.107,1.01,0.0369,0.165,0.045,50.0,204.6,0.033,0.217,1.42,0.0149,0.22,71.0
SUP9(AG),NVD,102.0,1572.0,1505.0,132.0,1070.0,50.0,3510.0,0.097,0.72,0.0609,0.1419,0.048,54.0,230.01,0.034,0.623,0.85,0.006,0.202,70.0
SUP9(AG),NVD,103.0,1538.0,1505.0,132.0,1070.0,50.0,3319.0,0.153,0.64,0.0379,0.1449,0.062,48.0,230.01,0.029,0.617,0.84,0.003,0.216,70.0
SUP9(AG),NVD,104.0,1555.0,1505.0,132.0,1330.0,50.0,3298.0,0.104,0.62,0.0379,0.136,0.012,67.0,257.4,0.032,0.595,0.84,0.007,0.203,57.0
SUP9(AG),NVD,98.0,1559.0,1505.0,110.0,1050.0,50.0,3097.0,0.11,0.69,0.033,0.152,0.011,51.0,194.15,0.03,0.607,0.83,0.004,0.229,61.0
SUP9(AG),NVD,96.0,1550.0,1505.0,132.0,1400.0,50.0,3489.0,0.097,0.72,0.0609,0.1419,0.048,54.0,329.67,0.031,0.634,0.85,0.003,0.218,61.0
SUP9(AG),NVD,100.0,1552.0,1505.0,110.0,900.0,50.0,2979.0,0.087,0.66,0.0299,0.129,0.033,57.0,237.05,0.026,0.591,0.83,0.006,0.249,68.0
SUP9(AG),NVD,104.0,1552.0,1505.0,110.0,1350.0,50.0,3473.0,0.079,0.6,0.0359,0.127,0.066,54.0,205.7,0.036,0.614,0.84,0.006,0.2409,61.0
SUP9(AG),NVD,91.0,1552.0,1505.0,132.0,750.0,50.0,3480.0,0.115,0.76,0.032,0.1489,0.051,45.0,190.41,0.033,0.608,0.85,0.004,0.246,63.0
JSAW5L,VD,105.0,1621.0,1505.0,132.0,1500.0,50.0,3456.0,0.07,0.59,0.042,0.128,0.048,51.0,343.2,0.042,0.163,1.25,0.004,0.278,61.0
SUP9(AG),NVD,103.0,1550.0,1505.0,132.0,1400.0,50.0,3327.0,0.075,0.64,0.0449,0.137,0.057,47.0,255.75,0.031,0.609,0.85,0.007,0.2369,70.0
SUP9(AG),NVD,106.0,1543.0,1505.0,132.0,1100.0,50.0,3317.0,0.072,0.63,0.041,0.123,0.08,51.0,183.15,0.015,0.596,0.84,0.003,0.2039,57.0
JSAW5L,VD,100.0,1585.0,1505.0,132.0,1200.0,50.0,2949.0,0.09,0.65,0.034,0.1439,0.075,51.0,224.4,0.032,0.15,1.25,0.003,0.273,61.0
SUP9(AG),NVD,92.0,1545.0,1505.0,110.0,1000.0,50.0,3573.0,0.101,0.76,0.034,0.1779,0.144,54.0,110.0,0.034,0.612,0.85,0.004,0.266,61.0
JSAW5L,VD,106.0,1590.0,1505.0,132.0,1300.0,50.0,3098.0,0.075,0.65,0.032,0.132,0.061,51.0,193.05,0.03,0.16,1.26,0.002,0.2869,54.0
JSAW5L,VD,103.0,1590.0,1505.0,132.0,1500.0,50.0,2991.0,0.064,0.59,0.039,0.122,0.039,51.0,308.55,0.036,0.16,1.27,0.004,0.2869,55.0
SUP9(AG),NVD,95.0,1575.0,1505.0,132.0,1300.0,50.0,3625.0,0.107,0.7,0.032,0.153,0.077,57.0,214.5,0.036,0.622,0.85,0.004,0.22,64.0
JSAW5L,VD,97.0,1590.0,1505.0,132.0,1500.0,50.0,3363.0,0.078,0.71,0.031,0.159,0.059,54.0,165.0,0.036,0.155,1.27,0.002,0.3019,54.0
SUP9(AG),NVD,104.0,1550.0,1505.0,132.0,1200.0,50.0,3474.0,0.059,0.49,0.033,0.084,0.011,58.0,132.0,0.021,0.59,0.84,0.005,0.231,60.0
JSAW5L,VD,98.0,1600.0,1505.0,132.0,1600.0,50.0,3314.0,0.067,0.41,0.048,0.034,0.006,57.0,402.6,0.03,0.172,1.34,0.005,0.3579,58.0
SUP9(AG),NVD,97.0,1550.0,1505.0,132.0,1700.0,50.0,3752.0,0.065,0.33,0.0449,0.05,0.004,54.0,462.0,0.032,0.605,0.84,0.006,0.16,74.0
SUP9(AG),NVD,93.0,1552.0,1505.0,132.0,1300.0,50.0,3548.0,0.066,0.63,0.0379,0.109,0.049,57.0,247.5,0.02,0.594,0.85,0.003,0.2039,68.0
JSAW5L,VD,98.0,1577.0,1505.0,132.0,1400.0,50.0,3670.0,0.072,0.7,0.033,0.162,0.059,54.0,181.5,0.032,0.156,1.23,0.004,0.33,61.0
JSAW5L,VD,92.0,1610.0,1505.0,132.0,1700.0,50.0,3660.0,0.074,0.78,0.034,0.167,0.119,54.0,181.5,0.033,0.16,1.26,0.003,0.3039,57.0
JSAW5L,VD,102.0,1590.0,1505.0,132.0,1550.0,50.0,3572.0,0.1,0.63,0.031,0.1439,0.088,54.0,214.5,0.032,0.174,1.25,0.003,0.255,51.0
SUP9(AG),NVD,102.0,1557.0,1505.0,132.0,1000.0,50.0,3312.0,0.074,0.69,0.032,0.1499,0.113,54.0,173.25,0.033,0.634,0.84,0.003,0.2849,63.0
JSAW5L,VD,98.0,1583.0,1505.0,132.0,1400.0,50.0,3545.0,0.062,0.44,0.035,0.078,0.063,44.0,250.8,0.035,0.153,1.24,0.002,0.31,54.0
SUP9(AG),NVD,96.0,1550.0,1505.0,132.0,1250.0,50.0,3528.0,0.09,0.72,0.039,0.152,0.048,50.0,231.0,0.035,0.606,0.84,0.004,0.256,70.0
SUP9(AG),NVD,96.0,1550.0,1505.0,132.0,11000.0,50.0,3554.0,0.108,0.7,0.0379,0.1749,0.094,44.0,191.4,0.033,0.605,0.83,0.002,0.28,64.0
JSAW5L,VD,97.0,1595.0,1505.0,132.0,1300.0,50.0,3428.0,0.103,0.67,0.047,0.151,0.053,43.0,214.5,0.033,0.162,1.26,0.003,0.2919,61.0
JSAW5L,VD,103.0,1580.0,1505.0,132.0,1580.0,50.0,3396.0,0.088,0.67,0.0369,0.116,0.068,57.0,231.0,0.03,0.164,1.24,0.003,0.3019,60.0
SUP9(AG),NVD,100.0,1550.0,1505.0,132.0,1200.0,50.0,3209.0,0.093,0.56,0.0529,0.1179,0.013,43.0,264.0,0.039,0.6,0.82,0.0064,0.2092,68.0
SUP9(AG),NVD,98.0,1550.0,1505.0,132.0,1200.0,50.0,3362.0,0.096,0.6,0.0429,0.128,0.076,54.0,195.69,0.022,0.619,0.85,0.005,0.1749,70.0
JSAW5L,VD,98.0,1581.0,1505.0,132.0,1580.0,50.0,3455.0,0.095,0.6,0.0359,0.1449,0.088,51.0,171.6,0.03,0.167,1.25,0.002,0.271,55.0
SUP9(AG),NVD,98.0,1550.0,1505.0,132.0,950.0,50.0,3235.0,0.187,0.6,0.0379,0.136,0.118,45.0,181.5,0.032,0.603,0.85,0.003,0.27,67.0
JSAW5L,VD,96.0,1575.0,1505.0,132.0,1500.0,50.0,3522.0,0.07,0.64,0.0369,0.16,0.12,44.0,171.6,0.037,0.155,1.25,0.003,0.2819,61.0
SUP9AG,NVD,98.0,1560.0,1505.0,132.0,1000.0,50.0,3582.0,0.12,0.56,0.035,0.132,0.045,44.0,217.8,0.036,0.599,0.87,0.003,0.281,70.0
JSAW5L,VD,104.0,1585.0,1505.0,132.0,1550.0,50.0,3825.0,0.08,0.59,0.0439,0.13,0.057,51.0,289.41,0.037,0.157,1.21,0.003,0.2999,58.0
SUP9AG,NVD,99.0,1553.0,1505.0,132.0,1200.0,50.0,3650.0,0.139,0.73,0.0359,0.166,0.041,57.0,222.75,0.032,0.623,0.85,0.008,0.254,64.0
JSAW5L,VD,99.0,1578.0,1505.0,132.0,1450.0,50.0,3780.0,0.071,0.69,0.042,0.137,0.032,51.0,247.5,0.04,0.165,1.27,0.005,0.2989,60.0
JSAW4,VD,100.0,1625.0,1505.0,132.0,1450.0,50.0,3875.0,0.086,0.36,0.0509,0.1,0.049,55.0,287.1,0.033,0.149,0.46,0.003,0.184,63.0
SUP9AG,NVD,99.0,1545.0,1505.0,132.0,1200.0,50.0,3942.0,0.116,0.7,0.0509,0.156,0.038,54.0,231.0,0.032,0.614,0.84,0.006,0.261,63.0
FE550DLMH,NVD,101.0,1615.0,1505.0,132.0,1200.0,50.0,4160.0,0.164,0.53,0.0599,0.122,0.032,48.0,198.0,0.017,0.196,0.81,0.006,0.222,66.0
JSAW4,VD,98.0,1595.0,1505.0,132.0,1300.0,50.0,4644.0,0.055,0.27,0.0529,0.114,0.066,60.0,231.0,0.029,0.142,0.45,0.003,0.199,64.0
SUP9AG,VD,99.0,1550.0,1505.0,132.0,1200.0,50.0,4701.0,0.063,0.34,0.0509,0.0919,0.013,54.0,259.05,0.041,0.595,0.85,0.0089,0.2889,66.0
JSAW4,VD,101.0,1620.0,1505.0,132.0,1550.0,50.0,3889.0,0.064,0.3,0.0589,0.0899,0.079,54.0,209.55,0.04,0.15,0.45,0.007,0.203,58.0
JSAW4,VD,103.0,1610.0,1505.0,132.0,1350.0,50.0,3966.0,0.06,0.34,0.0509,0.097,0.13,51.0,176.55,0.036,0.148,0.45,0.004,0.1769,55.0
JSAW5L,VD,89.0,1623.0,1505.0,132.0,1850.0,50.0,3676.0,0.07,0.73,0.0519,0.16,0.101,54.0,196.35,0.033,0.161,1.26,0.004,0.254,66.0
FE550DLMH,NVD,100.0,1590.0,1505.0,132.0,1450.0,50.0,3768.0,0.064,0.63,0.0459,0.125,0.031,54.0,151.8,0.015,0.195,0.84,0.008,0.2049,67.0
FE550DLMH,NVD,102.0,1590.0,1505.0,132.0,1450.0,50.0,3785.0,0.067,0.61,0.063,0.129,0.02,57.0,237.6,0.01,0.173,0.79,0.0089,0.201,71.0
FE550DLMH,NVD,101.0,1580.0,1505.0,110.0,1300.0,50.0,3800.0,0.074,0.57,0.065,0.128,0.099,55.0,110.0,0.015,0.174,0.81,0.006,0.193,61.0
JSAW5L,VD,104.0,1585.0,1505.0,132.0,1550.0,50.0,3901.0,0.08,0.63,0.064,0.14,0.052,51.0,181.5,0.032,0.157,1.24,0.003,0.2949,60.0
FE550DLMH,NVD,100.0,1575.0,1505.0,132.0,1300.0,50.0,3322.0,0.064,0.53,0.0539,0.114,0.02,48.0,171.6,0.035,0.175,0.81,0.017,0.216,68.0
JSAW5L,VD,99.0,1590.0,1505.0,132.0,1200.0,50.0,3442.0,0.083,0.69,0.0459,0.16,0.093,60.0,165.0,0.035,0.156,1.23,0.003,0.2959,64.0
JSAW5L,VD,104.0,1575.0,1505.0,132.0,1400.0,50.0,3301.0,0.069,0.57,0.0459,0.104,0.004,53.0,181.5,0.03,0.156,1.26,0.006,0.2869,63.0
FE550DLMH,NVD,103.0,1615.0,1505.0,110.0,1100.0,50.0,3638.0,0.097,0.72,0.0609,0.1419,0.048,54.0,110.0,0.01,0.191,0.82,0.007,0.2359,63.0
FE550DLMH,NVD,100.0,1588.0,1505.0,110.0,1250.0,50.0,3474.0,0.082,0.63,0.0599,0.127,0.021,51.0,136.4,0.01,0.179,0.82,0.006,0.1759,67.0
JSAW5L,VD,102.0,1575.0,1505.0,132.0,1400.0,50.0,3901.0,0.073,0.81,0.0459,0.182,0.063,47.0,214.5,0.028,0.161,1.23,0.003,0.2819,61.0
JSAW5L,VD,99.0,1574.0,1505.0,132.0,1500.0,50.0,3067.0,0.076,0.63,0.063,0.1459,0.061,64.0,198.0,0.03,0.156,1.24,0.003,0.253,55.0
JSAW5L,VD,101.0,1575.0,1505.0,132.0,1750.0,50.0,3969.0,0.101,0.6,0.066,0.134,0.081,53.0,165.0,0.026,0.165,1.27,0.003,0.265,64.0
FE550DLMH,NVD,100.0,1615.0,1505.0,110.0,1500.0,50.0,3489.0,0.062,0.63,0.0719,0.138,0.012,57.0,176.0,0.01,0.19,0.88,0.01,0.214,71.0
JSAW5L,VD,94.0,1574.0,1505.0,110.0,1300.0,50.0,3466.0,0.074,0.64,0.056,0.13,0.015,67.0,209.0,0.028,0.155,1.23,0.003,0.2889,60.0
JSAW5L,VD,99.0,1615.0,1505.0,132.0,1500.0,50.0,3967.0,0.074,0.57,0.0599,0.126,0.033,57.0,205.26,0.032,0.17,1.25,0.004,0.2839,57.0
FE550DLMH,NVD,105.0,1575.0,1505.0,132.0,1450.0,50.0,3758.0,0.087,0.63,0.0749,0.163,0.02,54.0,181.5,0.007,0.201,0.83,0.007,0.1719,57.0
FE550DLMH,NVD,106.0,1585.0,1505.0,110.0,1400.0,50.0,4401.0,0.057,0.61,0.0739,0.116,0.009,57.0,159.5,0.007,0.186,0.85,0.016,0.164,71.0
JSAW5L,VD,98.0,1570.0,1505.0,132.0,1700.0,50.0,3522.0,0.075,0.68,0.0529,0.1429,0.046,55.0,231.0,0.032,0.153,1.26,0.003,0.335,63.0
JSAW5L,VD,99.0,1570.0,1505.0,132.0,1450.0,50.0,3570.0,0.066,0.65,0.05,0.109,0.038,64.0,231.0,0.031,0.16,1.29,0.002,0.2889,51.0
FE550DLMH,VD,99.0,1570.0,1505.0,110.0,1150.0,50.0,3263.0,0.13,0.71,0.0509,0.151,0.106,60.0,143.0,0.015,0.195,0.85,0.007,0.202,67.0
JSAW5L,VD,99.0,1575.0,1505.0,178.0,1450.0,50.0,3677.0,0.084,0.69,0.0599,0.157,0.097,54.0,260.5,0.031,0.165,1.26,0.003,0.311,64.0
FE550DLMH,NVD,104.0,1585.0,1505.0,110.0,1250.0,50.0,3720.0,0.104,0.64,0.062,0.1489,0.039,51.0,110.0,0.014,0.187,0.83,0.0179,0.1739,70.0
JSAW5L,VD,103.0,1565.0,1505.0,132.0,1650.0,50.0,4127.0,0.069,0.64,0.0539,0.12,0.038,57.0,330.0,0.039,0.16,1.24,0.003,0.3009,61.0
FE550DLMH,NVD,106.0,1615.0,1505.0,110.0,1350.0,50.0,3498.0,0.103,0.63,0.066,0.1499,0.039,50.0,110.0,0.005,0.193,0.81,0.008,0.188,67.0
JSAW5L,VD,101.0,1570.0,1505.0,132.0,1550.0,50.0,4624.0,0.076,0.64,0.066,0.135,0.023,55.0,326.04,0.033,0.158,1.24,0.003,0.2869,67.0
FE550DLMH,NVD,110.0,1575.0,1505.0,110.0,1050.0,50.0,3919.0,0.074,0.59,0.0519,0.1179,0.016,44.0,136.4,0.005,0.201,0.81,0.0109,0.199,73.0
FE550DLMH,NVD,110.0,1587.0,1541.0,132.0,1300.0,50.0,3740.0,0.075,0.6,0.058,0.1179,0.019,54.0,183.15,0.015,0.192,0.89,0.012,0.234,71.0
FE550DLMH,NVD,107.0,1582.0,1505.0,144.0,1200.0,50.0,3546.0,0.08,0.6,0.0539,0.128,0.033,61.0,155.55,0.007,0.192,0.82,0.01,0.185,66.0
FE550DLMH,NVD,102.0,1580.0,1505.0,144.0,1150.0,50.0,3377.0,0.087,0.66,0.0609,0.1409,0.036,51.0,160.5,0.017,0.173,0.82,0.017,0.2049,67.0
FE550DLMH,NVD,98.0,1578.0,1505.0,132.0,1200.0,50.0,3760.0,0.116,0.7,0.067,0.162,0.003,61.0,264.0,0.02,0.198,0.82,0.0109,0.192,61.0
FE550DLMH,NVD,103.0,1580.0,1544.0,132.0,1300.0,50.0,3799.0,0.058,0.56,0.064,0.096,0.017,50.0,183.15,0.011,0.197,0.82,0.007,0.2069,74.0
FE550DLMH,NVD,105.0,1580.0,1540.0,144.0,1400.0,50.0,3957.0,0.057,0.58,0.068,0.109,0.019,44.0,177.0,0.006,0.189,0.83,0.01,0.245,67.0
FE550DLMH,NVD,103.0,1590.0,1505.0,144.0,1250.0,50.0,3092.0,0.067,0.61,0.07,0.13,0.042,43.0,195.15,0.007,0.185,0.84,0.007,0.186,67.0
FE550DLMH,NVD,97.0,1592.0,1540.0,144.0,1100.0,50.0,3710.0,0.063,0.56,0.066,0.097,0.001,58.0,177.0,0.005,0.216,0.88,0.01,0.2059,64.0
FE550DLMH,NVD,96.0,1583.0,1505.0,144.0,1300.0,50.0,3780.0,0.083,0.74,0.0609,0.256,0.104,60.0,144.0,0.007,0.186,0.83,0.004,0.245,64.0
FE550DLMH,NVD,101.0,1591.0,1544.0,132.0,1100.0,50.0,3687.0,0.135,0.75,0.062,0.223,0.089,63.0,148.5,0.011,0.187,0.8,0.012,0.234,67.0
S275HS,NVD,103.0,1613.0,1505.0,144.0,1350.0,50.0,3754.0,0.068,0.68,0.057,0.133,0.009,61.0,289.2,0.03,0.163,0.86,0.008,0.223,66.0
FE550DLMH,NVD,107.0,1584.0,1535.0,144.0,1100.0,50.0,3451.0,0.094,0.67,0.058,0.139,0.011,50.0,210.0,0.005,0.209,0.84,0.0089,0.196,67.0
S275HS,NVD,110.0,1579.0,1505.0,198.0,1550.0,50.0,2773.0,0.067,0.54,0.0539,0.069,0.003,61.0,307.89,0.034,0.17,0.83,0.014,0.184,66.0
S275HS,NVD,96.0,1580.0,1530.0,144.0,1400.0,50.0,4303.0,0.075,0.76,0.062,0.158,0.041,61.0,226.5,0.034,0.171,0.85,0.014,0.191,64.0
SS540HSV,NVD,98.0,1565.0,1543.0,144.0,1200.0,50.0,3144.0,0.111,0.92,0.058,0.154,0.09,53.0,163.8,0.045,0.224,1.44,0.014,0.217,74.0
SS540HSV,NVD,100.0,1560.0,1505.0,132.0,1400.0,50.0,3550.0,0.105,0.71,0.056,0.138,0.053,51.0,181.5,0.03,0.215,1.51,0.008,0.224,80.0
SS540HSV,NVD,101.0,1565.0,1505.0,144.0,1250.0,50.0,3522.0,0.122,0.96,0.0609,0.171,0.084,50.0,183.6,0.036,0.227,1.44,0.0089,0.203,82.0
JSPHTHSV(VD),VD,101.0,1558.0,1505.0,132.0,1470.0,50.0,3440.0,0.099,1.06,0.058,0.163,0.081,53.0,214.5,0.027,0.194,1.34,0.004,0.2109,61.0
JSPHTHSV(VD),VD,100.0,1560.0,1505.0,132.0,1450.0,50.0,3523.0,0.097,0.94,0.0509,0.1769,0.07,51.0,181.5,0.028,0.188,1.34,0.003,0.23,54.0
JSPHTHSV(VD),VD,96.0,1560.0,1505.0,132.0,1200.0,50.0,3303.0,0.1,1.11,0.0459,0.1779,0.031,53.0,247.5,0.036,0.177,1.34,0.003,0.2099,54.0
JSPHTHSV(VD),VD,98.0,1560.0,1505.0,132.0,1200.0,50.0,3555.0,0.154,1.02,0.0439,0.1759,0.096,58.0,132.0,0.03,0.181,1.31,0.0109,0.1719,61.0
JSPHTHSV(VD),VD,99.0,1565.0,1505.0,132.0,1822.0,50.0,3680.0,0.098,1.1,0.0299,0.183,0.043,50.0,198.0,0.031,0.181,1.33,0.005,0.1809,61.0
JSPHTHSV(VD),VD,103.0,1565.0,1505.0,132.0,1100.0,50.0,3633.0,0.098,1.05,0.042,0.1739,0.021,55.0,290.4,0.036,0.182,1.33,0.004,0.2129,61.0
JSPHTHSV(VD),VD,107.0,1570.0,1505.0,132.0,1350.0,50.0,3282.0,0.112,1.12,0.0589,0.164,0.041,44.0,272.25,0.029,0.189,1.32,0.004,0.189,61.0
JSPHTHS(V),NVD,103.0,1565.0,1505.0,0.0,1050.0,50.0,3846.0,0.141,1.01,0.04,0.198,0.089,38.0,29.7,0.028,0.172,1.32,0.005,0.2389,64.0
JSPHTHS(V),NVD,100.0,1570.0,1505.0,0.0,1150.0,50.0,3570.0,0.161,1.09,0.0519,0.192,0.022,47.0,122.1,0.03,0.181,1.33,0.005,0.2039,61.0
JSPHTHS(V),NVD,96.0,1570.0,1505.0,132.0,1200.0,50.0,3556.0,0.11,1.11,0.047,0.2119,0.055,43.0,158.4,0.022,0.181,1.32,0.005,0.2419,64.0
S275HS,NVD,98.0,1615.0,1505.0,132.0,1250.0,50.0,3450.0,0.1,0.63,0.057,0.138,0.005,51.0,290.4,0.025,0.163,0.83,0.004,0.2109,61.0
SAE15B41,VD,100.0,1578.0,1505.0,132.0,1600.0,50.0,3548.0,0.097,0.76,0.0609,0.137,0.1,51.0,216.15,0.031,0.402,1.47,0.005,0.221,61.0
SAE15B41,VD,97.0,1560.0,1505.0,132.0,1300.0,50.0,3378.0,0.089,0.81,0.058,0.135,0.084,51.0,247.5,0.035,0.392,1.45,0.003,0.2109,61.0
S275HS,NVD,102.0,1580.0,1505.0,132.0,1250.0,50.0,3195.0,0.083,0.63,0.0539,0.139,0.084,51.0,194.04,0.029,0.159,0.83,0.005,0.182,64.0
SAE15B41,VD,102.0,1573.0,1505.0,132.0,1300.0,50.0,3112.0,0.079,0.64,0.0529,0.136,0.066,51.0,214.5,0.036,0.396,1.48,0.004,0.2089,64.0
S275HS,NVD,101.0,1590.0,1505.0,178.0,1150.0,50.0,3565.0,0.122,0.64,0.0529,0.1489,0.107,50.0,178.0,0.037,0.165,0.83,0.0109,0.185,64.0
S275HS,NVD,101.0,1580.0,1553.0,132.0,1500.0,50.0,3694.0,0.087,0.67,0.058,0.1489,0.072,60.0,186.78,0.039,0.168,0.82,0.008,0.203,63.0
S275HS,NVD,102.0,1570.0,1505.0,132.0,1450.0,50.0,3540.0,0.069,0.66,0.0609,0.138,0.054,51.0,241.89,0.031,0.179,0.82,0.005,0.198,64.0
C18,NVD,103.0,1565.0,1505.0,132.0,1100.0,50.0,3567.0,0.119,0.43,0.055,0.123,0.096,51.0,155.1,0.027,0.177,0.53,0.005,0.1479,64.0
C18,NVD,108.0,1565.0,1505.0,144.0,1300.0,50.0,3548.0,0.073,0.43,0.058,0.135,0.076,51.0,177.0,0.023,0.177,0.52,0.004,0.1749,64.0
C18,NVD,101.0,1570.0,1550.0,132.0,1200.0,50.0,3638.0,0.089,0.45,0.056,0.1489,0.086,51.0,155.1,0.023,0.182,0.53,0.003,0.2119,64.0
C18,NVD,95.0,1565.0,1539.0,156.0,1150.0,50.0,3417.0,0.089,0.44,0.064,0.14,0.208,48.0,156.0,0.022,0.186,0.56,0.003,0.221,64.0
C18,NVD,103.0,1565.0,1522.0,144.0,1400.0,50.0,4136.0,0.05,0.45,0.055,0.1179,0.014,51.0,233.1,0.027,0.191,0.53,0.0109,0.133,63.0
C18,NVD,98.0,1565.0,1505.0,144.0,1450.0,50.0,4220.0,0.062,0.44,0.065,0.104,0.021,53.0,223.2,0.023,0.187,0.57,0.012,0.161,61.0
C18,NVD,102.0,1565.0,1543.0,144.0,1350.0,50.0,3461.0,0.057,0.41,0.066,0.111,0.012,51.0,226.5,0.023,0.195,0.54,0.0129,0.154,66.0
C18,NVD,100.0,1565.0,1530.0,144.0,1100.0,50.0,3392.0,0.147,0.41,0.065,0.114,0.092,55.0,163.8,0.029,0.194,0.54,0.014,0.154,63.0
C18,NVD,101.0,1566.0,1537.0,132.0,1200.0,50.0,3620.0,0.067,0.43,0.07,0.122,0.041,54.0,161.04,0.029,0.192,0.53,0.0179,0.1419,64.0
C18,NVD,104.0,1565.0,1505.0,144.0,1300.0,50.0,3430.0,0.066,0.43,0.0719,0.0909,0.037,55.0,246.3,0.024,0.192,0.53,0.016,0.1469,64.0
C18,NVD,104.0,1566.0,1534.0,132.0,1450.0,50.0,4198.0,0.067,0.43,0.07,0.123,0.012,48.0,132.0,0.029,0.184,0.53,0.02,0.13,64.0
C18,NVD,103.0,1615.0,1556.0,132.0,1600.0,50.0,3609.0,0.062,0.41,0.0739,0.098,0.019,48.0,250.8,0.018,0.199,0.51,0.016,0.167,66.0
C18,NVD,100.0,1575.0,1581.0,132.0,1280.0,50.0,3240.0,0.081,0.48,0.0739,0.1429,0.049,57.0,179.19,0.025,0.184,0.55,0.012,0.159,64.0
C18,NVD,98.0,1565.0,1540.0,132.0,1450.0,50.0,3901.0,0.081,0.47,0.065,0.134,0.111,55.0,132.0,0.024,0.177,0.55,0.0109,0.1459,64.0
C18,NVD,104.0,1575.0,1505.0,110.0,1250.0,50.0,3939.0,0.059,0.47,0.0739,0.115,0.061,51.0,176.0,0.03,0.17,0.53,0.0129,0.156,63.0
C18,NVD,101.0,1570.0,1505.0,110.0,1200.0,50.0,3740.0,0.044,0.42,0.0749,0.1029,0.046,38.0,235.4,0.034,0.186,0.53,0.016,0.157,63.0
JSPHTHS(V),NVD,103.0,1610.0,1567.0,110.0,1450.0,50.0,2821.0,0.076,0.85,0.05,0.137,0.038,41.0,261.8,0.038,0.184,1.32,0.003,0.195,70.0
JSPHTHS(V),NVD,102.0,1575.0,1505.0,110.0,1650.0,50.0,3787.0,0.09,1.01,0.0609,0.1429,0.021,54.0,311.3,0.036,0.176,1.33,0.004,0.198,71.0
JSPHTHS(V),NVD,97.0,1580.0,1505.0,132.0,1500.0,50.0,3370.0,0.107,1.12,0.067,0.194,0.021,67.0,330.0,0.026,0.182,1.33,0.006,0.194,71.0
JSPHTHS(V),NVD,100.0,1576.0,1505.0,132.0,1550.0,50.0,4041.0,0.064,0.66,0.0709,0.132,0.044,43.0,274.56,0.032,0.183,1.33,0.0089,0.194,66.0
JSPHTHS(V),NVD,97.0,1603.0,1505.0,110.0,1250.0,50.0,3647.0,0.113,0.64,0.0609,0.152,0.06,51.0,232.1,0.032,0.181,1.32,0.007,0.1789,66.0
JSPHTHS(V),NVD,99.0,1590.0,1505.0,132.0,1650.0,50.0,3367.0,0.074,0.63,0.0599,0.12,0.03,51.0,267.63,0.033,0.195,1.32,0.007,0.2089,67.0
JSPHTHS(V),NVD,97.0,1570.0,1620.0,198.0,1650.0,50.0,3197.0,0.077,0.64,0.07,0.136,0.031,51.0,313.5,0.034,0.188,1.33,0.01,0.223,66.0
JSPHTHS(V),NVD,98.0,1615.0,1505.0,132.0,1600.0,50.0,3603.0,0.062,0.63,0.065,0.11,0.05,55.0,244.86,0.026,0.176,1.32,0.006,0.182,64.0
JSPHTHS(V),NVD,99.0,1570.0,1505.0,132.0,1600.0,50.0,3129.0,0.077,0.6,0.066,0.1179,0.016,51.0,308.55,0.026,0.198,1.33,0.007,0.214,64.0
JSPHTHS(V),NVD,98.0,1585.0,1505.0,110.0,1350.0,50.0,2679.0,0.072,0.58,0.065,0.1029,0.013,51.0,235.4,0.023,0.181,1.33,0.0089,0.2069,61.0
JSPHTHS(V),NVD,95.0,1575.0,1505.0,178.0,1350.0,50.0,4746.0,0.07,0.63,0.066,0.11,0.014,51.0,339.7,0.032,0.179,1.33,0.007,0.2379,70.0
JSPHTHS(V),NVD,97.0,1575.0,1505.0,110.0,1400.0,50.0,3418.0,0.076,0.65,0.066,0.1489,0.032,50.0,258.5,0.021,0.187,1.31,0.005,0.193,67.0
JSPHTHS(V),NVD,99.0,1569.0,1505.0,132.0,1350.0,50.0,3767.0,0.118,1.03,0.068,0.1729,0.032,51.0,254.1,0.038,0.189,1.33,0.0109,0.187,67.0
JSPHTHS(V),NVD,96.0,1565.0,1505.0,132.0,1400.0,50.0,3729.0,0.086,1.05,0.055,0.183,0.019,61.0,171.6,0.034,0.181,1.32,0.008,0.2,66.0
JSPHTHS(V),NVD,98.0,1570.0,1505.0,132.0,1250.0,50.0,4225.0,0.164,1.08,0.07,0.198,0.116,55.0,293.7,0.027,0.188,1.3,0.008,0.195,67.0
C18,NVD,99.0,1565.0,1505.0,132.0,1300.0,50.0,3496.0,0.073,0.44,0.0749,0.096,0.1,27.0,174.24,0.026,0.193,0.54,0.008,0.153,66.0
C18,NVD,103.0,1580.0,1505.0,132.0,1500.0,50.0,4115.0,0.058,0.43,0.0739,0.116,0.012,61.0,260.04,0.023,0.194,0.54,0.0109,0.1489,61.0
C18,NVD,98.0,1575.0,1505.0,132.0,1350.0,50.0,4104.0,0.143,0.44,0.085,0.1409,0.138,47.0,132.0,0.032,0.176,0.53,0.016,0.155,61.0
C18,NVD,106.0,1585.0,1505.0,132.0,1480.0,50.0,4059.0,0.138,0.4,0.08,0.128,0.077,41.0,168.3,0.036,0.202,0.53,0.0179,0.134,64.0
C18,NVD,105.0,1568.0,1505.0,132.0,1350.0,50.0,4081.0,0.113,0.45,0.08,0.1499,0.081,50.0,132.0,0.02,0.189,0.54,0.012,0.133,64.0
C18,NVD,99.0,1575.0,1515.0,144.0,1100.0,50.0,3683.0,0.072,0.28,0.068,0.083,0.022,55.0,236.4,0.025,0.173,0.52,0.006,0.1729,67.0
C18,NVD,93.0,1615.0,1505.0,132.0,1450.0,50.0,3887.0,0.086,0.45,0.07,0.127,0.059,57.0,250.8,0.023,0.178,0.54,0.005,0.16,61.0
C18,NVD,103.0,1569.0,1505.0,132.0,1500.0,50.0,3811.0,0.087,0.4,0.07,0.126,0.062,51.0,217.8,0.014,0.189,0.54,0.005,0.157,64.0
C18,NVD,101.0,1564.0,1505.0,132.0,1200.0,50.0,3861.0,0.075,0.43,0.062,0.1312,0.045,54.0,214.5,0.026,0.166,0.52,0.007,0.158,64.0
C18,NVD,103.0,1568.0,1521.0,144.0,1100.0,50.0,4012.0,0.087,0.43,0.058,0.137,0.043,55.0,213.3,0.025,0.185,0.52,0.006,0.167,66.0
C18,NVD,100.0,1565.0,1543.0,144.0,1200.0,50.0,3832.0,0.058,0.42,0.066,0.128,0.007,51.0,274.35,0.032,0.186,0.53,0.006,0.1489,66.0
C18,NVD,114.0,1564.0,1505.0,110.0,1100.0,50.0,3768.0,0.066,0.39,0.0719,0.128,0.026,54.0,225.5,0.036,0.181,0.52,0.01,0.159,63.0
C18,NVD,100.0,1570.0,1505.0,132.0,1100.0,50.0,3890.0,0.056,0.46,0.063,0.117,0.021,61.0,247.5,0.026,0.176,0.53,0.006,0.202,64.0
C18,NVD,101.0,1570.0,1532.0,144.0,1200.0,50.0,4024.0,0.082,0.43,0.0719,0.156,0.054,60.0,249.6,0.028,0.18,0.53,0.007,0.1499,66.0
SAE1006,VD,95.0,1635.0,1505.0,264.0,2400.0,50.0,4757.0,0.022,0.26,0.0739,0.02,0.125,55.0,462.0,0.023,0.038,0.36,0.005,0.049,63.0
S275LS,NVD,97.0,1610.0,1505.0,144.0,1250.0,50.0,3845.0,0.075,0.61,0.0739,0.139,0.055,54.0,248.94,0.034,0.166,0.82,0.007,0.197,68.0
SAE1004,VD,94.0,1607.0,1505.0,242.0,1850.0,50.0,5229.0,0.02,0.23,0.068,0.017,0.098,51.0,469.04,0.025,0.032,0.33,0.004,0.0459,60.0
S275LS,NVD,107.0,1600.0,1505.0,242.0,1200.0,50.0,3485.0,0.088,0.56,0.0719,0.1189,0.05,51.0,326.15,0.041,0.163,0.73,0.0149,0.187,64.0
SAE1004,VD,97.0,1620.0,1505.0,242.0,1900.0,50.0,4449.0,0.027,0.24,0.07,0.016,0.046,51.0,519.2,0.032,0.033,0.35,0.006,0.0459,61.0
S275LS,NVD,104.0,1600.0,1505.0,242.0,1200.0,50.0,3820.0,0.026,0.32,0.049,0.017,0.022,51.0,326.15,0.031,0.163,0.72,0.004,0.192,68.0
SAE1004,VD,100.0,1605.0,1505.0,242.0,2100.0,50.0,4336.0,0.053,0.54,0.065,0.085,0.023,53.0,482.9,0.024,0.033,0.36,0.005,0.028,61.0
SAE1004,VD,98.0,1610.0,1505.0,242.0,2050.0,50.0,4168.0,0.025,0.28,0.0719,0.007,0.083,54.0,501.05,0.034,0.039,0.35,0.01,0.021,61.0
SAE1004,VD,100.0,1605.0,1553.0,242.0,2100.0,50.0,3683.0,0.026,0.3,0.048,0.012,0.083,57.0,301.4,0.032,0.035,0.33,0.003,0.048,61.0
S275LS,NVD,111.0,1580.0,1505.0,132.0,1650.0,50.0,3542.0,0.086,0.58,0.056,0.12,0.052,51.0,223.41,0.039,0.165,0.72,0.0149,0.189,66.0
SAE1004,VD,102.0,1600.0,1505.0,242.0,2100.0,50.0,4189.0,0.032,0.26,0.0589,0.008,0.098,51.0,489.5,0.027,0.039,0.37,0.008,0.023,63.0
S275LS,NVD,97.0,1580.0,1505.0,132.0,1500.0,50.0,3859.0,0.087,0.54,0.058,0.1179,0.095,51.0,191.4,0.042,0.169,0.74,0.0129,0.217,63.0
SAE1004,VD,98.0,1600.0,1505.0,352.0,2500.0,50.0,4123.0,0.025,0.2,0.0599,0.005,0.027,61.0,665.5,0.025,0.032,0.38,0.008,0.019,61.0
JSPHTLSV,NVD,101.0,1610.0,1505.0,132.0,1300.0,50.0,3614.0,0.037,0.01,0.065,0.014,0.024,57.0,339.9,0.026,0.183,1.28,0.005,0.2099,66.0
SAE1004,VD,92.0,1599.0,1505.0,242.0,1700.0,50.0,4053.0,0.027,0.26,0.062,0.008,0.123,54.0,390.5,0.011,0.034,0.35,0.005,0.039,60.0
SAE1004,VD,93.0,1600.0,1505.0,242.0,1800.0,50.0,4053.0,0.024,0.26,0.0599,0.0109,0.081,55.0,440.0,0.02,0.033,0.35,0.006,0.019,61.0
JSPHTLSV,NVD,97.0,1580.0,1505.0,176.0,1750.0,50.0,3410.0,0.096,1.0,0.0599,0.158,0.067,55.0,268.4,0.036,0.18,1.29,0.01,0.2119,67.0
JSPHTLSV,NVD,103.0,1580.0,1505.0,132.0,1250.0,50.0,3445.0,0.136,0.89,0.064,0.1449,0.136,57.0,132.0,0.03,0.175,1.3,0.01,0.199,70.0
SAE1004,VD,97.0,1595.0,1505.0,276.0,2000.0,50.0,4577.0,0.03,0.3,0.066,0.01,0.087,51.0,408.0,0.017,0.039,0.35,0.006,0.029,64.0
SAE1004,VD,99.0,1602.0,1505.0,276.0,2250.0,50.0,3896.0,0.024,0.22,0.063,0.007,0.017,54.0,771.0,0.018,0.03,0.39,0.005,0.033,61.0
SAE1004,VD,104.0,1598.0,1505.0,276.0,1850.0,50.0,4480.0,0.027,0.24,0.0609,0.01,0.07,64.0,490.5,0.022,0.032,0.35,0.006,0.021,55.0
HC66/70,NVD,108.0,1590.0,1505.0,0.0,1200.0,50.0,3458.0,0.074,0.39,0.066,0.106,0.002,48.0,0.0,0.004,0.66,0.68,0.012,0.248,64.0
SAE1006,VD,99.0,1600.0,1505.0,276.0,2200.0,50.0,4628.0,0.03,0.27,0.064,0.01,0.129,51.0,375.0,0.025,0.04,0.37,0.008,0.024,54.0
SAE1006,VD,94.0,1595.0,1505.0,276.0,1900.0,50.0,3887.0,0.035,0.25,0.068,0.0109,0.165,61.0,325.5,0.021,0.037,0.36,0.004,0.033,60.0
HC66/70,NVD,96.0,1545.0,1505.0,66.0,850.0,50.0,3914.0,0.201,0.55,0.08,0.161,0.005,60.0,66.0,0.007,0.66,0.67,0.0129,0.2829,66.0
SAE1006,VD,93.0,1595.0,1506.0,276.0,1950.0,50.0,4351.0,0.021,0.26,0.0749,0.0109,0.086,51.0,441.0,0.021,0.034,0.41,0.006,0.024,55.0
SAE1006,VD,97.0,1590.0,1520.0,276.0,2400.0,50.0,4705.0,0.021,0.23,0.0899,0.0089,0.039,45.0,688.5,0.018,0.033,0.36,0.004,0.031,61.0
SAE1006,VD,94.0,1600.0,1505.0,276.0,1600.0,50.0,3806.0,0.025,0.25,0.07,0.0109,0.035,43.0,474.0,0.038,0.033,0.38,0.0129,0.027,64.0
C18MMN,NVD,101.0,1620.0,1540.0,144.0,1350.0,50.0,3605.0,0.084,0.51,0.0719,0.096,0.03,47.0,279.3,0.03,0.168,0.68,0.005,0.2349,64.0
C18MMN,NVD,95.0,1575.0,1505.0,176.0,1900.0,50.0,4438.0,0.029,0.25,0.07,0.0089,0.053,51.0,423.5,0.035,0.138,0.56,0.003,0.0869,61.0
C18MMN,NVD,103.0,1580.0,1505.0,132.0,1300.0,50.0,3852.0,0.086,0.51,0.07,0.111,0.058,51.0,240.9,0.034,0.166,0.67,0.008,0.184,64.0
C18MMN,NVD,93.0,1580.0,1505.0,176.0,1300.0,50.0,4273.0,0.025,0.29,0.067,0.008,0.1,51.0,201.41,0.035,0.194,0.75,0.0089,0.203,64.0
C18MMN,NVD,102.0,1585.0,1505.0,176.0,1400.0,50.0,3671.0,0.038,0.22,0.0609,0.0089,0.028,61.0,258.5,0.029,0.158,0.63,0.007,0.1489,64.0
SAE1006,VD,97.0,1635.0,1505.0,276.0,1900.0,50.0,4454.0,0.027,0.25,0.07,0.0109,0.052,32.0,490.5,0.026,0.033,0.36,0.004,0.035,61.0
C18MMN,NVD,95.0,1585.0,1531.0,132.0,1300.0,50.0,3685.0,0.103,0.5,0.065,0.108,0.058,54.0,220.44,0.03,0.172,0.66,0.005,0.198,64.0
C18MMN,NVD,105.0,1585.0,1505.0,132.0,1450.0,50.0,5010.0,0.097,0.49,0.067,0.105,0.053,54.0,231.0,0.031,0.165,0.68,0.007,0.19,61.0
SAE1006,VD,97.0,1595.0,1505.0,276.0,1900.0,50.0,5098.0,0.022,0.26,0.066,0.01,0.045,54.0,565.4100000000001,0.025,0.037,0.39,0.0089,0.031,60.0
C18HMNHT(NB),NVD,102.0,1605.0,1505.0,132.0,1750.0,50.0,4154.0,0.079,0.8,0.0609,0.078,0.017,51.0,326.7,0.024,0.167,1.28,0.004,0.194,67.0
SAE1006,VD,95.0,1590.0,1505.0,298.0,1950.0,50.0,4331.0,0.021,0.3,0.068,0.0109,0.051,51.0,550.78,0.032,0.031,0.39,0.01,0.016,60.0
SAE1006,VD,97.0,1598.0,1505.0,276.0,2050.0,50.0,4264.0,0.033,0.25,0.066,0.007,0.004,54.0,675.3,0.019,0.038,0.36,0.006,0.02,58.0
C18HMNHT(NB),NVD,104.0,1600.0,1505.0,132.0,1450.0,50.0,3814.0,0.101,0.86,0.0709,0.116,0.07,51.0,223.41,0.037,0.164,1.27,0.0109,0.19,67.0
SAE1006,VD,95.0,1590.0,1505.0,156.0,2300.0,50.0,4990.0,0.026,0.27,0.062,0.014,0.072,54.0,354.0,0.023,0.041,0.35,0.007,0.023,57.0
SAE1006,VD,95.0,1595.0,1505.0,276.0,2150.0,50.0,3421.0,0.028,0.28,0.049,0.0109,0.087,54.0,497.1,0.027,0.035,0.38,0.005,0.0509,60.0
C18HMNHT(NB),NVD,100.0,1580.0,1505.0,156.0,1350.0,50.0,4095.0,0.094,0.92,0.0459,0.132,0.071,51.0,210.78,0.038,0.176,1.29,0.005,0.192,66.0
SAE1006,VD,100.0,1598.0,1505.0,156.0,1950.0,50.0,4562.0,0.035,0.32,0.063,0.014,0.079,54.0,314.4,0.024,0.038,0.38,0.004,0.035,63.0
SAE1006,VD,103.0,1600.0,1505.0,156.0,1600.0,50.0,3894.0,0.024,0.27,0.068,0.0109,0.084,53.0,337.5,0.011,0.035,0.38,0.005,0.0219,61.0
C18HMNHT(V)HSI,NVD,100.0,1610.0,1505.0,132.0,1350.0,50.0,4020.0,0.063,0.44,0.078,0.0459,0.021,45.0,353.1,0.03,0.167,1.26,0.0089,0.33,64.0
SAE1006,VD,95.0,1598.0,1505.0,276.0,1700.0,50.0,4474.0,0.024,0.28,0.062,0.008,0.084,44.0,500.4,0.022,0.032,0.38,0.004,0.0369,54.0
SAE1006,VD,98.0,1599.0,1505.0,276.0,1950.0,50.0,4426.0,0.025,0.27,0.065,0.0089,0.074,51.0,490.5,0.02,0.036,0.38,0.004,0.0369,51.0
C18HMNHT(V)HSI,NVD,100.0,1580.0,1505.0,110.0,1200.0,50.0,4318.0,0.088,0.79,0.066,0.1799,0.104,51.0,149.6,0.036,0.178,1.27,0.007,0.3049,64.0
SAE1006,VD,98.0,1595.0,1505.0,242.0,1900.0,50.0,4438.0,0.029,0.16,0.0739,0.007,0.12,44.0,390.5,0.021,0.034,0.36,0.004,0.041,64.0
C18HMNHT(V)HSI,NVD,100.0,1585.0,1505.0,132.0,1500.0,50.0,3552.0,0.065,0.79,0.067,0.155,0.027,47.0,273.9,0.035,0.171,1.28,0.0109,0.331,70.0
