Repository: Shubhammmmmmmmmmmmmm/AI-Aluminium-Addition-Optimization

File: clean_data/clean_dataset_ModelB.csv (part 6 of 14)
GRADE,VD/NVD,Batch Number,Date,tap_wt_from_EAF,LIFTING TEMP_LRF,TEMP OPENING_LRF,al ingot_kg__during_EAF_tapping,LIME_LRF,SPAR,OXY_EAF,LRF_Initial_Chemistry_C,LRF_Initial_Chemistry_MN,LRF_Initial_Chemistry_S,LRF_Initial_Chemistry_SI,LRF_Initial_Chemistry_AL,LRF_Initial_Chemistry_N2,Total_Al_LRF_kg,LRF_Final_Chemistry_AL,LRF_Final_Chemistry_C,LRF_Final_Chemistry_MN,Final_S,Final_SI,LRF_Final_Chemistry_N2,GRADE_KEY,C_Target,Mn_Target,Si_Target,Al_Target,C_Min,C_Max,Mn_Min,Mn_Max,Si_Min,Si_Max,Al_Min,Al_Max,N_Max,S_Max,Carbon_Gap,Mn_Gap,Si_Gap,Al_Gap,Mean_Oxygen,Samples
FE550DLMH,NVD,4616002.0,,105.0,1618.0,1505.0,110.0,1300.0,25.0,3795.0,0.101,0.65,0.062,0.187,0.027,47.0,159.5,0.013,0.194,0.83,0.008,0.25,68.0,FE550DLMH,,,,,,,,,,,,,,,,,,,436.781728873635,
FE550DLMH,NVD,4616003.0,,100.0,1578.0,1600.0,110.0,1500.0,25.0,3191.0,0.116,0.6,0.0529,0.136,0.003,57.0,209.0,0.008,0.192,0.84,0.01,0.2429,71.0,FE550DLMH,,,,,,,,,,,,,,,,,,,436.781728873635,
FE550DLMH,NVD,4616004.0,,96.0,1580.0,1505.0,110.0,1300.0,25.0,4350.0,0.062,0.67,0.0529,0.128,0.003,57.0,151.25,0.013,0.187,0.85,0.0089,0.171,74.0,FE550DLMH,,,,,,,,,,,,,,,,,,,436.781728873635,
JSPMMnCU,NVD,4616005.0,,96.0,1575.0,1505.0,110.0,1300.0,25.0,3814.0,0.055,0.6,0.065,0.1459,0.024,64.0,225.5,0.036,0.153,0.82,0.0089,0.3009,64.0,JSPMMNCU,,,,,,,,,,,,,,,,,,,436.781728873635,
FE550DLMH,NVD,4616006.0,,97.0,1584.0,1505.0,110.0,1600.0,25.0,3595.0,0.062,0.62,0.0749,0.131,0.021,64.0,176.0,0.019,0.178,0.83,0.024,0.216,71.0,FE550DLMH,,,,,,,,,,,,,,,,,,,436.781728873635,
JSPMMnCU,NVD,4616007.0,,95.0,1574.0,1505.0,110.0,1000.0,25.0,3297.0,0.101,0.71,0.07,0.23,0.087,61.0,149.6,0.045,0.161,0.85,0.014,0.279,68.0,JSPMMNCU,,,,,,,,,,,,,,,,,,,436.781728873635,
JSPMMnCU,NVD,4616008.0,,91.0,1574.0,1505.0,132.0,1200.0,25.0,3823.0,0.117,0.75,0.069,0.227,0.063,47.0,207.9,0.037,0.142,0.82,0.01,0.2439,70.0,JSPMMNCU,,,,,,,,,,,,,,,,,,,436.781728873635,
JSPMMnCU,NVD,4616009.0,,96.0,1585.0,1505.0,110.0,1000.0,25.0,3643.0,0.109,0.68,0.0589,0.2079,0.066,61.0,150.26,0.024,0.166,0.9,0.008,0.319,67.0,JSPMMNCU,,,,,,,,,,,,,,,,,,,436.781728873635,
JSPMMnCU,NVD,4616010.0,,98.0,1590.0,1505.0,110.0,1150.0,25.0,4016.0,0.098,0.62,0.0429,0.201,0.056,60.0,197.78,0.032,0.169,0.83,0.004,0.319,67.0,JSPMMNCU,,,,,,,,,,,,,,,,,,,436.781728873635,
JSPMMnCU,NVD,4616011.0,,100.0,1590.0,1505.0,132.0,1200.0,25.0,3761.0,0.073,0.59,0.042,0.2079,0.04,63.0,216.15,0.038,0.169,0.83,0.008,0.311,67.0,JSPMMNCU,,,,,,,,,,,,,,,,,,,436.781728873635,
C18,NVD,4616012.0,,106.0,1620.0,1505.0,132.0,1200.0,25.0,3946.0,0.067,0.45,0.0497,0.137,0.033,63.0,224.4,0.031,0.183,0.54,0.012,0.168,61.0,C18,0.19,0.525,0.125,,0.18,0.2,0.5,0.55,0.05,0.2,,0.012,120.0,0.025,0.123,0.075,-0.012,,208.0,1.0
C18,NVD,4616013.0,,103.0,1600.0,1640.0,132.0,1100.0,25.0,3457.0,0.047,0.44,0.0449,0.137,0.031,63.0,186.45,0.015,0.183,0.56,0.012,0.16,64.0,C18,0.19,0.525,0.125,,0.18,0.2,0.5,0.55,0.05,0.2,,0.012,120.0,0.025,0.143,0.085,-0.012,,208.0,1.0
C18,NVD,4616014.0,,98.0,1580.0,1551.0,132.0,1200.0,25.0,3426.0,0.08,0.47,0.057,0.1029,0.032,63.0,216.15,0.034,0.186,0.53,0.0149,0.16,64.0,C18,0.19,0.525,0.125,,0.18,0.2,0.5,0.55,0.05,0.2,,0.012,120.0,0.025,0.11,0.055,0.0220999999999999,,208.0,1.0
C18,NVD,4616015.0,,100.0,1590.0,1555.0,176.0,1100.0,25.0,3795.0,0.065,0.46,0.066,0.156,0.04,51.0,198.11,0.042,0.18,0.52,0.0149,0.171,64.0,C18,0.19,0.525,0.125,,0.18,0.2,0.5,0.55,0.05,0.2,,0.012,120.0,0.025,0.125,0.065,-0.031,,208.0,1.0
C18,NVD,4616016.0,,100.0,1580.0,1545.0,132.0,1100.0,25.0,3854.0,0.091,0.44,0.064,0.131,0.044,63.0,183.15,0.031,0.185,0.53,0.021,0.1459,67.0,C18,0.19,0.525,0.125,,0.18,0.2,0.5,0.55,0.05,0.2,,0.012,120.0,0.025,0.099,0.085,-0.006,,208.0,1.0
C18,NVD,4616017.0,,100.0,1580.0,1505.0,132.0,1100.0,25.0,3465.0,0.065,0.39,0.063,0.08,0.005,63.0,214.5,0.018,0.192,0.52,0.01,0.1479,66.0,C18,0.19,0.525,0.125,,0.18,0.2,0.5,0.55,0.05,0.2,,0.012,120.0,0.025,0.125,0.135,0.045,,208.0,1.0
C18,NVD,4616018.0,,100.0,1575.0,1505.0,132.0,1200.0,25.0,3565.0,0.065,0.44,0.0599,0.114,0.042,63.0,178.2,0.024,0.184,0.52,0.0109,0.1739,71.0,C18,0.19,0.525,0.125,,0.18,0.2,0.5,0.55,0.05,0.2,,0.012,120.0,0.025,0.125,0.085,0.0109999999999999,,208.0,1.0
C18,NVD,4616019.0,,100.0,1570.0,1505.0,132.0,1200.0,25.0,3104.0,0.069,0.46,0.068,0.1449,0.023,43.0,211.2,0.026,0.192,0.53,0.0129,0.155,70.0,C18,0.19,0.525,0.125,,0.18,0.2,0.5,0.55,0.05,0.2,,0.012,120.0,0.025,0.121,0.065,-0.0199,,208.0,1.0
C18,NVD,4616020.0,,100.0,1570.0,1505.0,132.0,1100.0,25.0,3012.0,0.051,0.41,0.067,0.099,0.006,47.0,231.0,0.022,0.19,0.55,0.01,0.1459,63.0,C18,0.19,0.525,0.125,,0.18,0.2,0.5,0.55,0.05,0.2,,0.012,120.0,0.025,0.139,0.115,0.0259999999999999,,208.0,1.0
C18,NVD,4616021.0,,100.0,1575.0,1505.0,132.0,1200.0,25.0,3433.0,0.106,0.47,0.068,0.125,0.045,54.0,188.1,0.02,0.193,0.54,0.008,0.154,61.0,C18,0.19,0.525,0.125,,0.18,0.2,0.5,0.55,0.05,0.2,,0.012,120.0,0.025,0.084,0.055,0.0,,208.0,1.0
C18,NVD,4616022.0,,100.0,1575.0,1505.0,132.0,1200.0,25.0,3270.0,0.083,0.45,0.0719,0.131,0.008,51.0,231.0,0.024,0.192,0.53,0.014,0.162,61.0,C18,0.19,0.525,0.125,,0.18,0.2,0.5,0.55,0.05,0.2,,0.012,120.0,0.025,0.107,0.075,-0.006,,208.0,1.0
C18,NVD,4616023.0,,100.0,1575.0,1505.0,132.0,1200.0,25.0,3471.0,0.074,0.46,0.0749,0.113,0.032,60.0,214.5,0.024,0.194,0.52,0.012,0.169,61.0,C18,0.19,0.525,0.125,,0.18,0.2,0.5,0.55,0.05,0.2,,0.012,120.0,0.025,0.116,0.065,0.0119999999999999,,208.0,1.0
C18,NVD,4616024.0,,100.0,1573.0,1505.0,132.0,1400.0,25.0,2948.0,0.071,0.47,0.067,0.138,0.092,51.0,148.5,0.024,0.184,0.52,0.006,0.1759,60.0,C18,0.19,0.525,0.125,,0.18,0.2,0.5,0.55,0.05,0.2,,0.012,120.0,0.025,0.119,0.055,-0.013,,208.0,1.0
C18,NVD,4616025.0,,100.0,1580.0,1505.0,132.0,1200.0,25.0,3962.0,0.09,0.43,0.0599,0.113,0.039,50.0,198.0,0.021,0.188,0.52,0.007,0.1739,61.0,C18,0.19,0.525,0.125,,0.18,0.2,0.5,0.55,0.05,0.2,,0.012,120.0,0.025,0.1,0.095,0.0119999999999999,,208.0,1.0
C18,NVD,4616026.0,,100.0,1580.0,1505.0,132.0,1200.0,25.0,3662.0,0.071,0.46,0.049,0.108,0.034,51.0,198.0,0.017,0.203,0.54,0.007,0.161,64.0,C18,0.19,0.525,0.125,,0.18,0.2,0.5,0.55,0.05,0.2,,0.012,120.0,0.025,0.119,0.065,0.017,,208.0,1.0
C18,NVD,4616027.0,,100.0,1595.0,1505.0,132.0,1500.0,50.0,3875.0,0.085,0.46,0.0539,0.123,0.05,51.0,214.5,0.017,0.186,0.54,0.003,0.1459,60.0,C18,0.19,0.525,0.125,,0.18,0.2,0.5,0.55,0.05,0.2,,0.012,120.0,0.025,0.105,0.065,0.002,,208.0,1.0
C18,NVD,4616028.0,,100.0,1605.0,1505.0,132.0,1300.0,50.0,3698.0,0.059,0.43,0.055,0.111,0.044,54.0,214.5,0.022,0.176,0.55,0.004,0.1719,60.0,C18,0.19,0.525,0.125,,0.18,0.2,0.5,0.55,0.05,0.2,,0.012,120.0,0.025,0.131,0.095,0.0139999999999999,,208.0,1.0
C18,NVD,4616029.0,,106.0,1590.0,1505.0,132.0,1400.0,25.0,4483.0,0.056,0.41,0.041,0.0889,0.014,54.0,148.5,0.022,0.185,0.52,0.008,0.1489,57.0,C18,0.19,0.525,0.125,,0.18,0.2,0.5,0.55,0.05,0.2,,0.012,120.0,0.025,0.134,0.115,0.0360999999999999,,208.0,1.0
SAE1541,NVD,4616030.0,,101.0,1580.0,1505.0,110.0,1350.0,25.0,3648.0,0.07,0.4,0.048,0.068,0.016,51.0,251.9,0.039,0.405,1.52,0.003,0.19,60.0,SAE1541,0.4,1.55,0.2,0.0325,0.38,0.42,1.5,1.6,0.15,0.25,0.025,0.04,75.0,0.01,0.33,1.15,0.132,0.0165,405.0,5.0
C18,NVD,4616031.0,,95.0,1610.0,1505.0,110.0,1300.0,25.0,3081.0,0.082,0.44,0.048,0.0909,0.036,55.0,209.0,0.024,0.184,0.54,0.005,0.165,61.0,C18,0.19,0.525,0.125,,0.18,0.2,0.5,0.55,0.05,0.2,,0.012,120.0,0.025,0.108,0.085,0.0341,,208.0,1.0
SAE1541,VD,4616032.0,,99.0,1565.0,1505.0,132.0,1650.0,25.0,4302.0,0.088,0.44,0.0599,0.104,0.053,61.0,330.0,0.031,0.389,1.52,0.003,0.185,64.0,SAE1541,0.4,1.55,0.2,0.0325,0.38,0.42,1.5,1.6,0.15,0.25,0.025,0.04,75.0,0.01,0.312,1.11,0.096,-0.0204999999999999,405.0,5.0
C18,NVD,4616033.0,,101.0,1582.0,1505.0,110.0,1200.0,25.0,3615.0,0.069,0.41,0.065,0.085,0.014,55.0,218.9,0.028,0.18,0.49,0.0089,0.153,61.0,C18,0.19,0.525,0.125,,0.18,0.2,0.5,0.55,0.05,0.2,,0.012,120.0,0.025,0.121,0.115,0.0399999999999999,,208.0,1.0
C18,NVD,4616034.0,,102.0,1575.0,1505.0,110.0,1250.0,25.0,4172.0,0.08,0.43,0.07,0.0859,0.049,55.0,176.0,0.031,0.187,0.52,0.014,0.156,61.0,C18,0.19,0.525,0.125,,0.18,0.2,0.5,0.55,0.05,0.2,,0.012,120.0,0.025,0.11,0.095,0.0390999999999999,,208.0,1.0
S275HS,NVD,4616035.0,,101.0,1575.0,1505.0,132.0,1550.0,25.0,3307.0,0.073,0.6,0.057,0.139,0.042,60.0,211.2,0.032,0.167,0.79,0.007,0.191,60.0,S275HS,,,,,,,,,,,,,,,,,,,342.3058823529412,17.0
S275HS,NVD,4616036.0,,99.0,1565.0,1505.0,132.0,1000.0,25.0,3845.0,0.086,0.64,0.064,0.1429,0.065,47.0,198.0,0.033,0.162,0.82,0.007,0.2059,67.0,S275HS,,,,,,,,,,,,,,,,,,,342.3058823529412,17.0
S275HS,NVD,4616037.0,,102.0,1565.0,1505.0,110.0,1500.0,25.0,3693.0,0.081,0.64,0.0589,0.1479,0.04,51.0,235.4,0.036,0.165,0.83,0.005,0.223,64.0,S275HS,,,,,,,,,,,,,,,,,,,342.3058823529412,17.0
S275HS,NVD,4616038.0,,101.0,1568.0,1505.0,132.0,1550.0,50.0,4758.0,0.058,0.63,0.065,0.116,0.017,44.0,300.3,0.035,0.155,0.82,0.006,0.186,64.0,S275HS,,,,,,,,,,,,,,,,,,,342.3058823529412,17.0
S275HS,NVD,4616039.0,,101.0,1565.0,1505.0,178.0,1170.0,50.0,3871.0,0.097,0.72,0.0609,0.1419,0.048,54.0,280.3,0.03,0.17,0.83,0.008,0.196,64.0,S275HS,,,,,,,,,,,,,,,,,,,342.3058823529412,17.0
S275HS,NVD,4616040.0,,101.0,1570.0,1505.0,178.0,1550.0,50.0,3717.0,0.101,0.65,0.063,0.1419,0.035,47.0,310.0,0.039,0.162,0.83,0.0109,0.187,70.0,S275HS,,,,,,,,,,,,,,,,,,,342.3058823529412,17.0
S275HS,NVD,4616041.0,,101.0,1570.0,1505.0,178.0,1450.0,50.0,2367.0,0.085,0.69,0.065,0.156,0.083,47.0,244.0,0.029,0.167,0.84,0.0089,0.1749,64.0,S275HS,,,,,,,,,,,,,,,,,,,342.3058823529412,17.0
S275HS,NVD,4616042.0,,100.0,1570.0,1505.0,132.0,1200.0,50.0,3465.0,0.086,0.61,0.07,0.132,0.052,53.0,231.0,0.031,0.16,0.83,0.008,0.201,64.0,S275HS,,,,,,,,,,,,,,,,,,,342.3058823529412,17.0
S275HS,NVD,4616043.0,,97.0,1575.0,1505.0,132.0,1400.0,50.0,3448.0,0.125,0.68,0.064,0.161,0.034,54.0,211.2,0.036,0.168,0.83,0.0129,0.195,67.0,S275HS,,,,,,,,,,,,,,,,,,,342.3058823529412,17.0
E410HS(V),NVD,4616044.0,,104.0,1565.0,1505.0,132.0,1500.0,50.0,3113.0,0.108,0.98,0.0609,0.151,0.043,55.0,240.9,0.039,0.163,1.49,0.028,0.166,70.0,E410HSV,,,,,,,,,,,,,,,,,,,436.781728873635,
SS540HSV,NVD,4616045.0,,100.0,1615.0,1505.0,132.0,1200.0,50.0,3331.0,0.099,1.03,0.049,0.1469,0.02,57.0,214.5,0.03,0.206,1.51,0.0179,0.157,74.0,SS540HSV,,,,,,,,,,,,,,,,,,,436.781728873635,
SAE1541,VD,4616046.0,,89.0,1585.0,1505.0,132.0,1500.0,50.0,3294.0,0.118,1.18,0.0519,0.1799,0.029,54.0,280.5,0.032,0.392,1.53,0.003,0.2079,61.0,SAE1541,0.4,1.55,0.2,0.0325,0.38,0.42,1.5,1.6,0.15,0.25,0.025,0.04,75.0,0.01,0.282,0.3700000000000001,0.0201,0.0034999999999999,405.0,5.0
SS540HSV,NVD,4616047.0,,100.0,1585.0,1505.0,132.0,1400.0,50.0,3263.0,0.088,1.04,0.0599,0.132,0.023,57.0,320.1,0.035,0.219,1.43,0.008,0.229,86.0,SS540HSV,,,,,,,,,,,,,,,,,,,436.781728873635,
SAE1541,VD,4616048.0,,102.0,1565.0,1505.0,132.0,1500.0,50.0,3345.0,0.099,0.94,0.0589,0.1489,0.022,50.0,231.0,0.038,0.406,1.58,0.004,0.216,61.0,SAE1541,0.4,1.55,0.2,0.0325,0.38,0.42,1.5,1.6,0.15,0.25,0.025,0.04,75.0,0.01,0.301,0.6100000000000001,0.0511,0.0105,405.0,5.0
SS540HSV,NVD,4616049.0,,100.0,1570.0,1505.0,132.0,1200.0,50.0,3285.0,0.101,0.98,0.056,0.1479,0.027,50.0,264.0,0.029,0.223,1.43,0.008,0.2109,82.0,SS540HSV,,,,,,,,,,,,,,,,,,,436.781728873635,
SS540HSV,NVD,4616050.0,,100.0,1563.0,1505.0,132.0,1200.0,50.0,2996.0,0.086,0.94,0.058,0.139,0.03,57.0,313.5,0.034,0.222,1.45,0.007,0.219,94.0,SS540HSV,,,,,,,,,,,,,,,,,,,436.781728873635,
SS540HSV,NVD,4616051.0,,100.0,1562.0,1505.0,132.0,1450.0,50.0,3382.0,0.098,1.03,0.062,0.17,0.044,51.0,214.5,0.038,0.218,1.44,0.0089,0.222,71.0,SS540HSV,,,,,,,,,,,,,,,,,,,436.781728873635,
SS540HSV,NVD,4616052.0,,98.0,1563.0,1505.0,132.0,1350.0,50.0,3443.0,0.089,1.0,0.056,0.158,0.028,51.0,273.9,0.037,0.196,1.4,0.0089,0.2369,74.0,SS540HSV,,,,,,,,,,,,,,,,,,,436.781728873635,
JSPHTHSV,NVD,4616053.0,,96.0,1566.0,1505.0,132.0,1200.0,50.0,3126.0,0.103,0.99,0.063,0.171,0.047,51.0,207.9,0.034,0.176,1.35,0.0109,0.221,66.0,JSPHTHSV,0.19,1.325,0.2,,0.18,0.2,1.3,1.35,0.15,0.25,,0.022,90.0,0.025,0.087,0.3349999999999999,0.0289999999999999,,445.4,35.0
JSPHTHSV(VD),VD,4616054.0,,98.0,1565.0,1505.0,132.0,1250.0,50.0,3498.0,0.108,1.07,0.048,0.188,0.097,58.0,158.4,0.036,0.183,1.31,0.003,0.229,58.0,JSPHTHSVVD,,,,,,,,,,,,,,,,,,,290.0,1.0
JSPHTHSV(VD),VD,4616055.0,,103.0,1560.0,1505.0,132.0,1400.0,50.0,3715.0,0.11,1.0,0.056,0.1729,0.038,48.0,257.4,0.034,0.185,1.33,0.003,0.2089,63.0,JSPHTHSVVD,,,,,,,,,,,,,,,,,,,290.0,1.0
SAE1541,VD,4616056.0,,99.0,1580.0,1505.0,132.0,1450.0,50.0,3896.0,0.123,1.03,0.056,0.1719,0.145,54.0,165.0,0.035,0.389,1.53,0.004,0.217,61.0,SAE1541,0.4,1.55,0.2,0.0325,0.38,0.42,1.5,1.6,0.15,0.25,0.025,0.04,75.0,0.01,0.277,0.52,0.0281,-0.1124999999999999,405.0,5.0
JSPHTHSV,NVD,4616057.0,,98.0,1561.0,1505.0,132.0,1300.0,50.0,3796.0,0.131,1.01,0.0449,0.1799,0.101,54.0,260.7,0.039,0.182,1.26,0.01,0.218,67.0,JSPHTHSV,0.19,1.325,0.2,,0.18,0.2,1.3,1.35,0.15,0.25,,0.022,90.0,0.025,0.059,0.3149999999999999,0.0201,,445.4,35.0
JSPHTHSV,NVD,4616058.0,,100.0,1561.0,1505.0,132.0,1350.0,50.0,3934.0,0.1,0.99,0.064,0.139,0.028,54.0,260.7,0.043,0.193,1.34,0.014,0.198,66.0,JSPHTHSV,0.19,1.325,0.2,,0.18,0.2,1.3,1.35,0.15,0.25,,0.022,90.0,0.025,0.09,0.3349999999999999,0.061,,445.4,35.0
JSPHTHSV,NVD,4616059.0,,92.0,1575.0,1505.0,132.0,900.0,50.0,4054.0,0.096,1.05,0.0519,0.2,0.059,51.0,221.1,0.028,0.167,1.32,0.02,0.22,66.0,JSPHTHSV,0.19,1.325,0.2,,0.18,0.2,1.3,1.35,0.15,0.25,,0.022,90.0,0.025,0.094,0.2749999999999999,0.0,,445.4,35.0
JSPHTHSV,NVD,4616060.0,,89.0,1566.0,1505.0,132.0,1200.0,50.0,3548.0,0.112,1.24,0.0539,0.2099,0.056,64.0,198.0,0.03,0.183,1.32,0.007,0.246,68.0,JSPHTHSV,0.19,1.325,0.2,,0.18,0.2,1.3,1.35,0.15,0.25,,0.022,90.0,0.025,0.078,0.0849999999999999,-0.0098999999999999,,445.4,35.0
HC52BX,VD,4616061.0,,97.0,1575.0,1505.0,0.0,1150.0,50.0,4217.0,0.099,0.56,0.0599,0.133,0.002,50.0,0.0,0.003,0.51,0.75,0.0089,0.1759,58.0,HC52BX,0.52,0.755,0.2,,0.5,0.54,0.71,0.8,0.15,0.25,,,60.0,0.015,0.421,0.1949999999999999,0.067,,436.781728873635,
JSPHTHSV,NVD,4616062.0,,96.0,1563.0,1505.0,132.0,1100.0,50.0,3838.0,0.093,1.1,0.042,0.186,0.03,63.0,221.76,0.032,0.198,1.33,0.007,0.195,66.0,JSPHTHSV,0.19,1.325,0.2,,0.18,0.2,1.3,1.35,0.15,0.25,,0.022,90.0,0.025,0.097,0.2249999999999998,0.014,,445.4,35.0
HC52BX,VD,4616063.0,,102.0,1540.0,1505.0,0.0,1200.0,50.0,3448.0,0.084,0.79,0.063,0.28,0.002,50.0,0.0,0.005,0.517,0.73,0.006,0.153,57.0,HC52BX,0.52,0.755,0.2,,0.5,0.54,0.71,0.8,0.15,0.25,,,60.0,0.015,0.436,-0.035,-0.08,,436.781728873635,
JSPHTHSV,NVD,4616064.0,,103.0,1570.0,1505.0,132.0,1350.0,50.0,3916.0,0.099,1.09,0.0609,0.197,0.053,61.0,193.05,0.03,0.183,1.35,0.0109,0.217,67.0,JSPHTHSV,0.19,1.325,0.2,,0.18,0.2,1.3,1.35,0.15,0.25,,0.022,90.0,0.025,0.091,0.2349999999999998,0.003,,445.4,35.0
JSPHTHSV,NVD,4616065.0,,105.0,1566.0,1505.0,132.0,1300.0,50.0,3282.0,0.091,1.01,0.0599,0.163,0.043,63.0,244.2,0.03,0.179,1.3,0.01,0.2039,67.0,JSPHTHSV,0.19,1.325,0.2,,0.18,0.2,1.3,1.35,0.15,0.25,,0.022,90.0,0.025,0.099,0.3149999999999999,0.037,,445.4,35.0
JSPHTHSV,NVD,4616066.0,,103.0,1615.0,1505.0,132.0,1350.0,50.0,3840.0,0.056,0.62,0.063,0.153,0.04,54.0,247.5,0.033,0.187,1.33,0.007,0.219,68.0,JSPHTHSV,0.19,1.325,0.2,,0.18,0.2,1.3,1.35,0.15,0.25,,0.022,90.0,0.025,0.134,0.705,0.047,,445.4,35.0
JSPHTHSV,NVD,4616067.0,,97.0,1560.0,1505.0,132.0,1300.0,50.0,4107.0,0.058,0.62,0.062,0.1189,0.021,53.0,297.0,0.03,0.172,1.32,0.005,0.195,64.0,JSPHTHSV,0.19,1.325,0.2,,0.18,0.2,1.3,1.35,0.15,0.25,,0.022,90.0,0.025,0.132,0.705,0.0811,,445.4,35.0
JSPHTHSV,NVD,4616068.0,,100.0,1565.0,1505.0,132.0,1250.0,50.0,3950.0,0.06,0.64,0.065,0.127,0.015,53.0,264.0,0.036,0.194,1.35,0.005,0.222,66.0,JSPHTHSV,0.19,1.325,0.2,,0.18,0.2,1.3,1.35,0.15,0.25,,0.022,90.0,0.025,0.13,0.6849999999999999,0.073,,445.4,35.0
SAE1541,VD,4616069.0,,97.0,1560.0,1505.0,132.0,1300.0,50.0,3790.0,0.093,0.95,0.063,0.164,0.05,50.0,264.0,0.031,0.39,1.52,0.004,0.2119,61.0,SAE1541,0.4,1.55,0.2,0.0325,0.38,0.42,1.5,1.6,0.15,0.25,0.025,0.04,75.0,0.01,0.307,0.6000000000000001,0.036,-0.0175,405.0,5.0
JSPHTHSV,NVD,4616070.0,,98.0,1565.0,1505.0,132.0,1250.0,50.0,3358.0,0.105,1.08,0.065,0.184,0.026,54.0,260.7,0.029,0.176,1.36,0.008,0.198,66.0,JSPHTHSV,0.19,1.325,0.2,,0.18,0.2,1.3,1.35,0.15,0.25,,0.022,90.0,0.025,0.085,0.2449999999999998,0.016,,445.4,35.0
JSPHTHSV,NVD,4616071.0,,96.0,1565.0,1505.0,132.0,1400.0,50.0,3218.0,0.1,1.09,0.065,0.164,0.039,53.0,273.9,0.026,0.177,1.36,0.008,0.232,66.0,JSPHTHSV,0.19,1.325,0.2,,0.18,0.2,1.3,1.35,0.15,0.25,,0.022,90.0,0.025,0.09,0.2349999999999998,0.036,,445.4,35.0
JSPHTHSV,NVD,4616072.0,,103.0,1570.0,1505.0,132.0,1450.0,50.0,3533.0,0.097,1.04,0.066,0.171,0.016,51.0,308.55,0.04,0.174,1.34,0.005,0.219,64.0,JSPHTHSV,0.19,1.325,0.2,,0.18,0.2,1.3,1.35,0.15,0.25,,0.022,90.0,0.025,0.093,0.2849999999999999,0.0289999999999999,,445.4,35.0
JSPHTHSV,NVD,4616073.0,,100.0,1564.0,1505.0,110.0,1200.0,50.0,3477.0,0.069,0.74,0.062,0.161,0.031,44.0,252.89,0.026,0.178,1.3,0.003,0.195,61.0,JSPHTHSV,0.19,1.325,0.2,,0.18,0.2,1.3,1.35,0.15,0.25,,0.022,90.0,0.025,0.121,0.585,0.039,,445.4,35.0
JSPHTHSV,NVD,4616074.0,,92.0,1564.0,1505.0,110.0,1400.0,50.0,3689.0,0.098,1.15,0.041,0.231,0.017,51.0,176.0,0.034,0.187,1.35,0.005,0.1719,67.0,JSPHTHSV,0.19,1.325,0.2,,0.18,0.2,1.3,1.35,0.15,0.25,,0.022,90.0,0.025,0.092,0.175,-0.031,,445.4,35.0
JSPHTHSV,NVD,4616075.0,,100.0,1560.0,1505.0,132.0,1350.0,50.0,3770.0,0.118,1.09,0.05,0.191,0.018,50.0,297.0,0.03,0.179,1.3,0.004,0.22,63.0,JSPHTHSV,0.19,1.325,0.2,,0.18,0.2,1.3,1.35,0.15,0.25,,0.022,90.0,0.025,0.072,0.2349999999999998,0.009,,445.4,35.0
JSPHTHSV,NVD,4616076.0,,103.0,1560.0,1505.0,132.0,1400.0,50.0,3289.0,0.097,1.09,0.05,0.163,0.027,60.0,267.3,0.028,0.185,1.34,0.006,0.228,67.0,JSPHTHSV,0.19,1.325,0.2,,0.18,0.2,1.3,1.35,0.15,0.25,,0.022,90.0,0.025,0.093,0.2349999999999998,0.037,,445.4,35.0
JSPHTLSCH,NVD,4616077.0,,99.0,1560.0,1505.0,132.0,1100.0,50.0,3980.0,0.129,1.0,0.0529,0.128,0.038,45.0,264.0,0.034,0.169,1.46,0.004,0.1479,64.0,JSPHTLSCH,0.17,1.455,0.125,,0.16,0.18,1.43,1.48,0.05,0.2,,0.022,120.0,0.025,0.041,0.455,-0.003,,436.781728873635,
JSPHTLSCH,NVD,4616078.0,,99.0,1565.0,1505.0,132.0,1320.0,50.0,3490.0,0.103,0.97,0.057,0.109,0.055,47.0,222.75,0.043,0.156,1.43,0.004,0.135,60.0,JSPHTLSCH,0.17,1.455,0.125,,0.16,0.18,1.43,1.48,0.05,0.2,,0.022,120.0,0.025,0.067,0.4850000000000001,0.016,,436.781728873635,
HC52BX,VD,4616079.0,,103.0,1560.0,1505.0,0.0,1150.0,50.0,3791.0,0.111,0.63,0.069,0.135,0.002,61.0,0.0,0.005,0.525,0.74,0.005,0.184,61.0,HC52BX,0.52,0.755,0.2,,0.5,0.54,0.71,0.8,0.15,0.25,,,60.0,0.015,0.409,0.125,0.065,,436.781728873635,
JSPHTLSCH,NVD,4616080.0,,98.0,1575.0,1505.0,132.0,1300.0,50.0,3687.0,0.1,1.18,0.07,0.188,0.084,61.0,184.8,0.036,0.161,1.44,0.01,0.192,67.0,JSPHTLSCH,0.17,1.455,0.125,,0.16,0.18,1.43,1.48,0.05,0.2,,0.022,120.0,0.025,0.07,0.2750000000000001,-0.063,,436.781728873635,
HC52BX,VD,4616081.0,,102.0,1580.0,1505.0,0.0,1200.0,50.0,3425.0,0.11,0.61,0.057,0.1409,0.012,50.0,0.0,0.004,0.53,0.75,0.007,0.182,57.0,HC52BX,0.52,0.755,0.2,,0.5,0.54,0.71,0.8,0.15,0.25,,,60.0,0.015,0.41,0.145,0.0591,,436.781728873635,
JSPHTLSCH,NVD,4616082.0,,98.0,1562.0,1505.0,132.0,1400.0,50.0,3144.0,0.132,1.16,0.041,0.153,0.061,57.0,178.2,0.027,0.165,1.45,0.004,0.1739,70.0,JSPHTLSCH,0.17,1.455,0.125,,0.16,0.18,1.43,1.48,0.05,0.2,,0.022,120.0,0.025,0.038,0.2950000000000001,-0.0279999999999999,,436.781728873635,
JSPHTLSCH,NVD,4616083.0,,93.0,1572.0,1505.0,132.0,950.0,50.0,3497.0,0.145,1.17,0.0439,0.164,0.138,61.0,165.0,0.027,0.172,1.44,0.004,0.2109,71.0,JSPHTLSCH,0.17,1.455,0.125,,0.16,0.18,1.43,1.48,0.05,0.2,,0.022,120.0,0.025,0.025,0.2850000000000001,-0.039,,436.781728873635,
JSPHTLSCH,NVD,4616084.0,,102.0,1575.0,1505.0,132.0,1100.0,50.0,3285.0,0.111,0.94,0.0589,0.117,0.075,61.0,179.85,0.03,0.164,1.43,0.007,0.161,70.0,JSPHTLSCH,0.17,1.455,0.125,,0.16,0.18,1.43,1.48,0.05,0.2,,0.022,120.0,0.025,0.059,0.5150000000000001,0.0079999999999999,,436.781728873635,
HC52BX,VD,4616085.0,,98.0,1575.0,1505.0,0.0,1200.0,50.0,3490.0,0.072,0.53,0.07,0.0859,0.002,44.0,0.0,0.003,0.511,0.76,0.0129,0.216,57.0,HC52BX,0.52,0.755,0.2,,0.5,0.54,0.71,0.8,0.15,0.25,,,60.0,0.015,0.448,0.2249999999999999,0.1141,,436.781728873635,
HC52BX,VD,4616086.0,,94.0,1555.0,1505.0,0.0,1150.0,50.0,3691.0,0.064,0.48,0.062,0.096,0.002,51.0,0.0,0.004,0.5,0.78,0.0089,0.2039,57.0,HC52BX,0.52,0.755,0.2,,0.5,0.54,0.71,0.8,0.15,0.25,,,60.0,0.015,0.456,0.275,0.104,,436.781728873635,
SS540HSV,NVD,4616087.0,,94.0,1605.0,1505.0,132.0,1200.0,50.0,3893.0,0.103,1.01,0.055,0.156,0.038,51.0,257.4,0.036,0.223,1.44,0.008,0.22,77.0,SS540HSV,,,,,,,,,,,,,,,,,,,436.781728873635,
SS540HSV,NVD,4616088.0,,103.0,1565.0,1505.0,132.0,1400.0,50.0,2836.0,0.049,0.45,0.062,0.099,0.029,51.0,237.6,0.042,0.203,1.42,0.007,0.231,80.0,SS540HSV,,,,,,,,,,,,,,,,,,,436.781728873635,
SS540HSV,NVD,4616089.0,,113.0,1565.0,1505.0,132.0,1300.0,50.0,4453.0,0.103,1.1,0.0509,0.1809,0.069,51.0,181.5,0.041,0.226,1.48,0.0129,0.217,79.0,SS540HSV,,,,,,,,,,,,,,,,,,,436.781728873635,
SS540HSV,NVD,4616090.0,,96.0,1570.0,1505.0,110.0,1100.0,50.0,3353.0,0.117,1.18,0.056,0.194,0.036,54.0,202.4,0.033,0.217,1.41,0.007,0.214,95.0,SS540HSV,,,,,,,,,,,,,,,,,,,436.781728873635,
19MNB4MHC,VD,4616091.0,,96.0,1590.0,1505.0,132.0,1500.0,50.0,3459.0,0.106,0.81,0.057,0.1,0.049,53.0,306.9,0.036,0.297,1.04,0.006,0.163,60.0,19MNB4MHC,0.3,1.05,0.15,0.03,0.28,0.32,1.0,1.1,0.1,0.2,0.022,0.038,70.0,0.01,0.194,0.24,0.0499999999999999,-0.019,436.781728873635,
SS540HVS,NVD,4616092.0,,97.0,1565.0,1505.0,132.0,1450.0,50.0,3458.0,0.101,1.09,0.058,0.196,0.06,51.0,188.1,0.04,0.227,1.44,0.0089,0.23,80.0,SS540HVS,,,,,,,,,,,,,,,,,,,436.781728873635,
19MNB4MHC,VD,4616093.0,,101.0,1580.0,1505.0,132.0,1250.0,50.0,3826.0,0.103,0.76,0.062,0.121,0.069,51.0,191.4,0.037,0.28,1.01,0.005,0.169,64.0,19MNB4MHC,0.3,1.05,0.15,0.03,0.28,0.32,1.0,1.1,0.1,0.2,0.022,0.038,70.0,0.01,0.197,0.29,0.0289999999999999,-0.039,436.781728873635,
SS540HSV,NVD,4616094.0,,101.0,1562.0,1505.0,132.0,1360.0,50.0,3771.0,0.102,1.04,0.0599,0.1729,0.088,51.0,165.0,0.042,0.219,1.45,0.014,0.219,80.0,SS540HSV,,,,,,,,,,,,,,,,,,,436.781728873635,
SS540HSV,NVD,4616095.0,,96.0,1560.0,1505.0,132.0,1000.0,50.0,3833.0,0.129,1.07,0.068,0.185,0.091,54.0,148.5,0.036,0.203,1.43,0.0149,0.2069,77.0,SS540HSV,,,,,,,,,,,,,,,,,,,436.781728873635,
SS540HSV,NVD,4616096.0,,101.0,1562.0,1505.0,132.0,1300.0,50.0,3718.0,0.103,1.07,0.056,0.186,0.068,51.0,181.5,0.054,0.222,1.42,0.0129,0.2049,80.0,SS540HSV,,,,,,,,,,,,,,,,,,,436.781728873635,
SS540HSV,NVD,4616097.0,,102.0,1560.0,1505.0,132.0,1200.0,50.0,3829.0,0.094,0.96,0.0709,0.171,0.081,50.0,181.5,0.039,0.217,1.4,0.017,0.2059,77.0,SS540HSV,,,,,,,,,,,,,,,,,,,436.781728873635,
SS540HSV,NVD,4616098.0,,100.0,1558.0,1505.0,132.0,1450.0,50.0,3550.0,0.1,0.97,0.078,0.158,0.04,53.0,214.5,0.045,0.222,1.44,0.01,0.219,86.0,SS540HSV,,,,,,,,,,,,,,,,,,,436.781728873635,
SS540HSV,NVD,4616099.0,,95.0,1559.0,1505.0,132.0,1350.0,50.0,3193.0,0.107,1.07,0.0749,0.1729,0.071,51.0,214.5,0.03,0.219,1.42,0.007,0.2129,77.0,SS540HSV,,,,,,,,,,,,,,,,,,,436.781728873635,
SS540HSV,NVD,4616100.0,,98.0,1560.0,1505.0,132.0,1300.0,50.0,3184.0,0.091,1.03,0.0739,0.162,0.055,53.0,165.0,0.039,0.223,1.4,0.014,0.182,89.0,SS540HSV,,,,,,,,,,,,,,,,,,,436.781728873635,
JSPHTHSV,NVD,4616101.0,,99.0,1560.0,1505.0,132.0,1300.0,50.0,3648.0,0.109,1.05,0.082,0.1769,0.031,51.0,240.9,0.032,0.183,1.33,0.0109,0.1789,64.0,JSPHTHSV,0.19,1.325,0.2,,0.18,0.2,1.3,1.35,0.15,0.25,,0.022,90.0,0.025,0.081,0.2749999999999999,0.0231,,445.4,35.0
JSPHTHSV,NVD,4616102.0,,97.0,1565.0,1505.0,132.0,1200.0,50.0,3429.0,0.104,1.06,0.068,0.1799,0.061,53.0,198.0,0.03,0.191,1.34,0.004,0.216,66.0,JSPHTHSV,0.19,1.325,0.2,,0.18,0.2,1.3,1.35,0.15,0.25,,0.022,90.0,0.025,0.086,0.2649999999999999,0.0201,,445.4,35.0
JSPHTHSV,NVD,4616103.0,,97.0,1560.0,1505.0,132.0,1250.0,50.0,3216.0,0.089,1.0,0.055,0.152,0.019,51.0,267.3,0.032,0.19,1.32,0.005,0.186,64.0,JSPHTHSV,0.19,1.325,0.2,,0.18,0.2,1.3,1.35,0.15,0.25,,0.022,90.0,0.025,0.101,0.3249999999999999,0.048,,445.4,35.0
C18,NVD,4616104.0,,100.0,1610.0,1505.0,132.0,1300.0,50.0,4038.0,0.079,0.45,0.0859,0.104,0.076,55.0,165.0,0.029,0.18,0.53,0.0089,0.163,67.0,C18,0.19,0.525,0.125,,0.18,0.2,0.5,0.55,0.05,0.2,,0.012,120.0,0.025,0.111,0.075,0.021,,208.0,1.0
JSPHTHSV,NVD,4616105.0,,100.0,1560.0,1505.0,132.0,1250.0,50.0,3375.0,0.069,0.46,0.085,0.098,0.079,54.0,207.9,0.034,0.188,1.33,0.01,0.192,63.0,JSPHTHSV,0.19,1.325,0.2,,0.18,0.2,1.3,1.35,0.15,0.25,,0.022,90.0,0.025,0.121,0.865,0.102,,445.4,35.0
C18,NVD,4616106.0,,98.0,1570.0,1505.0,132.0,1300.0,50.0,3712.0,0.077,0.47,0.0759,0.1019,0.079,51.0,132.0,0.024,0.18,0.53,0.016,0.122,64.0,C18,0.19,0.525,0.125,,0.18,0.2,0.5,0.55,0.05,0.2,,0.012,120.0,0.025,0.113,0.055,0.0230999999999999,,208.0,1.0
C18,NVD,4616107.0,,99.0,1590.0,1505.0,132.0,1400.0,50.0,3609.0,0.066,0.46,0.081,0.098,0.048,54.0,198.0,0.038,0.184,0.52,0.028,0.167,63.0,C18,0.19,0.525,0.125,,0.18,0.2,0.5,0.55,0.05,0.2,,0.012,120.0,0.025,0.124,0.065,0.0269999999999999,,208.0,1.0
C18,NVD,4616108.0,,99.0,1585.0,1505.0,132.0,1500.0,50.0,4230.0,0.047,0.45,0.079,0.101,0.032,54.0,242.55,0.032,0.185,0.54,0.0149,0.17,61.0,C18,0.19,0.525,0.125,,0.18,0.2,0.5,0.55,0.05,0.2,,0.012,120.0,0.025,0.143,0.075,0.0239999999999999,,208.0,1.0
C18,NVD,4616109.0,,97.0,1575.0,1505.0,132.0,1390.0,50.0,4119.0,0.049,0.46,0.069,0.1019,0.035,51.0,216.15,0.029,0.192,0.55,0.01,0.17,61.0,C18,0.19,0.525,0.125,,0.18,0.2,0.5,0.55,0.05,0.2,,0.012,120.0,0.025,0.141,0.065,0.0230999999999999,,208.0,1.0
HC88BX,VD,4616110.0,,93.0,1552.0,1505.0,0.0,1200.0,50.0,3872.0,0.088,0.54,0.068,0.109,0.004,41.0,0.0,0.004,0.859,0.76,0.0129,0.2049,76.0,HC88BX,0.87,0.755,0.2,,0.85,0.89,0.71,0.8,0.15,0.25,,,60.0,0.015,0.782,0.2149999999999999,0.091,,454.0,1.0
HC88BX,VD,4616111.0,,100.0,1535.0,1505.0,0.0,1500.0,50.0,3562.0,0.143,0.58,0.064,0.216,0.003,47.0,0.0,0.009,0.872,0.73,0.006,0.2049,51.0,HC88BX,0.87,0.755,0.2,,0.85,0.89,0.71,0.8,0.15,0.25,,,60.0,0.015,0.727,0.175,-0.0159999999999999,,454.0,1.0
HC88BX,VD,4616112.0,,102.0,1520.0,1505.0,0.0,1050.0,50.0,3331.0,0.083,0.53,0.069,0.1469,0.002,41.0,0.0,0.005,0.853,0.75,0.004,0.2,60.0,HC88BX,0.87,0.755,0.2,,0.85,0.89,0.71,0.8,0.15,0.25,,,60.0,0.015,0.787,0.2249999999999999,0.0531,,454.0,1.0
HC88BX,VD,4616113.0,,98.0,1525.0,1505.0,0.0,1400.0,50.0,3640.0,0.129,0.55,0.068,0.154,0.001,45.0,0.0,0.011,0.894,0.75,0.007,0.203,60.0,HC88BX,0.87,0.755,0.2,,0.85,0.89,0.71,0.8,0.15,0.25,,,60.0,0.015,0.741,0.2049999999999999,0.046,,454.0,1.0
US-AC,VD,4616114.0,,95.0,1585.0,1505.0,132.0,2700.0,50.0,3810.0,0.069,0.5,0.0709,0.1179,0.095,57.0,214.5,0.035,0.362,0.72,0.003,0.274,67.0,USAC,,,,,,,,,,,,,,,,,,,436.781728873635,
HC88BX,VD,4616115.0,,94.0,1520.0,1505.0,0.0,1300.0,50.0,3614.0,0.134,0.5,0.0749,0.153,0.002,60.0,0.0,0.009,0.876,0.71,0.006,0.2119,61.0,HC88BX,0.87,0.755,0.2,,0.85,0.89,0.71,0.8,0.15,0.25,,,60.0,0.015,0.736,0.255,0.047,,454.0,1.0
US-AC,VD,4616116.0,,98.0,1560.0,1505.0,132.0,1700.0,50.0,3965.0,0.057,0.55,0.04,0.1409,0.059,55.0,237.6,0.037,0.35,0.68,0.002,0.2439,61.0,USAC,,,,,,,,,,,,,,,,,,,436.781728873635,
US-AC,VD,4616117.0,,96.0,1555.0,1505.0,110.0,2300.0,50.0,3248.0,0.049,0.49,0.062,0.098,0.062,44.0,291.5,0.033,0.36,0.69,0.003,0.258,63.0,USAC,,,,,,,,,,,,,,,,,,,436.781728873635,
JSPHTLSV,NVD,4616118.0,,98.0,1611.0,1505.0,132.0,1200.0,50.0,3460.0,0.067,0.46,0.05,0.084,0.033,64.0,259.05,0.031,0.175,1.29,0.004,0.2419,60.0,JSPHTLSV,,,,,,0.2,,1.3,,0.25,,,90.0,0.025,,,,,345.3333333333333,3.0
JSPHTLSV,NVD,4616119.0,,99.0,1585.0,1505.0,132.0,1700.0,50.0,3692.0,0.053,0.46,0.07,0.1029,0.083,51.0,191.4,0.056,0.178,1.25,0.014,0.2039,70.0,JSPHTLSV,,,,,,0.2,,1.3,,0.25,,,90.0,0.025,,,,,345.3333333333333,3.0
US-AC,VD,4616120.0,,98.0,1550.0,1505.0,110.0,1500.0,50.0,3822.0,0.074,0.57,0.041,0.122,0.053,64.0,225.5,0.043,0.353,0.68,0.004,0.259,61.0,USAC,,,,,,,,,,,,,,,,,,,436.781728873635,
JSPHTLSV,NVD,4616121.0,,100.0,1575.0,1505.0,132.0,1300.0,50.0,3665.0,0.083,0.93,0.069,0.161,0.03,50.0,264.0,0.031,0.186,1.25,0.02,0.202,63.0,JSPHTLSV,,,,,,0.2,,1.3,,0.25,,,90.0,0.025,,,,,345.3333333333333,3.0
US-AC,VD,4616122.0,,100.0,1555.0,1505.0,132.0,1500.0,50.0,3942.0,0.082,0.52,0.0719,0.129,0.051,54.0,313.5,0.043,0.364,0.69,0.004,0.248,58.0,USAC,,,,,,,,,,,,,,,,,,,436.781728873635,
US-AC,VD,4616123.0,,99.0,1550.0,1505.0,132.0,1600.0,50.0,4272.0,0.082,0.54,0.0519,0.1439,0.035,50.0,297.0,0.028,0.365,0.68,0.003,0.266,58.0,USAC,,,,,,,,,,,,,,,,,,,436.781728873635,
HC88BX,VD,4616124.0,,101.0,1560.0,1505.0,0.0,1100.0,50.0,3406.0,0.138,0.51,0.069,0.182,0.017,51.0,0.0,0.005,0.874,0.74,0.006,0.193,58.0,HC88BX,0.87,0.755,0.2,,0.85,0.89,0.71,0.8,0.15,0.25,,,60.0,0.015,0.732,0.245,0.018,,454.0,1.0
US-AC,VD,4616125.0,,94.0,1555.0,1505.0,132.0,1260.0,50.0,3552.0,0.095,0.54,0.063,0.13,0.049,51.0,234.3,0.035,0.34,0.69,0.004,0.258,60.0,USAC,,,,,,,,,,,,,,,,,,,436.781728873635,
HC88BX,VD,4616126.0,,101.0,1540.0,1505.0,0.0,1000.0,50.0,3428.0,0.158,0.51,0.07,0.168,0.004,54.0,0.0,0.004,0.861,0.73,0.012,0.201,71.0,HC88BX,0.87,0.755,0.2,,0.85,0.89,0.71,0.8,0.15,0.25,,,60.0,0.015,0.712,0.245,0.032,,454.0,1.0
US-AC,VD,4616127.0,,98.0,1555.0,1505.0,132.0,1420.0,50.0,3953.0,0.118,0.55,0.0599,0.3039,0.041,51.0,214.5,0.034,0.349,0.69,0.003,0.271,61.0,USAC,,,,,,,,,,,,,,,,,,,436.781728873635,
US-AC,VD,4616128.0,,99.0,1560.0,1505.0,132.0,1350.0,50.0,3565.0,0.079,0.56,0.069,0.185,0.063,51.0,234.63,0.031,0.347,0.69,0.003,0.263,61.0,USAC,,,,,,,,,,,,,,,,,,,436.781728873635,
US-AC,VD,4616129.0,,97.0,1560.0,1505.0,132.0,1550.0,50.0,3548.0,0.138,0.52,0.065,0.16,0.146,51.0,241.89,0.039,0.359,0.68,0.007,0.267,67.0,USAC,,,,,,,,,,,,,,,,,,,436.781728873635,
JSPHTLSV,NVD,4616130.0,,102.0,1615.0,1505.0,132.0,1450.0,50.0,3925.0,0.127,0.99,0.065,0.187,0.042,55.0,231.0,0.029,0.182,1.3,0.005,0.2389,63.0,JSPHTLSV,,,,,,0.2,,1.3,,0.25,,,90.0,0.025,,,,,345.3333333333333,3.0
JSPHTLSV,NVD,4616131.0,,99.0,1585.0,1505.0,132.0,120.0,50.0,3858.0,0.101,1.01,0.055,0.1799,0.09,53.0,160.05,0.031,0.196,1.32,0.01,0.215,67.0,JSPHTLSV,,,,,,0.2,,1.3,,0.25,,,90.0,0.025,,,,,345.3333333333333,3.0
US-AC,VD,4616132.0,,100.0,1560.0,1505.0,132.0,1550.0,50.0,3484.0,0.074,0.54,0.063,0.127,0.076,51.0,181.5,0.031,0.36,0.67,0.004,0.226,66.0,USAC,,,,,,,,,,,,,,,,,,,436.781728873635,
JSPHTLSV,NVD,4616133.0,,100.0,1585.0,1505.0,132.0,20.0,50.0,3817.0,0.113,0.92,0.05,0.1779,0.055,58.0,216.48,0.032,0.19,1.23,0.008,0.194,70.0,JSPHTLSV,,,,,,0.2,,1.3,,0.25,,,90.0,0.025,,,,,345.3333333333333,3.0
US-AC,VD,4616134.0,,90.0,1555.0,1505.0,132.0,1550.0,50.0,3229.0,0.064,0.55,0.0529,0.1409,0.064,64.0,181.5,0.03,0.358,0.69,0.005,0.27,66.0,USAC,,,,,,,,,,,,,,,,,,,436.781728873635,
US1C,VD,4616135.0,,91.0,1608.0,1505.0,132.0,1500.0,50.0,3978.0,0.052,0.47,0.0459,0.0509,0.012,54.0,306.9,0.028,0.199,1.29,0.004,0.2929,63.0,US1C,,,,,,,,,,,,,,,,,,,436.781728873635,
C18,NVD,4616136.0,,98.0,1610.0,1505.0,132.0,1400.0,50.0,3302.0,0.049,0.39,0.058,0.0719,0.009,63.0,260.7,0.019,0.189,0.53,0.007,0.1759,64.0,C18,0.19,0.525,0.125,,0.18,0.2,0.5,0.55,0.05,0.2,,0.012,120.0,0.025,0.141,0.135,0.0530999999999999,,208.0,1.0
C18,NVD,4616137.0,,103.0,1575.0,1505.0,110.0,1300.0,50.0,3443.0,0.079,0.43,0.067,0.112,0.077,53.0,126.5,0.021,0.185,0.52,0.012,0.1469,67.0,C18,0.19,0.525,0.125,,0.18,0.2,0.5,0.55,0.05,0.2,,0.012,120.0,0.025,0.111,0.095,0.0129999999999999,,208.0,1.0
US1C,VD,4616138.0,,96.0,1555.0,1505.0,110.0,1400.0,50.0,4238.0,0.098,0.77,0.065,0.194,0.098,57.0,242.0,0.039,0.2,1.3,0.004,0.308,67.0,US1C,,,,,,,,,,,,,,,,,,,436.781728873635,
SAE10B21,VD,4616139.0,,100.0,1602.0,1505.0,132.0,1350.0,50.0,3290.0,0.116,0.8,0.067,0.192,0.103,61.0,198.0,0.035,0.202,0.86,0.005,0.2129,67.0,SAE10B21,0.205,0.85,0.21,0.03,0.19,0.22,0.82,0.88,0.16,0.26,0.02,0.04,70.0,0.01,0.0889999999999999,0.0499999999999999,0.0179999999999999,-0.073,469.6363636363636,11.0
US1C,VD,4616140.0,,94.0,1575.0,1505.0,132.0,1600.0,50.0,3689.0,0.089,0.53,0.0539,0.129,0.072,60.0,247.5,0.034,0.195,1.27,0.004,0.2859,64.0,US1C,,,,,,,,,,,,,,,,,,,436.781728873635,
SAE10B21,VD,4616141.0,,96.0,1570.0,1505.0,132.0,1600.0,50.0,3220.0,0.085,0.56,0.065,0.128,0.096,61.0,198.0,0.031,0.192,0.85,0.005,0.216,67.0,SAE10B21,0.205,0.85,0.21,0.03,0.19,0.22,0.82,0.88,0.16,0.26,0.02,0.04,70.0,0.01,0.1199999999999999,0.2899999999999999,0.0819999999999999,-0.066,469.6363636363636,11.0
SAE10B21,VD,4616142.0,,97.0,1570.0,1505.0,132.0,1500.0,50.0,3888.0,0.068,0.48,0.062,0.131,0.051,58.0,221.1,0.03,0.2,0.83,0.006,0.203,61.0,SAE10B21,0.205,0.85,0.21,0.03,0.19,0.22,0.82,0.88,0.16,0.26,0.02,0.04,70.0,0.01,0.1369999999999999,0.37,0.0789999999999999,-0.0209999999999999,469.6363636363636,11.0
SAE10B21,VD,4616143.0,,97.0,1570.0,1505.0,132.0,1450.0,50.0,3589.0,0.102,0.65,0.058,0.161,0.126,61.0,214.5,0.033,0.195,0.85,0.003,0.221,61.0,SAE10B21,0.205,0.85,0.21,0.03,0.19,0.22,0.82,0.88,0.16,0.26,0.02,0.04,70.0,0.01,0.103,0.1999999999999999,0.0489999999999999,-0.096,469.6363636363636,11.0
SAE10B21,VD,4616144.0,,100.0,1575.0,1505.0,132.0,1550.0,50.0,3659.0,0.119,0.66,0.0589,0.153,0.084,51.0,264.0,0.028,0.198,0.84,0.003,0.201,57.0,SAE10B21,0.205,0.85,0.21,0.03,0.19,0.22,0.82,0.88,0.16,0.26,0.02,0.04,70.0,0.01,0.086,0.1899999999999999,0.0569999999999999,-0.054,469.6363636363636,11.0
SAE10B21,VD,4616145.0,,95.0,1565.0,1505.0,132.0,1650.0,50.0,4290.0,0.073,0.63,0.0599,0.127,0.025,53.0,379.5,0.038,0.206,0.84,0.003,0.192,63.0,SAE10B21,0.205,0.85,0.21,0.03,0.19,0.22,0.82,0.88,0.16,0.26,0.02,0.04,70.0,0.01,0.132,0.2199999999999999,0.0829999999999999,0.0049999999999999,469.6363636363636,11.0
SAE10B21,VD,4616146.0,,96.0,1560.0,1505.0,132.0,1600.0,50.0,4140.0,0.077,0.64,0.058,0.11,0.005,51.0,379.5,0.04,0.199,0.85,0.003,0.2109,63.0,SAE10B21,0.205,0.85,0.21,0.03,0.19,0.22,0.82,0.88,0.16,0.26,0.02,0.04,70.0,0.01,0.128,0.2099999999999999,0.0999999999999999,0.0249999999999999,469.6363636363636,11.0
SAE10B21,VD,4616147.0,,96.0,1565.0,1505.0,132.0,1350.0,50.0,3890.0,0.072,0.65,0.0599,0.1189,0.021,53.0,346.5,0.035,0.195,0.85,0.003,0.2049,60.0,SAE10B21,0.205,0.85,0.21,0.03,0.19,0.22,0.82,0.88,0.16,0.26,0.02,0.04,70.0,0.01,0.133,0.1999999999999999,0.0910999999999999,0.0089999999999999,469.6363636363636,11.0
SAE10B21,VD,4616148.0,,93.0,1560.0,1505.0,132.0,1400.0,50.0,3570.0,0.079,0.69,0.056,0.1419,0.039,51.0,313.5,0.035,0.199,0.84,0.003,0.2099,60.0,SAE10B21,0.205,0.85,0.21,0.03,0.19,0.22,0.82,0.88,0.16,0.26,0.02,0.04,70.0,0.01,0.126,0.16,0.0681,-0.009,469.6363636363636,11.0
SAE10B21,VD,4616149.0,,118.0,1570.0,1505.0,132.0,1600.0,50.0,2710.0,0.08,0.26,0.056,0.058,0.026,54.0,198.0,0.032,0.19,0.84,0.003,0.184,61.0,SAE10B21,0.205,0.85,0.21,0.03,0.19,0.22,0.82,0.88,0.16,0.26,0.02,0.04,70.0,0.01,0.1249999999999999,0.59,0.152,0.004,469.6363636363636,11.0
SAE1018,VD,4616150.0,,90.0,1615.0,1505.0,132.0,1550.0,50.0,4583.0,0.066,0.33,0.042,0.019,0.008,57.0,577.5,0.028,0.155,0.72,0.004,0.108,61.0,SAE1018,,,,,,,,,,,,,,,,,,,456.25,8.0
US1,VD,4616151.0,,95.0,1625.0,1505.0,132.0,1400.0,50.0,3863.0,0.079,0.47,0.0459,0.097,0.022,54.0,306.9,0.041,0.14,0.7,0.0024,0.2724,59.0,US1,,,,,,,,,,,,,,,,,,,436.781728873635,
US1,VD,4616152.0,,96.0,1600.0,1505.0,132.0,1430.0,50.0,3580.0,0.057,0.52,0.042,0.1449,0.054,57.0,181.5,0.033,0.14,0.68,0.004,0.2369,58.0,US1,,,,,,,,,,,,,,,,,,,436.781728873635,
US1,VD,4616153.0,,96.0,1595.0,1505.0,132.0,1400.0,50.0,3515.0,0.059,0.52,0.056,0.125,0.039,63.0,257.4,0.03,0.142,0.68,0.004,0.2099,61.0,US1,,,,,,,,,,,,,,,,,,,436.781728873635,
US1,VD,4616154.0,,97.0,1600.0,1505.0,132.0,1200.0,50.0,3508.0,0.049,0.55,0.062,0.1,0.038,55.0,264.0,0.029,0.141,0.69,0.004,0.182,67.0,US1,,,,,,,,,,,,,,,,,,,436.781728873635,
FE550DLMH,NVD,4616155.0,,95.0,1620.0,1505.0,88.0,1550.0,50.0,3312.0,0.072,0.56,0.062,0.095,0.03,58.0,140.8,0.009,0.192,0.83,0.01,0.188,68.0,FE550DLMH,,,,,,,,,,,,,,,,,,,436.781728873635,
US1,VD,4616156.0,,97.0,1575.0,1505.0,132.0,1500.0,50.0,3473.0,0.076,0.59,0.0589,0.1469,0.006,63.0,280.5,0.034,0.145,0.68,0.003,0.2129,64.0,US1,,,,,,,,,,,,,,,,,,,436.781728873635,
FE550DLMH,NVD,4616157.0,,100.0,1613.0,1505.0,132.0,1300.0,50.0,3010.0,0.079,0.56,0.065,0.122,0.061,61.0,132.0,0.008,0.191,0.82,0.01,0.194,68.0,FE550DLMH,,,,,,,,,,,,,,,,,,,436.781728873635,
FE550DLMH,NVD,4616158.0,,101.0,1650.0,1505.0,132.0,1300.0,50.0,2757.0,0.07,0.55,0.0609,0.157,0.104,54.0,132.0,0.01,0.188,0.82,0.01,0.1799,66.0,FE550DLMH,,,,,,,,,,,,,,,,,,,436.781728873635,
US1,VD,4616159.0,,97.0,1581.0,1505.0,132.0,1250.0,50.0,3824.0,0.061,0.57,0.0609,0.2,0.111,54.0,165.0,0.033,0.134,0.67,0.004,0.229,66.0,US1,,,,,,,,,,,,,,,,,,,436.781728873635,
US-1,VD,4616160.0,,93.0,1584.0,1505.0,132.0,1500.0,50.0,2921.0,0.069,0.58,0.0429,0.154,0.098,50.0,214.5,0.038,0.136,0.7,0.004,0.214,66.0,US1,,,,,,,,,,,,,,,,,,,436.781728873635,
FE550DLMH,NVD,4616161.0,,102.0,1575.0,1505.0,132.0,1000.0,50.0,3025.0,0.078,0.54,0.0599,0.132,0.13,64.0,132.0,0.035,0.194,0.84,0.0149,0.216,68.0,FE550DLMH,,,,,,,,,,,,,,,,,,,436.781728873635,
US-1,VD,4616162.0,,100.0,1585.0,1505.0,132.0,1400.0,50.0,3762.0,0.084,0.55,0.0589,0.1429,0.101,64.0,168.3,0.028,0.132,0.68,0.006,0.2145,66.0,US1,,,,,,,,,,,,,,,,,,,436.781728873635,
US-1,VD,4616163.0,,98.0,1590.0,1505.0,132.0,1600.0,50.0,2979.0,0.068,0.56,0.062,0.121,0.108,61.0,224.4,0.043,0.144,0.68,0.006,0.2129,64.0,US1,,,,,,,,,,,,,,,,,,,436.781728873635,
US-1,VD,4616164.0,,97.0,1590.0,1505.0,132.0,1300.0,50.0,3443.0,0.054,0.55,0.062,0.106,0.024,63.0,290.4,0.034,0.131,0.68,0.003,0.223,60.0,US1,,,,,,,,,,,,,,,,,,,436.781728873635,
US-1,VD,4616165.0,,98.0,1620.0,1505.0,132.0,1700.0,50.0,3382.0,0.083,0.54,0.0599,0.131,0.079,55.0,214.5,0.033,0.155,0.7,0.004,0.2119,63.0,US1,,,,,,,,,,,,,,,,,,,436.781728873635,
FE550DLMH,NVD,4616166.0,,98.0,1631.0,1595.0,132.0,1300.0,50.0,3317.0,0.05,0.71,0.063,0.155,0.023,63.0,205.26,0.009,0.186,0.82,0.012,0.228,66.0,FE550DLMH,,,,,,,,,,,,,,,,,,,436.781728873635,
FE550DLMH,NVD,4616167.0,,97.0,1585.0,1505.0,110.0,1350.0,50.0,3128.0,0.057,0.53,0.058,0.116,0.052,51.0,110.0,0.011,0.192,0.82,0.008,0.2059,70.0,FE550DLMH,,,,,,,,,,,,,,,,,,,436.781728873635,
US-1,VD,4616168.0,,98.0,1620.0,1505.0,110.0,1550.0,50.0,2992.0,0.06,0.53,0.0599,0.138,0.076,53.0,225.5,0.034,0.137,0.69,0.003,0.219,60.0,US1,,,,,,,,,,,,,,,,,,,436.781728873635,
FE550DLMH,NVD,4616169.0,,100.0,1578.0,1515.0,132.0,1200.0,50.0,2990.0,0.07,0.5,0.064,0.125,0.01,54.0,183.15,0.026,0.192,0.84,0.0299,0.221,63.0,FE550DLMH,,,,,,,,,,,,,,,,,,,436.781728873635,
US-1,VD,4616170.0,,100.0,1585.0,1505.0,110.0,1500.0,50.0,3245.0,0.08,0.02,0.056,0.019,0.034,53.0,215.6,0.039,0.14,0.68,0.003,0.233,63.0,US1,,,,,,,,,,,,,,,,,,,436.781728873635,
FE550DLMH,NVD,4616171.0,,101.0,1620.0,1505.0,110.0,1100.0,50.0,3056.0,0.08,0.68,0.0609,0.156,0.013,51.0,192.5,0.014,0.193,0.85,0.012,0.1729,64.0,FE550DLMH,,,,,,,,,,,,,,,,,,,436.781728873635,
US1C,VD,4616172.0,,102.0,1575.0,1505.0,132.0,1700.0,50.0,3637.0,0.092,0.85,0.065,0.2049,0.057,54.0,207.9,0.036,0.196,1.3,0.004,0.3039,61.0,US1C,,,,,,,,,,,,,,,,,,,436.781728873635,
FE550DLMH,NVD,4616173.0,,99.0,1587.0,1505.0,110.0,1300.0,50.0,3498.0,0.069,0.75,0.062,0.1729,0.082,51.0,110.0,0.041,0.184,0.8,0.0259,0.221,70.0,FE550DLMH,,,,,,,,,,,,,,,,,,,436.781728873635,
FE550DLMH,NVD,4616174.0,,113.0,1578.0,1505.0,110.0,1250.0,50.0,3093.0,0.063,0.67,0.0519,0.1439,0.008,53.0,143.0,0.01,0.202,0.81,0.0149,0.188,66.0,FE550DLMH,,,,,,,,,,,,,,,,,,,436.781728873635,
FE550DLMH,NVD,4616175.0,,99.0,1585.0,1505.0,110.0,1400.0,50.0,3100.0,0.065,0.77,0.048,0.168,0.027,51.0,143.0,0.014,0.194,0.84,0.012,0.198,64.0,FE550DLMH,,,,,,,,,,,,,,,,,,,436.781728873635,
FE550DLMH,NVD,4616176.0,,101.0,1580.0,1505.0,110.0,1200.0,50.0,3350.0,0.075,0.7,0.0599,0.192,0.051,54.0,110.0,0.024,0.185,0.82,0.023,0.2069,64.0,FE550DLMH,,,,,,,,,,,,,,,,,,,436.781728873635,
FE550DLMH,NVD,4616177.0,,102.0,1570.0,1505.0,110.0,1200.0,50.0,3260.0,0.071,0.64,0.0609,0.163,0.032,53.0,110.0,0.011,0.188,0.82,0.016,0.1779,67.0,FE550DLMH,,,,,,,,,,,,,,,,,,,436.781728873635,
FE550DLMH,NVD,4616178.0,,101.0,1570.0,1505.0,110.0,1200.0,50.0,3219.0,0.145,0.66,0.0589,0.184,0.09,51.0,110.0,0.034,0.189,0.81,0.017,0.221,64.0,FE550DLMH,,,,,,,,,,,,,,,,,,,436.781728873635,
FE550DLMH,NVD,4616179.0,,103.0,1570.0,1505.0,110.0,1300.0,50.0,3070.0,0.056,0.66,0.062,0.167,0.03,53.0,146.63,0.02,0.155,0.83,0.0149,0.188,61.0,FE550DLMH,,,,,,,,,,,,,,,,,,,436.781728873635,
FE550DLMH,NVD,4616180.0,,105.0,1570.0,1505.0,110.0,1400.0,50.0,3182.0,0.046,0.56,0.055,0.123,0.021,51.0,159.5,0.011,0.185,0.83,0.017,0.184,67.0,FE550DLMH,,,,,,,,,,,,,,,,,,,436.781728873635,
FE550DLMH,NVD,4616181.0,,103.0,1572.0,1505.0,110.0,1200.0,50.0,3120.0,0.073,0.68,0.065,0.16,0.013,54.0,143.0,0.02,0.222,0.82,0.024,0.2079,64.0,FE550DLMH,,,,,,,,,,,,,,,,,,,436.781728873635,
FE550DLMH,NVD,4616182.0,,102.0,1578.0,1505.0,110.0,1300.0,50.0,3266.0,0.072,0.67,0.062,0.19,0.075,51.0,110.0,0.015,0.193,0.84,0.0109,0.215,67.0,FE550DLMH,,,,,,,,,,,,,,,,,,,436.781728873635,
