Repository: Shubhammmmmmmmmmmmmm/AI-Aluminium-Addition-Optimization

File: clean_data/prev_clean_dataset.csv (part 6 of 9)
GRADE,VD/NVD,tap_wt_from_EAF,LIFTING TEMP_LRF,TEMP OPENING_LRF,al ingot_kg__during_EAF_tapping,LIME_LRF,SPAR,OXY_EAF,LRF_Initial_Chemistry_C,LRF_Initial_Chemistry_MN,LRF_Initial_Chemistry_S,LRF_Initial_Chemistry_SI,LRF_Initial_Chemistry_AL,LRF_Initial_Chemistry_N2,Total_Al_LRF_kg,LRF_Final_Chemistry_AL,LRF_Final_Chemistry_C,LRF_Final_Chemistry_MN,Final_S,Final_SI,LRF_Final_Chemistry_N2
C18HMNHT(V)HSI,NVD,96.0,1580.0,1505.0,132.0,880.0,50.0,3514.0,0.099,0.81,0.065,0.182,0.12,61.0,165.0,0.042,0.171,1.19,0.0129,0.281,64.0
SAE4140,VD,96.0,1590.0,1505.0,132.0,1550.0,50.0,3754.0,0.557,0.88,0.07,0.2089,0.152,57.0,198.0,0.031,0.425,0.89,0.003,0.2359,74.0
SAE4140,VD,99.0,1560.0,1505.0,132.0,1250.0,50.0,4462.0,0.069,0.55,0.0589,0.105,0.078,43.0,198.0,0.028,0.418,0.89,0.004,0.255,71.0
SAE4140,VD,106.0,1568.0,1505.0,132.0,1400.0,50.0,3774.0,0.067,0.62,0.0529,0.101,0.03,60.0,280.5,0.032,0.388,0.88,0.003,0.246,74.0
SAE4140,VD,110.0,1550.0,1505.0,132.0,1600.0,50.0,3336.0,0.05,0.52,0.0719,0.0899,0.009,60.0,371.91,0.032,0.398,0.87,0.003,0.223,67.0
SA105,VD,96.0,1613.0,1505.0,132.0,1700.0,50.0,4506.0,0.051,0.55,0.056,0.0879,0.012,58.0,306.9,0.027,0.202,1.26,0.003,0.2049,60.0
SA105,VD,99.0,1578.0,1505.0,132.0,1800.0,50.0,3328.0,0.062,0.63,0.063,0.113,0.034,61.0,249.15,0.03,0.203,1.25,0.003,0.191,60.0
SA105,VD,102.0,1580.0,1505.0,132.0,1900.0,50.0,3870.0,0.065,0.7,0.062,0.125,0.063,51.0,280.5,0.033,0.2,1.24,0.003,0.171,64.0
SA105,VD,102.0,1580.0,1505.0,144.0,1560.0,50.0,3307.0,0.086,0.67,0.0589,0.137,0.034,51.0,292.5,0.036,0.206,1.25,0.005,0.219,63.0
C18HMNHT(V)HSI,NVD,99.0,1622.0,1505.0,144.0,1100.0,50.0,3950.0,0.055,0.55,0.062,0.101,0.088,51.0,196.8,0.036,0.16,1.27,0.007,0.337,67.0
SA105,NVD,99.0,1575.0,1505.0,132.0,1500.0,50.0,3601.0,0.074,0.81,0.0529,0.183,0.064,51.0,247.5,0.036,0.2,1.25,0.003,0.216,64.0
C18HMNHT(V)HSI,NVD,103.0,1580.0,1505.0,132.0,1300.0,50.0,3183.0,0.095,0.62,0.058,0.134,0.143,51.0,240.9,0.032,0.191,1.27,0.007,0.3029,67.0
C18HMNHT(V)HSI,NVD,102.0,1590.0,1559.0,132.0,1300.0,50.0,3890.0,0.06,0.81,0.0539,0.159,0.04,58.0,240.9,0.039,0.193,1.22,0.01,0.226,68.0
SA105,VD,101.0,1610.0,1527.0,132.0,1500.0,50.0,3401.0,0.072,0.79,0.0509,0.1759,0.087,51.0,191.4,0.036,0.207,1.27,0.004,0.264,63.0
C18HMNHT(V)HSI,NVD,102.0,1594.0,1505.0,132.0,1550.0,50.0,3871.0,0.062,0.77,0.0599,0.1459,0.065,54.0,212.85,0.032,0.166,1.28,0.0089,0.315,67.0
C18HMNHT(V)HSI,NVD,96.0,1580.0,1525.0,132.0,1400.0,50.0,3450.0,0.072,0.82,0.049,0.182,0.043,64.0,234.3,0.044,0.155,1.27,0.01,0.2889,68.0
C18HMNHT(V)HSI,NVD,75.0,1580.0,1568.0,110.0,1000.0,50.0,3135.0,0.127,1.13,0.04,0.218,0.089,63.0,194.15,0.032,0.159,1.27,0.004,0.322,68.0
SA105,VD,99.0,1575.0,1523.0,110.0,1700.0,50.0,3396.0,0.069,0.79,0.0459,0.1479,0.06,61.0,176.0,0.024,0.189,1.25,0.006,0.2059,64.0
SA105,VD,96.0,1575.0,1505.0,132.0,1350.0,50.0,3092.0,0.067,0.76,0.055,0.158,0.067,63.0,214.5,0.031,0.194,1.26,0.005,0.2409,58.0
EN1A,NVD,99.0,1615.0,1505.0,66.0,600.0,50.0,3771.0,0.064,0.73,0.2979,0.0919,0.486,61.0,66.0,0.001,0.07,1.11,0.252,0.016,66.0
SA105,VD,96.0,1570.0,1505.0,132.0,1600.0,50.0,3756.0,0.071,0.84,0.0529,0.165,0.043,55.0,280.5,0.033,0.206,1.26,0.003,0.25,63.0
SA105,VD,98.0,1580.0,1505.0,132.0,1600.0,50.0,3315.0,0.057,0.8,0.0599,0.16,0.069,51.0,247.5,0.035,0.2,1.24,0.002,0.22,61.0
SA105,VD,100.0,1570.0,1505.0,110.0,1350.0,50.0,3911.0,0.072,0.71,0.0719,0.155,0.085,55.0,555.5,0.038,0.2,1.26,0.006,0.2069,60.0
SA105,VD,97.0,1560.0,1505.0,132.0,1500.0,50.0,3324.0,0.063,0.78,0.0719,0.168,0.041,37.0,293.04,0.032,0.197,1.26,0.002,0.22,54.0
SA105,VD,83.0,1565.0,1505.0,132.0,1400.0,50.0,3582.0,0.075,1.05,0.065,0.137,0.019,53.0,338.25,0.027,0.215,1.24,0.005,0.275,60.0
SA105,VD,98.0,1565.0,1505.0,132.0,1550.0,50.0,3415.0,0.088,0.71,0.0599,0.1419,0.035,55.0,293.04,0.032,0.206,1.25,0.003,0.2109,60.0
SA105,VD,98.0,1565.0,1505.0,132.0,1550.0,50.0,3438.0,0.069,0.92,0.0599,0.1499,0.045,48.0,280.5,0.032,0.196,1.24,0.003,0.225,60.0
SA105,VD,99.0,1565.0,1505.0,132.0,1550.0,50.0,3124.0,0.077,0.76,0.05,0.157,0.043,57.0,282.15,0.033,0.206,1.23,0.003,0.229,54.0
SAE1045,VD,98.0,1595.0,1505.0,132.0,1250.0,50.0,3427.0,0.085,0.56,0.0589,0.104,0.049,44.0,198.0,0.031,0.454,0.7,0.021,0.224,64.0
SA105,VD,100.0,1620.0,1523.0,132.0,1550.0,50.0,3355.0,0.063,0.77,0.0539,0.138,0.027,64.0,307.89,0.035,0.198,1.24,0.005,0.2099,66.0
SAE1045,VD,102.0,1580.0,1505.0,132.0,1400.0,50.0,3604.0,0.045,0.49,0.055,0.0729,0.011,55.0,323.4,0.034,0.443,0.7,0.025,0.195,61.0
SA105,VD,98.0,1560.0,1505.0,144.0,1250.0,50.0,3066.0,0.092,0.77,0.05,0.161,0.049,50.0,228.15,0.035,0.21,1.23,0.003,0.247,60.0
SA105,VD,99.0,1560.0,1505.0,132.0,1635.0,50.0,3425.0,0.066,0.76,0.057,0.1489,0.016,60.0,264.0,0.041,0.208,1.27,0.003,0.245,58.0
SA105,VD,103.0,1560.0,1505.0,132.0,1350.0,50.0,3825.0,0.058,0.74,0.068,0.132,0.031,45.0,270.6,0.039,0.199,1.23,0.004,0.2049,61.0
SA105,VD,100.0,1560.0,1505.0,132.0,1300.0,50.0,3631.0,0.081,0.74,0.068,0.1469,0.065,51.0,226.05,0.029,0.203,1.23,0.003,0.2,61.0
SA105,VD,100.0,1560.0,1530.0,132.0,1250.0,50.0,3360.0,0.091,0.78,0.068,0.159,0.08,58.0,184.8,0.031,0.206,1.26,0.003,0.2389,61.0
JSPHTLSV,NVD,100.0,1570.0,1532.0,132.0,1450.0,50.0,3578.0,0.093,1.04,0.062,0.1719,0.063,51.0,221.1,0.035,0.183,1.28,0.006,0.202,67.0
SA105,VD,100.0,1560.0,1543.0,132.0,1250.0,50.0,3740.0,0.081,0.77,0.064,0.164,0.094,54.0,165.0,0.037,0.199,1.23,0.0036,0.2229,61.0
JSPHTLSV,NVD,101.0,1575.0,1505.0,156.0,1050.0,50.0,3340.0,0.067,0.75,0.055,0.151,0.109,51.0,156.0,0.031,0.169,1.26,0.01,0.201,67.0
SA105,VD,102.0,1560.0,1505.0,132.0,1300.0,50.0,3528.0,0.062,0.75,0.0539,0.129,0.057,54.0,217.8,0.037,0.2,1.21,0.004,0.199,58.0
SA105,VD,102.0,1560.0,1505.0,132.0,1500.0,50.0,4210.0,0.066,0.76,0.0509,0.152,0.107,51.0,293.04,0.036,0.201,1.25,0.003,0.222,61.0
F-65,VD,106.0,1565.0,1577.0,132.0,1650.0,50.0,3986.0,0.054,0.71,0.064,0.122,0.042,54.0,289.08,0.025,0.161,1.46,0.005,0.27,64.0
F-65,VD,99.0,1570.0,1505.0,132.0,1800.0,50.0,3766.0,0.051,0.53,0.062,0.0509,0.038,67.0,247.5,0.029,0.181,1.46,0.004,0.274,60.0
F-65,VD,101.0,1570.0,1564.0,132.0,1600.0,50.0,3675.0,0.067,0.73,0.0609,0.13,0.041,57.0,320.1,0.029,0.178,1.44,0.0043,0.2753,64.0
JSPHTLSV,NVD,101.0,1603.0,1505.0,132.0,1250.0,50.0,3545.0,0.096,0.97,0.0587,0.1562,0.093,51.0,227.04,0.031,0.191,1.29,0.004,0.198,67.0
F-65,VD,99.0,1565.0,1520.0,132.0,1300.0,50.0,3527.0,0.073,0.75,0.067,0.153,0.07,57.0,244.2,0.033,0.158,1.42,0.003,0.272,55.0
F-65,VD,98.0,1565.0,1577.0,132.0,1650.0,50.0,3723.0,0.082,0.88,0.0539,0.1809,0.034,41.0,289.08,0.025,0.176,1.44,0.003,0.279,64.0
JSPHTLSV,NVD,99.0,1575.0,1520.0,132.0,1100.0,50.0,3841.0,0.096,1.1,0.065,0.1739,0.074,44.0,174.24,0.042,0.194,1.3,0.0149,0.2039,64.0
JSPHTLSV,NVD,107.0,1580.0,1550.0,132.0,1550.0,50.0,4201.0,0.088,1.04,0.068,0.155,0.028,58.0,183.15,0.031,0.191,1.28,0.0129,0.1809,64.0
SUP11A(MOD),NVD,99.0,1575.0,1559.0,132.0,1499.0,50.0,3876.0,0.083,0.75,0.067,0.163,0.026,51.0,254.1,0.03,0.6,0.94,0.005,0.259,61.0
SUP11A(MOD),NVD,103.0,1540.0,1505.0,132.0,1100.0,50.0,3272.0,0.129,0.63,0.067,0.1419,0.068,45.0,219.78,0.03,0.604,0.95,0.005,0.2939,67.0
SUP11A(MOD),NVD,95.0,1540.0,1528.0,132.0,1100.0,50.0,3357.0,0.084,0.81,0.066,0.1779,0.035,57.0,198.0,0.027,0.617,0.93,0.003,0.2359,74.0
SUP11A(MOD),NVD,95.0,1545.0,1523.0,132.0,1300.0,50.0,3890.0,0.098,0.75,0.0749,0.153,0.011,64.0,280.5,0.013,0.597,0.89,0.0109,0.2069,79.0
SUP11A(MOD),NVD,96.0,1540.0,1550.0,132.0,1200.0,50.0,3263.0,0.076,0.77,0.068,0.1499,0.021,61.0,290.4,0.026,0.62,0.95,0.004,0.258,74.0
SUP11A(MOD),NVD,97.0,1540.0,1505.0,132.0,1100.0,50.0,3589.0,0.111,0.78,0.07,0.1749,0.044,61.0,219.78,0.03,0.595,0.92,0.003,0.267,74.0
SUP11A(MOD),NVD,99.0,1550.0,1505.0,132.0,1250.0,50.0,3767.0,0.097,0.73,0.0729,0.159,0.016,64.0,165.0,0.023,0.614,0.94,0.008,0.2069,74.0
SUP11A(MOD),NVD,104.0,1550.0,1559.0,132.0,1499.0,50.0,3440.0,0.093,0.54,0.0749,0.13,0.022,61.0,254.1,0.036,0.606,0.95,0.007,0.219,74.0
SUP11A(MOD),NVD,104.0,1540.0,1505.0,132.0,1100.0,50.0,3669.0,0.207,0.66,0.07,0.1469,0.035,63.0,219.78,0.011,0.598,0.94,0.003,0.245,71.0
ASTMA572GR50,NVD,97.0,1610.0,1505.0,132.0,1300.0,50.0,3439.0,0.084,0.95,0.0769,0.1489,0.01,60.0,280.5,0.03,0.185,1.34,0.005,0.194,60.0
ASTMA572GR50,NVD,98.0,1570.0,1505.0,132.0,1300.0,50.0,3439.0,0.112,1.01,0.0719,0.1469,0.01,54.0,297.0,0.035,0.18,1.34,0.006,0.196,64.0
ASTMA572GR50,NVD,100.0,1571.0,1505.0,144.0,1150.0,50.0,3584.0,0.098,0.93,0.0749,0.136,0.007,54.0,299.1,0.032,0.188,1.32,0.007,0.182,66.0
ASTMA572GR50,NVD,103.0,1590.0,1505.0,132.0,1500.0,50.0,3782.0,0.099,1.03,0.079,0.166,0.086,53.0,141.9,0.031,0.194,1.34,0.012,0.159,63.0
ASTMA572GR50,NVD,99.0,1580.0,1505.0,132.0,1200.0,50.0,3687.0,0.103,1.07,0.067,0.1779,0.161,54.0,132.0,0.048,0.178,1.31,0.0149,0.201,63.0
ASTMA572GR50,NVD,100.0,1575.0,1505.0,144.0,1200.0,50.0,3954.0,0.121,0.96,0.0609,0.163,0.054,58.0,229.8,0.029,0.201,1.32,0.0129,0.196,64.0
JSPHTLSV,NVD,100.0,1585.0,1505.0,132.0,1300.0,50.0,3294.0,0.103,1.07,0.0598,0.1405,0.059,55.0,346.5,0.031,0.188,1.3,0.0089,0.185,66.0
ASTMA572GR50,NVD,97.0,1580.0,1523.0,144.0,1150.0,50.0,3527.0,0.108,1.04,0.062,0.136,0.04,57.0,269.4,0.035,0.174,1.32,0.0109,0.1744,64.0
ASTMA572GR50,NVD,102.0,1585.0,1505.0,132.0,1200.0,50.0,3835.0,0.121,1.02,0.0599,0.157,0.089,55.0,188.1,0.025,0.189,1.33,0.006,0.2039,64.0
JSPHTLSV,NVD,103.0,1610.0,1532.0,144.0,1200.0,50.0,3918.0,0.138,0.95,0.07,0.167,0.039,48.0,280.95,0.031,0.19,1.26,0.008,0.19,63.0
ASTMA572GR50,NVD,103.0,1575.0,1505.0,132.0,1350.0,50.0,4261.0,0.08,0.98,0.062,0.126,0.041,55.0,260.7,0.032,0.183,1.29,0.012,0.1779,58.0
ASTMA572GR50,NVD,101.0,1584.0,1525.0,144.0,1300.0,50.0,4039.0,0.097,1.01,0.063,0.1499,0.08,55.0,233.1,0.032,0.18,1.33,0.008,0.182,64.0
JSPHTLSV,NVD,101.0,1575.0,1505.0,132.0,1200.0,50.0,3802.0,0.097,1.01,0.067,0.163,0.139,48.0,158.4,0.033,0.186,1.27,0.0089,0.2129,64.0
ASTMA572GR50,NVD,101.0,1575.0,1543.0,132.0,1200.0,50.0,3616.0,0.09,1.01,0.058,0.1499,0.091,51.0,162.03,0.031,0.188,1.32,0.012,0.1779,67.0
ASTMA572GR50,NVD,99.0,1570.0,1542.0,132.0,1200.0,50.0,3558.0,0.115,1.04,0.0709,0.158,0.149,55.0,155.1,0.032,0.184,1.34,0.008,0.2099,68.0
ASTMA572GR50,NVD,100.0,1578.0,1505.0,132.0,1200.0,50.0,3271.0,0.12,1.03,0.07,0.1769,0.255,55.0,161.04,0.03,0.179,1.32,0.006,0.193,61.0
ASTMA572GR50,NVD,100.0,1565.0,1505.0,132.0,1000.0,50.0,3396.0,0.105,0.97,0.056,0.156,0.066,54.0,255.75,0.026,0.177,1.31,0.006,0.202,64.0
ASTMA572GR50,NVD,100.0,1570.0,1505.0,132.0,1500.0,50.0,3783.0,0.083,0.9,0.067,0.0929,0.009,54.0,297.0,0.034,0.192,1.38,0.0129,0.1799,64.0
SS540LSV,NVD,101.0,1575.0,1535.0,132.0,1300.0,50.0,3652.0,0.105,0.72,0.0609,0.1419,0.048,54.0,196.68,0.028,0.238,1.42,0.006,0.229,79.0
SS540LSV,NVD,100.0,1610.0,1522.0,132.0,1350.0,50.0,4210.0,0.097,0.72,0.0609,0.1419,0.048,54.0,159.39,0.032,0.235,1.44,0.01,0.228,70.0
SS540LSV,NVD,102.0,1575.0,1505.0,132.0,1400.0,50.0,3633.0,0.097,0.72,0.0609,0.1419,0.048,54.0,234.63,0.036,0.213,1.43,0.005,0.202,79.0
SS540LSV,NVD,102.0,1575.0,1535.0,132.0,1450.0,50.0,4270.0,0.097,0.72,0.0609,0.1419,0.048,54.0,226.38,0.028,0.211,1.46,0.004,0.2349,74.0
SS540LSV,NVD,105.0,1575.0,1505.0,132.0,1400.0,50.0,3734.0,0.097,0.72,0.0609,0.1419,0.048,54.0,326.04,0.034,0.212,1.39,0.0089,0.192,83.0
SS540LSV,NVD,93.0,1570.0,1550.0,132.0,1000.0,50.0,3699.0,0.097,0.72,0.0609,0.1419,0.048,54.0,201.3,0.031,0.216,1.42,0.004,0.203,82.0
SS540LSV,NVD,103.0,1573.0,1505.0,66.0,1400.0,50.0,3658.0,0.097,0.72,0.0609,0.1419,0.048,54.0,285.78,0.039,0.216,1.43,0.006,0.2129,82.0
SS540LSV,NVD,101.0,1575.0,1545.0,44.0,1300.0,50.0,3798.0,0.097,0.72,0.0609,0.1419,0.048,54.0,97.46,0.025,0.221,1.46,0.007,0.234,80.0
C18HMN,NVD,98.0,1605.0,1505.0,44.0,1200.0,50.0,3684.0,0.097,0.72,0.0609,0.1419,0.048,54.0,250.25,0.023,0.161,1.17,0.004,0.225,67.0
SS540LSV,NVD,98.0,1575.0,1505.0,66.0,1300.0,50.0,3545.0,0.097,0.72,0.0609,0.1419,0.048,54.0,259.05,0.035,0.222,1.43,0.008,0.199,80.0
SS540LSV,NVD,103.0,1575.0,1505.0,44.0,1050.0,50.0,4226.0,0.097,0.72,0.0609,0.1419,0.048,54.0,258.5,0.033,0.214,1.42,0.008,0.216,88.0
C18HMN,NVD,100.0,1580.0,1505.0,66.0,1100.0,50.0,3489.0,0.097,0.72,0.0609,0.1419,0.048,54.0,217.8,0.031,0.174,1.18,0.012,0.198,63.0
C18HMN,NVD,98.0,1567.0,1505.0,44.0,1000.0,50.0,3375.0,0.097,0.72,0.0609,0.1419,0.048,54.0,232.1,0.032,0.182,1.2,0.008,0.198,67.0
C18HMN,NVD,100.0,1565.0,1505.0,44.0,1000.0,50.0,3319.0,0.097,0.72,0.0609,0.1419,0.048,54.0,209.0,0.023,0.17,1.17,0.016,0.1769,63.0
C18HMN,NVD,99.0,1565.0,1505.0,44.0,1000.0,50.0,3688.0,0.097,0.72,0.0609,0.1419,0.048,54.0,192.5,0.033,0.173,1.18,0.0089,0.202,66.0
ASTMA572GR50,NVD,98.0,1565.0,1505.0,66.0,1050.0,50.0,3691.0,0.097,0.72,0.0609,0.1419,0.048,54.0,215.49,0.031,0.182,1.36,0.008,0.226,71.0
ASTMA572GR50,NVD,98.0,1565.0,1505.0,44.0,1000.0,50.0,4196.0,0.097,0.72,0.0609,0.1419,0.048,54.0,192.5,0.028,0.185,1.45,0.01,0.189,74.0
ASTMA572GR50,NVD,100.0,1578.0,1505.0,44.0,1000.0,50.0,3963.0,0.097,0.72,0.0609,0.1419,0.048,54.0,209.0,0.029,0.186,1.4,0.008,0.221,71.0
ASTMA572GR50,NVD,101.0,1580.0,1534.0,66.0,1000.0,50.0,4313.0,0.097,0.72,0.0609,0.1419,0.048,54.0,214.5,0.039,0.19,1.33,0.0109,0.23,70.0
JSPHTLSV,NVD,101.0,1600.0,1505.0,44.0,1100.0,50.0,3458.0,0.097,0.72,0.0609,0.1419,0.048,54.0,222.2,0.029,0.181,1.28,0.008,0.197,67.0
ASTMA572GR50,NVD,97.0,1580.0,1505.0,44.0,1100.0,50.0,3233.0,0.097,0.72,0.0609,0.1419,0.048,54.0,209.0,0.029,0.175,1.32,0.0089,0.203,74.0
JSPHTLSV,NVD,100.0,1585.0,1505.0,44.0,1200.0,50.0,4096.0,0.097,0.72,0.0609,0.1419,0.048,54.0,192.5,0.034,0.187,1.26,0.0089,0.171,67.0
ASTMA572GR50,NVD,100.0,1580.0,1523.0,44.0,1100.0,50.0,3707.0,0.097,0.72,0.0609,0.1419,0.048,54.0,195.8,0.035,0.183,1.33,0.01,0.2049,67.0
ASTMA572GR50,NVD,108.0,1583.0,1505.0,44.0,1150.0,50.0,4113.0,0.097,0.72,0.0609,0.1419,0.048,54.0,161.15,0.025,0.195,1.27,0.0089,0.1739,70.0
ASTMA572GR50,NVD,105.0,1575.0,1505.0,44.0,1300.0,50.0,3517.0,0.097,0.72,0.0609,0.1419,0.048,54.0,225.5,0.029,0.183,1.32,0.007,0.186,71.0
ASTMA572GR50,NVD,98.0,1578.0,1505.0,110.0,1400.0,50.0,3453.0,0.097,0.72,0.0609,0.1419,0.048,54.0,223.85,0.043,0.191,1.35,0.0109,0.188,73.0
ASTMA572GR50,NVD,101.0,1575.0,1505.0,44.0,1150.0,50.0,3740.0,0.097,0.72,0.0609,0.1419,0.048,54.0,204.05,0.032,0.189,1.32,0.01,0.192,71.0
ASTMA572GR50,NVD,101.0,1580.0,1523.0,44.0,1250.0,50.0,3840.0,0.097,0.72,0.0609,0.1419,0.048,54.0,232.1,0.03,0.183,1.31,0.007,0.194,74.0
JSPHTLSV,NVD,103.0,1578.0,1550.0,44.0,1200.0,50.0,3115.0,0.097,0.72,0.0609,0.1419,0.048,54.0,265.1,0.031,0.176,1.28,0.0089,0.231,82.0
JSPHTLSV,NVD,103.0,1578.0,1550.0,44.0,1200.0,50.0,4152.0,0.097,0.72,0.0609,0.1419,0.048,54.0,265.1,0.036,0.174,1.31,0.012,0.2069,67.0
JSPHTLSV,NVD,103.0,1578.0,1505.0,44.0,1400.0,50.0,4671.0,0.097,0.72,0.0609,0.1419,0.048,54.0,205.7,0.034,0.182,1.28,0.007,0.3019,67.0
JSPHTLSV,NVD,98.0,1580.0,1505.0,44.0,1200.0,50.0,3251.0,0.097,0.72,0.0609,0.1419,0.048,54.0,221.54,0.029,0.181,1.33,0.008,0.194,64.0
ASTMA572GR50,NVD,99.0,1605.0,1505.0,44.0,1400.0,50.0,3170.0,0.097,0.72,0.0609,0.1419,0.048,54.0,188.54,0.033,0.178,1.31,0.004,0.166,64.0
JSPHTLSV,NVD,102.0,1589.0,1505.0,110.0,1400.0,50.0,3268.0,0.097,0.72,0.0609,0.1419,0.048,54.0,205.7,0.04,0.187,1.28,0.012,0.201,64.0
JSPHTLSV,NVD,99.0,1585.0,1524.0,88.0,1500.0,50.0,3966.0,0.097,0.72,0.0609,0.1419,0.048,54.0,269.5,0.043,0.185,1.25,0.0149,0.167,71.0
ASTMA572GR50,NVD,99.0,1573.0,1546.0,66.0,1400.0,50.0,3632.0,0.097,0.72,0.0609,0.1419,0.048,54.0,297.0,0.034,0.197,1.38,0.0109,0.182,74.0
ASTMA572GR50,NVD,99.0,1575.0,1505.0,44.0,1350.0,50.0,3536.0,0.097,0.72,0.0609,0.1419,0.048,54.0,205.04,0.052,0.163,1.31,0.027,0.148,77.0
ASTMA572GR50,NVD,103.0,1575.0,1525.0,132.0,1500.0,50.0,3231.0,0.097,0.72,0.0609,0.1419,0.048,54.0,320.1,0.038,0.185,1.35,0.0089,0.185,67.0
ASTMA572GR50,NVD,103.0,1570.0,1505.0,44.0,1250.0,50.0,3072.0,0.097,0.72,0.0609,0.1419,0.048,54.0,286.55,0.021,0.184,1.41,0.014,0.224,64.0
ASTMA572GR50,NVD,104.0,1570.0,1540.0,132.0,1350.0,50.0,3310.0,0.097,0.72,0.0609,0.1419,0.048,54.0,171.6,0.033,0.189,1.32,0.008,0.219,64.0
ASTMA572GR50,NVD,94.0,1570.0,1505.0,154.0,1300.0,50.0,2772.0,0.097,0.72,0.0609,0.1419,0.048,54.0,410.41,0.02,0.2,1.53,0.007,0.219,61.0
C18HMN,NVD,109.0,1575.0,1505.0,154.0,1300.0,50.0,4358.0,0.097,0.72,0.0609,0.1419,0.048,54.0,276.76,0.044,0.161,1.17,0.006,0.2369,60.0
C18HMN,NVD,104.0,1580.0,1505.0,110.0,1400.0,50.0,3980.0,0.097,0.72,0.0609,0.1419,0.048,54.0,143.0,0.036,0.165,1.15,0.008,0.223,58.0
C18HMN,NVD,102.0,1575.0,1505.0,132.0,1200.0,50.0,3561.0,0.097,0.72,0.0609,0.1419,0.048,54.0,231.0,0.03,0.164,1.2,0.005,0.2039,63.0
C18HMN,NVD,98.0,1580.0,1505.0,132.0,1200.0,50.0,3208.0,0.097,0.72,0.0609,0.1419,0.048,54.0,132.0,0.027,0.166,1.18,0.006,0.2059,67.0
SUP11A(MOD),NVD,98.0,1545.0,1505.0,132.0,1300.0,50.0,3450.0,0.097,0.72,0.0609,0.1419,0.048,54.0,247.5,0.039,0.617,0.95,0.003,0.274,58.0
C18HMN,NVD,99.0,1575.0,1505.0,110.0,1150.0,50.0,3970.0,0.097,0.72,0.0609,0.1419,0.048,54.0,195.8,0.035,0.169,1.21,0.0089,0.228,67.0
SUP11A(MOD),NVD,95.0,1545.0,1505.0,132.0,1100.0,50.0,3346.0,0.097,0.72,0.0609,0.1419,0.048,54.0,165.0,0.033,0.617,0.94,0.007,0.263,66.0
C18HMN,NVD,100.0,1565.0,1505.0,132.0,1300.0,50.0,3809.0,0.097,0.72,0.0609,0.1419,0.048,54.0,132.0,0.061,0.169,1.19,0.008,0.214,66.0
C18HMN,NVD,103.0,1570.0,1505.0,110.0,1144.0,50.0,4688.0,0.097,0.72,0.0609,0.1419,0.048,54.0,232.1,0.032,0.163,1.14,0.007,0.191,63.0
SAP11AMOD,NVD,97.0,1545.0,1505.0,110.0,1400.0,50.0,3746.0,0.097,0.72,0.0609,0.1419,0.048,54.0,212.3,0.036,0.595,0.95,0.008,0.27,61.0
SAP11AMOD,NVD,96.0,1545.0,1505.0,110.0,1000.0,50.0,4044.0,0.097,0.72,0.0609,0.1419,0.048,54.0,189.2,0.02,0.626,0.94,0.005,0.245,67.0
SUP11AMOD,NVD,98.0,1545.0,1505.0,110.0,1150.0,50.0,3723.0,0.097,0.72,0.0609,0.1419,0.048,54.0,185.9,0.02,0.605,0.95,0.004,0.2389,67.0
SUP11AMOD,NVD,101.0,1545.0,1505.0,110.0,1200.0,50.0,3449.0,0.097,0.72,0.0609,0.1419,0.048,54.0,169.4,0.039,0.603,0.94,0.01,0.202,67.0
SUP11AMOD,NVD,101.0,1545.0,1561.0,44.0,1400.0,50.0,3633.0,0.097,0.72,0.0609,0.1419,0.048,54.0,230.12,0.03,0.621,0.97,0.0109,0.168,66.0
SUP11AMOD,NVD,98.0,1545.0,1517.0,44.0,1200.0,50.0,3427.0,0.097,0.72,0.0609,0.1419,0.048,54.0,116.6,0.031,0.613,0.95,0.006,0.2399,67.0
SUP11AMOD,NVD,99.0,1540.0,1505.0,110.0,1000.0,50.0,3410.0,0.097,0.72,0.0609,0.1419,0.048,54.0,166.1,0.029,0.59,0.92,0.007,0.2409,73.0
SUP11AMOD,NVD,100.0,1545.0,1505.0,44.0,1270.0,50.0,4010.0,0.097,0.72,0.0609,0.1419,0.048,54.0,177.65,0.028,0.624,0.93,0.006,0.215,70.0
SUP11AMOD,NVD,96.0,1545.0,1505.0,44.0,1250.0,50.0,3472.0,0.097,0.72,0.0609,0.1419,0.048,54.0,258.5,0.026,0.622,0.94,0.005,0.2349,64.0
E460STR07,NVD,101.0,1565.0,1505.0,110.0,1300.0,50.0,3185.0,0.097,0.72,0.0609,0.1419,0.048,54.0,275.0,0.032,0.187,1.54,0.005,0.274,67.0
E460STR07,NVD,100.0,1570.0,1505.0,44.0,1250.0,50.0,4152.0,0.097,0.72,0.0609,0.1419,0.048,54.0,214.61,0.026,0.194,1.58,0.008,0.2879,70.0
SUP11AMOD,NVD,100.0,1550.0,1505.0,44.0,1200.0,50.0,4400.0,0.097,0.72,0.0609,0.1419,0.048,54.0,110.0,0.027,0.616,0.97,0.007,0.269,71.0
E460STR07,NVD,103.0,1567.0,1505.0,144.0,1050.0,50.0,3321.0,0.097,0.72,0.0609,0.1419,0.048,54.0,201.75,0.031,0.189,1.6,0.0109,0.246,64.0
E460STR07,NVD,101.0,1570.0,1505.0,132.0,850.0,50.0,3955.0,0.097,0.72,0.0609,0.1419,0.048,54.0,165.0,0.03,0.199,1.54,0.008,0.264,64.0
C18HMN,NVD,98.0,1575.0,1530.0,132.0,1300.0,50.0,3352.0,0.097,0.72,0.0609,0.1419,0.048,54.0,244.2,0.026,0.167,1.2,0.006,0.232,61.0
SS540LSV,NVD,97.0,1575.0,1505.0,154.0,1100.0,50.0,3576.0,0.097,0.72,0.0609,0.1419,0.048,54.0,197.56,0.028,0.229,1.45,0.005,0.22,94.0
C18HMN,NVD,100.0,1575.0,1505.0,132.0,1100.0,50.0,3640.0,0.097,0.72,0.0609,0.1419,0.048,54.0,320.1,0.023,0.145,1.15,0.0089,0.191,66.0
SS540LSV,NVD,98.0,1580.0,1505.0,132.0,1100.0,50.0,3439.0,0.097,0.72,0.0609,0.1419,0.048,54.0,175.56,0.033,0.214,1.41,0.012,0.1809,77.0
C18HMN,NVD,104.0,1580.0,1536.0,132.0,900.0,50.0,3635.0,0.097,0.72,0.0609,0.1419,0.048,54.0,249.15,0.021,0.172,1.15,0.01,0.184,64.0
c18HMN,NVD,102.0,1580.0,1551.0,132.0,1000.0,50.0,3840.0,0.097,0.72,0.0609,0.1419,0.048,54.0,278.85,0.034,0.158,1.14,0.006,0.201,61.0
C18HMN,NVD,103.0,1580.0,1518.0,132.0,1400.0,50.0,3811.0,0.097,0.72,0.0609,0.1419,0.048,54.0,193.05,0.034,0.163,1.19,0.01,0.2129,64.0
c18HMN,NVD,106.0,1580.0,1505.0,132.0,1250.0,50.0,3729.0,0.097,0.72,0.0609,0.1419,0.048,54.0,205.26,0.037,0.169,1.24,0.007,0.234,71.0
C18HMN,NVD,103.0,1576.0,1505.0,132.0,1200.0,50.0,3909.0,0.097,0.72,0.0609,0.1419,0.048,54.0,254.1,0.029,0.163,1.19,0.005,0.227,71.0
ASTMA572GR50,NVD,102.0,1570.0,1505.0,132.0,1100.0,50.0,3452.0,0.097,0.72,0.0609,0.1419,0.048,54.0,315.15,0.029,0.172,1.34,0.003,0.224,64.0
ASTMA572GR50,NVD,105.0,1572.0,1505.0,132.0,1100.0,50.0,4257.0,0.097,0.72,0.0609,0.1419,0.048,54.0,247.5,0.034,0.182,1.32,0.006,0.233,74.0
ASTMA572GR50,NVD,107.0,1577.0,1505.0,132.0,1300.0,50.0,4086.0,0.097,0.72,0.0609,0.1419,0.048,54.0,201.3,0.03,0.179,1.32,0.006,0.217,88.0
ASTMA572GR50,NVD,106.0,1570.0,1505.0,132.0,1000.0,50.0,4147.0,0.097,0.72,0.0609,0.1419,0.048,54.0,234.3,0.04,0.175,1.35,0.007,0.22,67.0
JSPHTLSV,NVD,104.0,1620.0,1505.0,132.0,1200.0,50.0,4529.0,0.097,0.72,0.0609,0.1419,0.048,54.0,326.7,0.041,0.165,1.29,0.01,0.229,60.0
ASTMA572GR60,NVD,101.0,1572.0,1505.0,132.0,1450.0,50.0,3975.0,0.097,0.72,0.0609,0.1419,0.048,54.0,238.26,0.034,0.17,1.59,0.006,0.2839,71.0
JSPHTLSV,NVD,105.0,1590.0,1505.0,132.0,1550.0,50.0,3890.0,0.097,0.72,0.0609,0.1419,0.048,54.0,169.95,0.027,0.185,1.29,0.007,0.222,64.0
JSPHTLSV,NVD,100.0,1575.0,1505.0,132.0,1300.0,50.0,3734.0,0.097,0.72,0.0609,0.1419,0.048,54.0,244.2,0.033,0.192,1.26,0.004,0.2069,66.0
S275LS,NVD,100.0,1578.0,1505.0,132.0,1400.0,50.0,3687.0,0.097,0.72,0.0609,0.1419,0.048,54.0,293.7,0.038,0.162,0.72,0.0089,0.157,64.0
S275LS,NVD,100.0,1575.0,1505.0,110.0,1100.0,50.0,4089.0,0.097,0.72,0.0609,0.1419,0.048,54.0,248.6,0.039,0.163,0.74,0.005,0.1739,64.0
S275LS,NVD,100.0,1575.0,1505.0,110.0,1100.0,50.0,3415.0,0.097,0.72,0.0609,0.1419,0.048,54.0,133.1,0.031,0.157,0.75,0.007,0.1799,67.0
S275LS,NVD,100.0,1575.0,1505.0,110.0,1100.0,50.0,4031.0,0.097,0.72,0.0609,0.1419,0.048,54.0,176.0,0.038,0.168,0.74,0.005,0.2039,64.0
S275LS,NVD,100.0,1575.0,1505.0,110.0,1200.0,50.0,4241.0,0.097,0.72,0.0609,0.1419,0.048,54.0,215.6,0.033,0.167,0.73,0.006,0.1739,66.0
SUP9(NVD),NVD,100.0,1550.0,1505.0,110.0,1100.0,50.0,4522.0,0.097,0.72,0.0609,0.1419,0.048,54.0,242.0,0.034,0.569,0.79,0.005,0.218,68.0
SUP9(NVD),NVD,100.0,1580.0,1505.0,110.0,1350.0,50.0,3733.0,0.097,0.72,0.0609,0.1419,0.048,54.0,232.1,0.031,0.573,0.79,0.003,0.22,67.0
SUP9(NVD),NVD,100.0,1570.0,1505.0,110.0,1300.0,50.0,3424.0,0.097,0.72,0.0609,0.1419,0.048,54.0,308.0,0.03,0.574,0.79,0.004,0.2389,70.0
SUP9(NVD),NVD,96.0,1570.0,1505.0,110.0,1400.0,50.0,4711.0,0.097,0.72,0.0609,0.1419,0.048,54.0,215.6,0.032,0.567,0.8,0.006,0.233,66.0
SUP9(NVD),NVD,97.0,1570.0,1505.0,110.0,1450.0,50.0,3718.0,0.097,0.72,0.0609,0.1419,0.048,54.0,242.0,0.041,0.593,0.8,0.006,0.2129,70.0
SUP9(NVD),NVD,98.0,1572.0,1505.0,110.0,1300.0,50.0,3764.0,0.097,0.72,0.0609,0.1419,0.048,54.0,240.35,0.032,0.6,0.81,0.008,0.2349,66.0
MSLVIIIA,VD,98.0,1570.0,1505.0,110.0,1400.0,50.0,3894.0,0.097,0.72,0.0609,0.1419,0.048,54.0,238.04,0.033,0.269,1.48,0.005,0.2439,61.0
MSLVIIIA,VD,101.0,1570.0,1505.0,132.0,1200.0,50.0,3879.0,0.097,0.72,0.0609,0.1419,0.048,54.0,221.1,0.03,0.267,1.5,0.003,0.2829,55.0
MSLVIIIA,VD,100.0,1570.0,1505.0,110.0,1200.0,50.0,3815.0,0.097,0.72,0.0609,0.1419,0.048,54.0,209.0,0.039,0.285,1.51,0.003,0.316,63.0
MSLVIIIA,VD,96.0,1570.0,1505.0,110.0,1550.0,50.0,4201.0,0.097,0.72,0.0609,0.1419,0.048,54.0,192.5,0.035,0.258,1.49,0.003,0.275,64.0
MSLVIIIA,VD,98.0,1580.0,1505.0,144.0,1450.0,50.0,3778.0,0.097,0.72,0.0609,0.1419,0.048,54.0,235.41,0.02,0.251,1.5,0.003,0.259,67.0
S275LS,NVD,102.0,1615.0,1505.0,132.0,1200.0,50.0,4225.0,0.097,0.72,0.0609,0.1419,0.048,54.0,237.6,0.034,0.171,0.73,0.008,0.201,61.0
MSLVIIIA,VD,85.0,1566.0,1505.0,132.0,1500.0,50.0,3571.0,0.097,0.72,0.0609,0.1419,0.048,54.0,257.4,0.024,0.26,1.49,0.003,0.3059,71.0
S275LS,NVD,108.0,1600.0,1530.0,110.0,1200.0,50.0,4270.0,0.097,0.72,0.0609,0.1419,0.048,54.0,192.5,0.035,0.159,0.72,0.006,0.185,61.0
MSLVIIIA,VD,101.0,1565.0,1505.0,132.0,1300.0,50.0,3991.0,0.097,0.72,0.0609,0.1419,0.048,54.0,207.9,0.039,0.256,1.47,0.003,0.2999,67.0
S275LS,NVD,109.0,1590.0,1536.0,110.0,1250.0,50.0,3459.0,0.097,0.72,0.0609,0.1419,0.048,54.0,241.67,0.036,0.15,0.73,0.006,0.2129,70.0
MSLVIIIA,VD,101.0,1566.0,1505.0,132.0,1500.0,50.0,4835.0,0.097,0.72,0.0609,0.1419,0.048,54.0,247.5,0.035,0.266,1.47,0.003,0.2869,71.0
MSLVIIIA,VD,95.0,1570.0,1505.0,132.0,1500.0,50.0,3684.0,0.097,0.72,0.0609,0.1419,0.048,54.0,181.5,0.038,0.268,1.5,0.003,0.314,61.0
MSLVIIIA,VD,99.0,1570.0,1505.0,132.0,1300.0,50.0,3511.0,0.097,0.72,0.0609,0.1419,0.048,54.0,268.95,0.032,0.269,1.47,0.003,0.2939,64.0
SAE1045,VD,99.0,1589.0,1505.0,110.0,1250.0,50.0,3587.0,0.097,0.72,0.0609,0.1419,0.048,54.0,255.2,0.013,0.424,0.69,0.0089,0.223,66.0
MSLVIIIA,VD,99.0,1565.0,1505.0,132.0,1220.0,50.0,4204.0,0.097,0.72,0.0609,0.1419,0.048,54.0,244.2,0.026,0.261,1.48,0.006,0.2839,63.0
SAE1045,VD,100.0,1605.0,1505.0,110.0,1300.0,50.0,3976.0,0.097,0.72,0.0609,0.1419,0.048,54.0,245.63,0.038,0.439,0.7,0.029,0.218,61.0
MSLVIIIA,VD,102.0,1565.0,1505.0,110.0,1400.0,50.0,4603.0,0.097,0.72,0.0609,0.1419,0.048,54.0,183.26,0.033,0.26,1.49,0.003,0.3174,63.0
MSLVIIIA,VD,102.0,1580.0,1505.0,110.0,1500.0,50.0,4746.0,0.097,0.72,0.0609,0.1419,0.048,54.0,143.0,0.029,0.259,1.5,0.004,0.3039,63.0
MSL1N,VD,94.0,1610.0,1505.0,110.0,1550.0,50.0,4091.0,0.097,0.72,0.0609,0.1419,0.048,54.0,235.4,0.035,0.106,1.49,0.003,0.391,61.0
S275LS,NVD,89.0,1615.0,1505.0,132.0,1300.0,50.0,3204.0,0.097,0.72,0.0609,0.1419,0.048,54.0,234.3,0.036,0.157,0.73,0.005,0.202,63.0
MSL1N,VD,99.0,1590.0,1505.0,132.0,1600.0,50.0,3993.0,0.097,0.72,0.0609,0.1419,0.048,54.0,277.86,0.038,0.09,1.43,0.003,0.385,61.0
S275LS,NVD,89.0,1570.0,1505.0,132.0,1200.0,50.0,3497.0,0.097,0.72,0.0609,0.1419,0.048,54.0,214.5,0.032,0.155,0.72,0.006,0.195,63.0
MSL1N,VD,97.0,1588.0,1505.0,132.0,1360.0,50.0,4276.0,0.097,0.72,0.0609,0.1419,0.048,54.0,247.5,0.03,0.096,1.45,0.003,0.397,58.0
S275LS,NVD,95.0,1585.0,1505.0,132.0,1300.0,50.0,3559.0,0.097,0.72,0.0609,0.1419,0.048,54.0,168.3,0.026,0.159,0.75,0.007,0.197,64.0
MSL1N,VD,92.0,1588.0,1505.0,132.0,1600.0,50.0,4503.0,0.097,0.72,0.0609,0.1419,0.048,54.0,264.0,0.033,0.098,1.46,0.003,0.4189,66.0
MSL1N,NVD,99.0,1590.0,1544.0,132.0,1800.0,50.0,3496.0,0.097,0.72,0.0609,0.1419,0.048,54.0,346.5,0.021,0.099,1.44,0.004,0.374,76.0
MSL1N,VD,102.0,1590.0,1505.0,12.0,1550.0,50.0,3548.0,0.097,0.72,0.0609,0.1419,0.048,54.0,177.0,0.032,0.104,1.44,0.003,0.375,64.0
S275LS,NVD,102.0,1610.0,1505.0,132.0,1300.0,50.0,3288.0,0.097,0.72,0.0609,0.1419,0.048,54.0,198.0,0.043,0.186,0.78,0.0089,0.2069,66.0
S275LS,NVD,98.0,1588.0,1505.0,132.0,1300.0,50.0,3769.0,0.097,0.72,0.0609,0.1419,0.048,54.0,214.5,0.029,0.161,0.74,0.004,0.217,67.0
MSL1N,VD,107.0,1588.0,1505.0,132.0,1450.0,50.0,3813.0,0.097,0.72,0.0609,0.1419,0.048,54.0,214.5,0.037,0.105,1.46,0.003,0.371,64.0
MSL1N,VD,99.0,1589.0,1505.0,132.0,1600.0,50.0,3437.0,0.097,0.72,0.0609,0.1419,0.048,54.0,198.0,0.033,0.104,1.44,0.003,0.374,64.0
MSL1,VD,108.0,1600.0,1505.0,132.0,1700.0,50.0,3672.0,0.097,0.72,0.0609,0.1419,0.048,54.0,165.0,0.032,0.137,0.71,0.003,0.1749,61.0
MSL1,VD,105.0,1620.0,1545.0,110.0,1400.0,50.0,3525.0,0.097,0.72,0.0609,0.1419,0.048,54.0,209.0,0.031,0.136,0.69,0.003,0.201,64.0
MSL1,VD,104.0,1600.0,1505.0,110.0,1550.0,50.0,3439.0,0.097,0.72,0.0609,0.1419,0.048,54.0,192.5,0.037,0.144,0.69,0.004,0.219,71.0
MSLI,VD,103.0,1600.0,1505.0,110.0,1550.0,50.0,4467.0,0.097,0.72,0.0609,0.1419,0.048,54.0,192.5,0.04,0.146,0.69,0.003,0.186,58.0
S275LS,NVD,97.0,1600.0,1505.0,132.0,1550.0,50.0,4517.0,0.097,0.72,0.0609,0.1419,0.048,54.0,260.7,0.041,0.165,0.73,0.004,0.2069,64.0
MSL1N,VD,99.0,1575.0,1505.0,0.0,1300.0,50.0,4830.0,0.097,0.72,0.0609,0.1419,0.048,54.0,0.0,0.036,0.097,1.47,0.002,0.395,61.0
MSL1N,VD,102.0,1585.0,1505.0,132.0,1500.0,50.0,4682.0,0.097,0.72,0.0609,0.1419,0.048,54.0,318.45,0.036,0.081,1.4,0.002,0.3609,64.0
S275LS,NVD,101.0,1580.0,1505.0,132.0,1250.0,50.0,3611.0,0.097,0.72,0.0609,0.1419,0.048,54.0,244.2,0.034,0.167,0.75,0.008,0.2089,70.0
S275LS,NVD,102.0,1570.0,1505.0,132.0,1200.0,50.0,3685.0,0.097,0.72,0.0609,0.1419,0.048,54.0,214.5,0.037,0.161,0.73,0.006,0.193,63.0
MSL1N,VD,99.0,1580.0,1505.0,178.0,1300.0,50.0,4437.0,0.097,0.72,0.0609,0.1419,0.048,54.0,329.8,0.037,0.093,1.45,0.001,0.405,67.0
S275LS,NVD,103.0,1575.0,1505.0,132.0,1300.0,50.0,3406.0,0.097,0.72,0.0609,0.1419,0.048,54.0,277.2,0.04,0.17,0.73,0.012,0.1769,61.0
S275LS,NVD,101.0,1585.0,1505.0,132.0,1300.0,50.0,3684.0,0.097,0.72,0.0609,0.1419,0.048,54.0,148.5,0.041,0.171,0.72,0.01,0.16,71.0
MSL1N,VD,100.0,1580.0,1505.0,132.0,1800.0,50.0,3877.0,0.097,0.72,0.0609,0.1419,0.048,54.0,330.0,0.045,0.098,1.46,0.003,0.376,63.0
SS540LS(V),NVD,102.0,1605.0,1505.0,132.0,1300.0,50.0,3660.0,0.097,0.72,0.0609,0.1419,0.048,54.0,322.41,0.038,0.226,1.45,0.004,0.2379,76.0
MSL1N,VD,96.0,1578.0,1505.0,132.0,1755.0,50.0,4620.0,0.097,0.72,0.0609,0.1419,0.048,54.0,315.15,0.045,0.098,1.46,0.003,0.376,61.0
MSL1N,VD,99.0,1580.0,1505.0,132.0,1600.0,50.0,4807.0,0.097,0.72,0.0609,0.1419,0.048,54.0,264.0,0.047,0.095,1.45,0.003,0.4189,63.0
MSLVIIIA,VD,102.0,1595.0,1505.0,110.0,1300.0,50.0,3789.0,0.097,0.72,0.0609,0.1419,0.048,54.0,242.0,0.042,0.265,1.51,0.004,0.318,64.0
SS540LS(V),NVD,101.0,1585.0,1505.0,132.0,1100.0,50.0,3836.0,0.097,0.72,0.0609,0.1419,0.048,54.0,198.0,0.032,0.228,1.45,0.012,0.225,67.0
MSLVIIIA,VD,97.0,1560.0,1505.0,132.0,1300.0,50.0,4595.0,0.097,0.72,0.0609,0.1419,0.048,54.0,264.0,0.029,0.271,1.5,0.002,0.324,58.0
SS540LSV,NVD,101.0,1575.0,1505.0,132.0,1250.0,50.0,4110.0,0.097,0.72,0.0609,0.1419,0.048,54.0,165.0,0.024,0.222,1.43,0.005,0.253,89.0
MSLVIIIA,VD,101.0,1565.0,1505.0,132.0,1400.0,50.0,4610.0,0.097,0.72,0.0609,0.1419,0.048,54.0,181.5,0.034,0.252,1.52,0.003,0.273,61.0
MSLVIIIA,VD,104.0,1566.0,1505.0,132.0,1500.0,50.0,4397.0,0.097,0.72,0.0609,0.1419,0.048,54.0,207.9,0.032,0.257,1.49,0.003,0.267,63.0
MSLVIIIA,VD,104.0,1565.0,1505.0,132.0,1550.0,50.0,3407.0,0.097,0.72,0.0609,0.1419,0.048,54.0,198.0,0.034,0.255,1.49,0.004,0.2939,67.0
SS540LSV,NVD,102.0,1590.0,1512.0,132.0,1400.0,50.0,3434.0,0.097,0.72,0.0609,0.1419,0.048,54.0,165.0,0.033,0.201,1.37,0.008,0.223,74.0
JSAW2,VD,102.0,1610.0,1505.0,132.0,1320.0,50.0,3914.0,0.097,0.72,0.0609,0.1419,0.048,54.0,244.2,0.035,0.163,0.76,0.004,0.2369,66.0
JSAW2,VD,102.0,1580.0,1505.0,132.0,1100.0,50.0,4699.0,0.097,0.72,0.0609,0.1419,0.048,54.0,260.7,0.033,0.149,0.74,0.004,0.198,61.0
HC52BX,VD,101.0,1575.0,1505.0,0.0,1200.0,50.0,3822.0,0.097,0.72,0.0609,0.1419,0.048,54.0,0.0,0.004,0.524,0.75,0.006,0.189,55.0
HC52BX,VD,100.0,1552.0,1505.0,44.0,900.0,50.0,3894.0,0.097,0.72,0.0609,0.1419,0.048,54.0,44.0,0.005,0.51,0.73,0.0089,0.2099,58.0
JSAW2,VD,104.0,1582.0,1505.0,132.0,1320.0,50.0,4288.0,0.097,0.72,0.0609,0.1419,0.048,54.0,165.0,0.032,0.163,0.72,0.004,0.201,64.0
JSAW2,VD,103.0,1580.0,1505.0,132.0,1300.0,50.0,4250.0,0.097,0.72,0.0609,0.1419,0.048,54.0,264.0,0.028,0.151,0.75,0.003,0.2129,63.0
JSAW2,VD,105.0,1582.0,1505.0,132.0,1350.0,50.0,4062.0,0.097,0.72,0.0609,0.1419,0.048,54.0,264.0,0.034,0.159,0.74,0.003,0.255,66.0
JSAW2,VD,111.0,1580.0,1505.0,132.0,1400.0,50.0,3997.0,0.097,0.72,0.0609,0.1419,0.048,54.0,280.5,0.033,0.166,0.75,0.002,0.231,64.0
MSLCR1MO,VD,97.0,1612.0,1505.0,44.0,1200.0,50.0,4960.0,0.097,0.72,0.0609,0.1419,0.048,54.0,44.0,0.012,0.081,0.37,0.005,0.54,82.0
MSLCR1MO,VD,88.0,1575.0,1505.0,44.0,1350.0,50.0,3991.0,0.097,0.72,0.0609,0.1419,0.048,54.0,44.0,0.008,0.086,0.39,0.007,0.5869,73.0
SS540LS(V),NVD,100.0,1610.0,1505.0,132.0,1200.0,50.0,4615.0,0.097,0.72,0.0609,0.1419,0.048,54.0,232.65,0.032,0.226,1.42,0.007,0.2059,85.0
MSLCR1MO,VD,97.0,1575.0,1505.0,44.0,1450.0,50.0,4301.0,0.097,0.72,0.0609,0.1419,0.048,54.0,44.0,0.006,0.089,0.34,0.005,0.51,77.0
JSPHTLS(V),NVD,101.0,1595.0,1505.0,132.0,1350.0,50.0,3689.0,0.097,0.72,0.0609,0.1419,0.048,54.0,239.25,0.044,0.182,1.25,0.0129,0.222,61.0
MSLCR1MO,VD,100.0,1575.0,1505.0,44.0,1300.0,50.0,3840.0,0.097,0.72,0.0609,0.1419,0.048,54.0,44.0,0.008,0.073,0.35,0.002,0.53,61.0
JSPHTLS(V),NVD,103.0,1587.0,1505.0,132.0,1400.0,50.0,4287.0,0.097,0.72,0.0609,0.1419,0.048,54.0,264.0,0.056,0.184,1.29,0.031,0.189,61.0
JSPHTLS(V),NVD,104.0,1585.0,1505.0,132.0,1600.0,50.0,3711.0,0.097,0.72,0.0609,0.1419,0.048,54.0,217.8,0.036,0.193,1.28,0.016,0.201,64.0
JSPHTLS(V),NVD,100.0,1580.0,1505.0,132.0,1450.0,50.0,3404.0,0.097,0.72,0.0609,0.1419,0.048,54.0,219.78,0.023,0.183,1.25,0.005,0.2109,67.0
JSPHTLS(V),NVD,101.0,1575.0,1505.0,132.0,1200.0,50.0,4017.0,0.097,0.72,0.0609,0.1419,0.048,54.0,183.15,0.053,0.191,1.31,0.021,0.193,64.0
JSPHTLS(V),NVD,102.0,1590.0,1505.0,132.0,1300.0,50.0,3844.0,0.097,0.72,0.0609,0.1419,0.048,54.0,245.85,0.03,0.175,1.26,0.007,0.202,64.0
JSPHTLS(V),NVD,101.0,1612.0,1505.0,132.0,1200.0,50.0,3865.0,0.097,0.72,0.0609,0.1419,0.048,54.0,211.2,0.039,0.185,1.27,0.0089,0.2119,71.0
JSPHTLS(V),NVD,100.0,1580.0,1505.0,132.0,1170.0,50.0,3554.0,0.097,0.72,0.0609,0.1419,0.048,54.0,270.6,0.046,0.174,1.29,0.0109,0.196,64.0
JSPHTLS(V),NVD,100.0,1595.0,1521.0,132.0,1450.0,50.0,3564.0,0.097,0.72,0.0609,0.1419,0.048,54.0,322.41,0.032,0.191,1.4,0.005,0.194,68.0
JSPHTLSCH,NVD,92.0,1570.0,1505.0,132.0,1400.0,50.0,3613.0,0.097,0.72,0.0609,0.1419,0.048,54.0,264.0,0.01,0.164,1.42,0.005,0.1419,64.0
JSPHTLSCH,NVD,106.0,1567.0,1505.0,132.0,1200.0,50.0,4377.0,0.097,0.72,0.0609,0.1419,0.048,54.0,282.81,0.024,0.156,1.41,0.005,0.155,66.0
JSPHTLSCH,NVD,107.0,1565.0,1505.0,132.0,1150.0,50.0,3857.0,0.097,0.72,0.0609,0.1419,0.048,54.0,201.3,0.031,0.16,1.44,0.008,0.171,67.0
JSPHTLSCH,NVD,97.0,1566.0,1505.0,132.0,1300.0,50.0,4441.0,0.097,0.72,0.0609,0.1419,0.048,54.0,267.3,0.03,0.162,1.5,0.005,0.1719,66.0
JSPHTLSCH,NVD,103.0,1568.0,1505.0,132.0,1300.0,50.0,3419.0,0.097,0.72,0.0609,0.1419,0.048,54.0,227.7,0.031,0.163,1.45,0.008,0.167,66.0
JSPHTLSCH,NVD,95.0,1565.0,1505.0,132.0,1200.0,50.0,3726.0,0.097,0.72,0.0609,0.1419,0.048,54.0,257.4,0.033,0.17,1.47,0.007,0.162,67.0
JSPHTHSV(VD),VD,99.0,1615.0,1505.0,110.0,1300.0,50.0,3881.0,0.097,0.72,0.0609,0.1419,0.048,54.0,225.5,0.03,0.188,1.31,0.006,0.186,61.0
JSPHTLSCH,NVD,103.0,1570.0,1505.0,132.0,1400.0,50.0,3710.0,0.097,0.72,0.0609,0.1419,0.048,54.0,323.4,0.038,0.162,1.4,0.0109,0.152,64.0
JSPHTHSV(VD),VD,100.0,1593.0,1505.0,132.0,1300.0,50.0,3416.0,0.097,0.72,0.0609,0.1419,0.048,54.0,198.0,0.036,0.181,1.31,0.007,0.189,64.0
JSPHTLSCH,NVD,99.0,1570.0,1505.0,110.0,1220.0,50.0,4224.0,0.097,0.72,0.0609,0.1419,0.048,54.0,209.0,0.032,0.171,1.44,0.014,0.1749,64.0
JSPHTLSCH,NVD,104.0,1570.0,1505.0,132.0,1400.0,50.0,4522.0,0.097,0.72,0.0609,0.1419,0.048,54.0,264.0,0.042,0.17,1.45,0.0149,0.171,61.0
JSPHTLSCH,NVD,102.0,1566.0,1505.0,132.0,1250.0,50.0,3821.0,0.097,0.72,0.0609,0.1419,0.048,54.0,254.1,0.044,0.171,1.49,0.017,0.192,67.0
JSPHTLSCH,NVD,99.0,1565.0,1505.0,132.0,1300.0,50.0,3845.0,0.097,0.72,0.0609,0.1419,0.048,54.0,250.8,0.033,0.162,1.44,0.008,0.189,67.0
SAE4140,VD,97.0,1585.0,1505.0,132.0,1450.0,50.0,3897.0,0.097,0.72,0.0609,0.1419,0.048,54.0,221.1,0.036,0.392,0.83,0.006,0.267,64.0
JSPHTHSV,NVD,93.0,1610.0,1505.0,132.0,1300.0,50.0,4145.0,0.097,0.72,0.0609,0.1419,0.048,54.0,231.0,0.022,0.178,1.33,0.005,0.217,64.0
SAE4140,VD,103.0,1560.0,1505.0,132.0,1500.0,50.0,5080.0,0.097,0.72,0.0609,0.1419,0.048,54.0,264.0,0.038,0.382,0.84,0.006,0.249,67.0
SAE4140,VD,100.0,1555.0,1505.0,132.0,1450.0,50.0,3911.0,0.097,0.72,0.0609,0.1419,0.048,54.0,247.5,0.032,0.372,0.83,0.01,0.215,58.0
SAE4140,VD,101.0,1575.0,1505.0,132.0,1400.0,50.0,3634.0,0.097,0.72,0.0609,0.1419,0.048,54.0,264.0,0.032,0.39,0.82,0.004,0.2359,64.0
SAE4140,VD,96.0,1575.0,1505.0,132.0,1400.0,50.0,3662.0,0.097,0.72,0.0609,0.1419,0.048,54.0,264.0,0.037,0.395,0.81,0.005,0.2389,57.0
JSPHTHS(V),NVD,92.0,1577.0,1505.0,132.0,1200.0,50.0,3742.0,0.097,0.72,0.0609,0.1419,0.048,54.0,145.2,0.035,0.176,1.31,0.0089,0.185,67.0
JSPHTLSCH,NVD,99.0,1610.0,1505.0,132.0,1350.0,50.0,3788.0,0.097,0.72,0.0609,0.1419,0.048,54.0,219.78,0.037,0.182,1.46,0.004,0.169,66.0
JSPHTHS(V),NVD,95.0,1585.0,1505.0,132.0,1200.0,50.0,3940.0,0.097,0.72,0.0609,0.1419,0.048,54.0,264.0,0.035,0.176,1.34,0.0129,0.169,66.0
JSPHTLSCH,NVD,94.0,1570.0,1505.0,132.0,1300.0,50.0,3916.0,0.097,0.72,0.0609,0.1419,0.048,54.0,194.7,0.035,0.162,1.51,0.006,0.1489,67.0
JSPHTHS(V),NVD,99.0,1580.0,1505.0,132.0,1100.0,50.0,3694.0,0.097,0.72,0.0609,0.1419,0.048,54.0,194.7,0.03,0.164,1.32,0.007,0.201,63.0
JSPHTHS(V),NVD,96.0,1581.0,1505.0,22.0,1450.0,50.0,3767.0,0.097,0.72,0.0609,0.1419,0.048,54.0,234.19,0.031,0.181,1.35,0.004,0.186,67.0
HC52BX,VD,101.0,1575.0,1505.0,44.0,1250.0,50.0,4868.0,0.097,0.72,0.0609,0.1419,0.048,54.0,44.0,0.005,0.497,0.74,0.005,0.189,54.0
HC52BX,VD,96.0,1575.0,1505.0,110.0,1050.0,50.0,3097.0,0.097,0.72,0.0609,0.1419,0.048,54.0,110.0,0.007,0.504,0.78,0.005,0.1759,55.0
JSPHTHS(V),NVD,100.0,1576.0,1505.0,132.0,1250.0,50.0,3666.0,0.097,0.72,0.0609,0.1419,0.048,54.0,148.5,0.04,0.182,1.35,0.008,0.187,66.0
HC52BX,VD,97.0,1575.0,1505.0,110.0,900.0,50.0,3808.0,0.097,0.72,0.0609,0.1419,0.048,54.0,110.0,0.005,0.514,0.74,0.006,0.217,54.0
JSPHTHS(V),NVD,94.0,1580.0,1505.0,132.0,1100.0,50.0,3470.0,0.097,0.72,0.0609,0.1419,0.048,54.0,132.0,0.034,0.177,1.42,0.0089,0.228,67.0
JSPHTHS(V),NVD,98.0,1580.0,1505.0,132.0,1150.0,50.0,3742.0,0.097,0.72,0.0609,0.1419,0.048,54.0,231.0,0.038,0.184,1.3,0.006,0.2089,66.0
19MNB4MHC,VD,103.0,1575.0,1505.0,132.0,1650.0,50.0,4616.0,0.097,0.72,0.0609,0.1419,0.048,54.0,214.5,0.032,0.295,1.14,0.004,0.128,61.0
19MNB4MHC,VD,95.0,1575.0,1505.0,132.0,1450.0,50.0,3104.0,0.097,0.72,0.0609,0.1419,0.048,54.0,247.5,0.02,0.289,1.04,0.005,0.12,57.0
19MNB4MHC,VD,100.0,1575.0,1505.0,132.0,1450.0,50.0,1106.0,0.136,0.72,0.0609,0.1419,0.048,54.0,280.5,0.036,0.293,1.03,0.004,0.159,64.0
19MNB4MHC,VD,102.0,1575.0,1505.0,132.0,1600.0,50.0,3698.0,0.163,0.72,0.0609,0.1419,0.048,54.0,331.65,0.032,0.28,1.05,0.005,0.1459,64.0
19MNB4MHC,VD,100.0,1575.0,1505.0,132.0,1100.0,50.0,3970.0,0.174,0.72,0.0609,0.1419,0.048,54.0,231.0,0.026,0.29,1.05,0.005,0.1799,63.0
19MNB4MHC,VD,100.0,1575.0,1505.0,132.0,1250.0,50.0,4080.0,0.185,0.72,0.0609,0.1419,0.048,54.0,198.0,0.031,0.27,1.03,0.006,0.157,66.0
S275HS,NVD,101.0,1615.0,1505.0,132.0,1200.0,50.0,4210.0,0.507,0.72,0.0609,0.1419,0.048,54.0,221.1,0.018,0.168,0.84,0.007,0.223,64.0
S275HS,NVD,103.0,1578.0,1505.0,132.0,1350.0,50.0,4604.0,0.121,0.72,0.0609,0.1419,0.048,54.0,217.8,0.022,0.163,0.82,0.007,0.22,66.0
S275HS,NVD,99.0,1575.0,1505.0,156.0,1300.0,50.0,3558.0,0.132,0.72,0.0609,0.1419,0.048,54.0,195.6,0.032,0.161,0.83,0.004,0.2089,64.0
SAE4140,VD,100.0,1575.0,1505.0,132.0,1350.0,50.0,4099.0,0.082,0.72,0.0609,0.1419,0.048,54.0,249.15,0.028,0.389,0.84,0.003,0.266,70.0
S275HS,NVD,102.0,1575.0,1505.0,132.0,1350.0,50.0,3994.0,0.137,0.72,0.0609,0.1419,0.048,54.0,234.3,0.027,0.164,0.83,0.006,0.2109,67.0
SAE4140,VD,98.0,1575.0,1505.0,132.0,1150.0,50.0,3669.0,0.172,0.72,0.0609,0.1419,0.048,54.0,247.5,0.025,0.383,0.83,0.003,0.2369,67.0
S275HS,NVD,104.0,1575.0,1505.0,156.0,1200.0,50.0,4368.0,0.182,0.72,0.0609,0.1419,0.048,54.0,169.2,0.037,0.161,0.81,0.0149,0.224,64.0
S275HS,NVD,98.0,1575.0,1505.0,132.0,900.0,50.0,3730.0,0.182,0.72,0.0609,0.1419,0.048,54.0,313.5,0.032,0.152,0.84,0.004,0.223,70.0
S275HS,NVD,102.0,1575.0,1505.0,132.0,1000.0,50.0,3831.0,0.181,0.72,0.0609,0.1419,0.048,54.0,247.5,0.037,0.163,0.83,0.0109,0.2089,71.0
S275HS,NVD,98.0,1575.0,1505.0,132.0,1200.0,50.0,3858.0,0.042,0.72,0.0609,0.1419,0.048,54.0,221.1,0.026,0.166,0.8,0.004,0.183,64.0
S275HS,NVD,93.0,1575.0,1505.0,132.0,1100.0,50.0,3468.0,0.095,0.72,0.0609,0.1419,0.048,54.0,280.5,0.031,0.17,0.83,0.008,0.199,70.0
SAE4140,VD,102.0,1575.0,1505.0,132.0,1200.0,50.0,4199.0,0.159,0.72,0.0609,0.1419,0.048,54.0,412.5,0.036,0.399,0.84,0.004,0.26,67.0
S275HS,NVD,101.0,1580.0,1505.0,132.0,1100.0,50.0,3435.0,0.179,0.72,0.0609,0.1419,0.048,54.0,217.8,0.036,0.164,0.83,0.007,0.2129,64.0
S275HS,NVD,103.0,1575.0,1505.0,132.0,1050.0,50.0,3618.0,0.181,0.72,0.0609,0.1419,0.048,54.0,249.15,0.033,0.161,0.83,0.0089,0.218,63.0
SAE4140,VD,98.0,1575.0,1505.0,132.0,1300.0,50.0,4194.0,0.189,0.72,0.0609,0.1419,0.048,54.0,330.0,0.036,0.39,0.85,0.003,0.265,64.0
S275HS,NVD,102.0,1580.0,1505.0,132.0,1200.0,50.0,3999.0,0.536,0.72,0.0609,0.1419,0.048,54.0,270.6,0.027,0.169,0.86,0.007,0.223,66.0
S275HS,NVD,102.0,1570.0,1505.0,132.0,1300.0,50.0,3842.0,0.116,0.72,0.0609,0.1419,0.048,54.0,264.0,0.029,0.169,0.81,0.004,0.192,64.0
S275HS,NVD,99.0,1570.0,1505.0,132.0,1300.0,50.0,3962.0,0.156,0.72,0.0609,0.1419,0.048,54.0,280.5,0.029,0.162,0.82,0.006,0.2099,71.0
