Repository: Shubhammmmmmmmmmmmmm/AI-Aluminium-Addition-Optimization

File: clean_data/clean_dataset_ModelB.csv (part 7 of 14)
GRADE,VD/NVD,Batch Number,Date,tap_wt_from_EAF,LIFTING TEMP_LRF,TEMP OPENING_LRF,al ingot_kg__during_EAF_tapping,LIME_LRF,SPAR,OXY_EAF,LRF_Initial_Chemistry_C,LRF_Initial_Chemistry_MN,LRF_Initial_Chemistry_S,LRF_Initial_Chemistry_SI,LRF_Initial_Chemistry_AL,LRF_Initial_Chemistry_N2,Total_Al_LRF_kg,LRF_Final_Chemistry_AL,LRF_Final_Chemistry_C,LRF_Final_Chemistry_MN,Final_S,Final_SI,LRF_Final_Chemistry_N2,GRADE_KEY,C_Target,Mn_Target,Si_Target,Al_Target,C_Min,C_Max,Mn_Min,Mn_Max,Si_Min,Si_Max,Al_Min,Al_Max,N_Max,S_Max,Carbon_Gap,Mn_Gap,Si_Gap,Al_Gap,Mean_Oxygen,Samples
FE550DLMH,NVD,4616183.0,,103.0,1575.0,1505.0,110.0,1200.0,50.0,3700.0,0.077,0.62,0.0719,0.1469,0.007,57.0,159.5,0.008,0.193,0.83,0.017,0.156,66.0,FE550DLMH,,,,,,,,,,,,,,,,,,,436.781728873635,
JSPHTLSCH,NVD,4616184.0,,102.0,1610.0,1505.0,110.0,1350.0,50.0,3446.0,0.082,0.85,0.0739,0.117,0.052,60.0,232.1,0.027,0.166,1.43,0.0089,0.1469,67.0,JSPHTLSCH,0.17,1.455,0.125,,0.16,0.18,1.43,1.48,0.05,0.2,,0.022,120.0,0.025,0.088,0.6050000000000001,0.0079999999999999,,436.781728873635,
FE550DLMH,NVD,4616185.0,,101.0,1588.0,1505.0,110.0,1450.0,50.0,3362.0,0.079,0.51,0.07,0.121,0.073,51.0,110.0,0.016,0.194,0.83,0.02,0.183,67.0,FE550DLMH,,,,,,,,,,,,,,,,,,,436.781728873635,
JSPHTLSCH,NVD,4616186.0,,106.0,1566.0,1505.0,110.0,1200.0,50.0,3757.0,0.076,0.7,0.062,0.11,0.027,57.0,241.01,0.038,0.172,1.46,0.012,0.155,66.0,JSPHTLSCH,0.17,1.455,0.125,,0.16,0.18,1.43,1.48,0.05,0.2,,0.022,120.0,0.025,0.094,0.7550000000000001,0.015,,436.781728873635,
JSPHTLSCH,NVD,4616187.0,,100.0,1565.0,1505.0,110.0,1200.0,50.0,3333.0,0.094,0.84,0.07,0.129,0.048,54.0,250.25,0.042,0.161,1.43,0.012,0.134,67.0,JSPHTLSCH,0.17,1.455,0.125,,0.16,0.18,1.43,1.48,0.05,0.2,,0.022,120.0,0.025,0.076,0.6150000000000001,-0.004,,436.781728873635,
JSPHTHSV,NVD,4616188.0,,101.0,1562.0,1505.0,132.0,1300.0,50.0,3412.0,0.093,1.15,0.067,0.196,0.051,51.0,214.5,0.034,0.18,1.32,0.008,0.191,68.0,JSPHTHSV,0.19,1.325,0.2,,0.18,0.2,1.3,1.35,0.15,0.25,,0.022,90.0,0.025,0.097,0.175,0.004,,445.4,35.0
JSPHTHSV,NVD,4616189.0,,98.0,1565.0,1505.0,110.0,1200.0,50.0,2970.0,0.107,1.03,0.05,0.19,0.058,57.0,172.7,0.039,0.188,1.33,0.0109,0.2069,64.0,JSPHTHSV,0.19,1.325,0.2,,0.18,0.2,1.3,1.35,0.15,0.25,,0.022,90.0,0.025,0.083,0.2949999999999999,0.01,,445.4,35.0
JSPHTHSV,NVD,4616190.0,,101.0,1562.0,1505.0,132.0,1350.0,50.0,3428.0,0.109,1.13,0.056,0.2049,0.058,63.0,198.0,0.034,0.2,1.37,0.012,0.218,67.0,JSPHTHSV,0.19,1.325,0.2,,0.18,0.2,1.3,1.35,0.15,0.25,,0.022,90.0,0.025,0.081,0.195,-0.0048999999999999,,445.4,35.0
JSPHTHSV,NVD,4616191.0,,103.0,1570.0,1505.0,132.0,1400.0,50.0,3166.0,0.125,1.12,0.0599,0.203,0.031,48.0,247.5,0.039,0.182,1.3,0.014,0.199,63.0,JSPHTHSV,0.19,1.325,0.2,,0.18,0.2,1.3,1.35,0.15,0.25,,0.022,90.0,0.025,0.065,0.2049999999999998,-0.003,,445.4,35.0
JSPHTHSV,NVD,4616192.0,,99.0,1566.0,1505.0,132.0,1450.0,50.0,3271.0,0.1,1.1,0.0609,0.193,0.038,64.0,214.5,0.043,0.183,1.33,0.0129,0.201,67.0,JSPHTHSV,0.19,1.325,0.2,,0.18,0.2,1.3,1.35,0.15,0.25,,0.022,90.0,0.025,0.09,0.2249999999999998,0.007,,445.4,35.0
JSPHTHSV,NVD,4616193.0,,102.0,1569.0,1505.0,132.0,1400.0,50.0,3012.0,0.16,1.01,0.062,0.194,0.083,53.0,171.6,0.035,0.195,1.29,0.0109,0.196,63.0,JSPHTHSV,0.19,1.325,0.2,,0.18,0.2,1.3,1.35,0.15,0.25,,0.022,90.0,0.025,0.03,0.3149999999999999,0.006,,445.4,35.0
JSPHTHSV,NVD,4616194.0,,99.0,1560.0,1505.0,132.0,1100.0,50.0,3426.0,0.168,1.05,0.068,0.2,0.128,61.0,136.95,0.032,0.19,1.32,0.01,0.218,67.0,JSPHTHSV,0.19,1.325,0.2,,0.18,0.2,1.3,1.35,0.15,0.25,,0.022,90.0,0.025,0.0219999999999999,0.2749999999999999,0.0,,445.4,35.0
JSPHTHSV,NVD,4616195.0,,103.0,1569.0,1505.0,132.0,1400.0,50.0,3442.0,0.087,1.02,0.055,0.1769,0.043,57.0,231.0,0.032,0.165,1.33,0.006,0.2089,64.0,JSPHTHSV,0.19,1.325,0.2,,0.18,0.2,1.3,1.35,0.15,0.25,,0.022,90.0,0.025,0.103,0.3049999999999999,0.0231,,445.4,35.0
JSPHTHSV(VD),VD,4616196.0,,97.0,1611.0,1505.0,132.0,1300.0,50.0,3370.0,0.14,1.12,0.0599,0.2049,0.111,54.0,155.1,0.045,0.192,1.33,0.016,0.2089,58.0,JSPHTHSVVD,,,,,,,,,,,,,,,,,,,290.0,1.0
JSPHTHSV(VD),VD,4616197.0,,97.0,1570.0,1505.0,132.0,1400.0,50.0,3342.0,0.106,1.11,0.0599,0.203,0.075,58.0,214.5,0.036,0.183,1.33,0.006,0.217,63.0,JSPHTHSVVD,,,,,,,,,,,,,,,,,,,290.0,1.0
JSPHTHSV,NVD,4616198.0,,93.0,1568.0,1505.0,132.0,1100.0,50.0,3568.0,0.116,1.16,0.0509,0.2059,0.028,54.0,214.5,0.035,0.188,1.33,0.006,0.2109,64.0,JSPHTHSV,0.19,1.325,0.2,,0.18,0.2,1.3,1.35,0.15,0.25,,0.022,90.0,0.025,0.074,0.165,-0.0058999999999999,,445.4,35.0
JSPHTHSV,NVD,4616199.0,,97.0,1570.0,1505.0,132.0,1350.0,50.0,3312.0,0.102,1.1,0.0599,0.191,0.026,54.0,247.5,0.031,0.181,1.34,0.0109,0.183,67.0,JSPHTHSV,0.19,1.325,0.2,,0.18,0.2,1.3,1.35,0.15,0.25,,0.022,90.0,0.025,0.088,0.2249999999999998,0.009,,445.4,35.0
JSPHTHSV,NVD,4616200.0,,98.0,1575.0,1505.0,132.0,1300.0,50.0,3329.0,0.148,1.01,0.068,0.183,0.066,51.0,257.4,0.03,0.186,1.34,0.008,0.188,64.0,JSPHTHSV,0.19,1.325,0.2,,0.18,0.2,1.3,1.35,0.15,0.25,,0.022,90.0,0.025,0.042,0.3149999999999999,0.017,,445.4,35.0
JSPHTHSV,NVD,4616201.0,,98.0,1615.0,1560.0,231.0,1350.0,50.0,3728.0,0.144,1.25,0.049,0.187,0.043,54.0,402.93,0.03,0.175,1.34,0.007,0.191,63.0,JSPHTHSV,0.19,1.325,0.2,,0.18,0.2,1.3,1.35,0.15,0.25,,0.022,90.0,0.025,0.046,0.0749999999999999,0.013,,445.4,35.0
JSPHTHSV,NVD,4616202.0,,108.0,1575.0,1505.0,132.0,1300.0,50.0,3477.0,0.099,1.0,0.0589,0.1739,0.035,51.0,254.1,0.039,0.178,1.34,0.0089,0.225,64.0,JSPHTHSV,0.19,1.325,0.2,,0.18,0.2,1.3,1.35,0.15,0.25,,0.022,90.0,0.025,0.091,0.3249999999999999,0.0261,,445.4,35.0
FE550DLMH,NVD,4616203.0,,104.0,1620.0,1543.0,132.0,1300.0,50.0,3412.0,0.087,0.69,0.062,0.152,0.05,53.0,132.0,0.013,0.201,0.82,0.0129,0.1739,63.0,FE550DLMH,,,,,,,,,,,,,,,,,,,436.781728873635,
FE550DLMH,NVD,4616204.0,,102.0,1581.0,1505.0,132.0,1400.0,50.0,4169.0,0.052,0.67,0.068,0.12,0.008,51.0,165.0,0.014,0.181,0.82,0.0219,0.1739,64.0,FE550DLMH,,,,,,,,,,,,,,,,,,,436.781728873635,
JSPHTHSV,NVD,4616205.0,,99.0,1570.0,1576.0,132.0,1500.0,50.0,3820.0,0.085,1.01,0.063,0.151,0.009,51.0,270.6,0.038,0.175,1.35,0.0129,0.221,64.0,JSPHTHSV,0.19,1.325,0.2,,0.18,0.2,1.3,1.35,0.15,0.25,,0.022,90.0,0.025,0.105,0.3149999999999999,0.049,,445.4,35.0
JSPHTHSV,NVD,4616206.0,,107.0,1570.0,1575.0,132.0,1200.0,50.0,3561.0,0.098,1.02,0.056,0.1729,0.051,57.0,231.0,0.042,0.175,1.31,0.0149,0.202,64.0,JSPHTHSV,0.19,1.325,0.2,,0.18,0.2,1.3,1.35,0.15,0.25,,0.022,90.0,0.025,0.092,0.3049999999999999,0.0271,,445.4,35.0
JSPHTHSV,NVD,4616207.0,,98.0,1566.0,1505.0,132.0,1000.0,50.0,3340.0,0.112,1.08,0.0589,0.184,0.029,53.0,247.5,0.047,0.176,1.31,0.019,0.2069,63.0,JSPHTHSV,0.19,1.325,0.2,,0.18,0.2,1.3,1.35,0.15,0.25,,0.022,90.0,0.025,0.078,0.2449999999999998,0.016,,445.4,35.0
JSPHTHSV,NVD,4616208.0,,96.0,1575.0,1505.0,132.0,1400.0,50.0,3098.0,0.099,1.16,0.056,0.182,0.034,54.0,237.6,0.032,0.178,1.32,0.0089,0.197,68.0,JSPHTHSV,0.19,1.325,0.2,,0.18,0.2,1.3,1.35,0.15,0.25,,0.022,90.0,0.025,0.091,0.165,0.018,,445.4,35.0
JSPHTHSV,NVD,4616209.0,,98.0,1570.0,1505.0,132.0,750.0,50.0,3370.0,0.144,1.14,0.056,0.197,0.041,54.0,214.5,0.037,0.181,1.35,0.014,0.214,66.0,JSPHTHSV,0.19,1.325,0.2,,0.18,0.2,1.3,1.35,0.15,0.25,,0.022,90.0,0.025,0.046,0.185,0.003,,445.4,35.0
JSPHTHSV,NVD,4616210.0,,100.0,1570.0,1505.0,132.0,1100.0,50.0,3509.0,0.096,1.03,0.0609,0.1799,0.043,57.0,211.2,0.039,0.19,1.33,0.0179,0.2409,67.0,JSPHTHSV,0.19,1.325,0.2,,0.18,0.2,1.3,1.35,0.15,0.25,,0.022,90.0,0.025,0.094,0.2949999999999999,0.0201,,445.4,35.0
JSPHTHSV,NVD,4616211.0,,99.0,1570.0,1505.0,132.0,800.0,50.0,3619.0,0.12,1.08,0.0609,0.195,0.043,63.0,211.2,0.027,0.163,1.31,0.0109,0.22,67.0,JSPHTHSV,0.19,1.325,0.2,,0.18,0.2,1.3,1.35,0.15,0.25,,0.022,90.0,0.025,0.07,0.2449999999999998,0.005,,445.4,35.0
JSPHTHSV,NVD,4616212.0,,100.0,1570.0,1505.0,132.0,1100.0,50.0,3686.0,0.108,1.06,0.049,0.2039,0.157,55.0,132.0,0.035,0.179,1.32,0.0089,0.246,67.0,JSPHTHSV,0.19,1.325,0.2,,0.18,0.2,1.3,1.35,0.15,0.25,,0.022,90.0,0.025,0.082,0.2649999999999999,-0.0038999999999999,,445.4,35.0
JSPHTHSV,NVD,4616213.0,,99.0,1570.0,1505.0,132.0,800.0,50.0,3896.0,0.122,1.0,0.0599,0.1789,0.087,57.0,171.6,0.029,0.177,1.3,0.0219,0.185,64.0,JSPHTHSV,0.19,1.325,0.2,,0.18,0.2,1.3,1.35,0.15,0.25,,0.022,90.0,0.025,0.068,0.3249999999999999,0.0211,,445.4,35.0
JSPHTHSV,NVD,4616214.0,,104.0,1570.0,1505.0,132.0,900.0,50.0,3448.0,0.078,0.41,0.0589,0.0749,0.013,54.0,235.29,0.039,0.195,1.31,0.0179,0.224,67.0,JSPHTHSV,0.19,1.325,0.2,,0.18,0.2,1.3,1.35,0.15,0.25,,0.022,90.0,0.025,0.112,0.915,0.1251,,445.4,35.0
JSPHTHSV,NVD,4616215.0,,99.0,1570.0,1505.0,132.0,1133.0,50.0,3553.0,0.097,0.72,0.0609,0.1419,0.048,54.0,132.0,0.037,0.174,1.37,0.016,0.221,66.0,JSPHTHSV,0.19,1.325,0.2,,0.18,0.2,1.3,1.35,0.15,0.25,,0.022,90.0,0.025,0.093,0.605,0.0581,,445.4,35.0
JSPHTHSV,NVD,4616216.0,,101.0,1565.0,1505.0,132.0,1200.0,50.0,3750.0,0.105,1.14,0.049,0.187,0.052,54.0,181.5,0.024,0.187,1.32,0.006,0.201,66.0,JSPHTHSV,0.19,1.325,0.2,,0.18,0.2,1.3,1.35,0.15,0.25,,0.022,90.0,0.025,0.085,0.185,0.013,,445.4,35.0
JSPHTHSV,NVD,4616217.0,,98.0,1565.0,1505.0,132.0,1200.0,50.0,3274.0,0.094,1.06,0.055,0.1779,0.088,54.0,165.0,0.03,0.176,1.35,0.0109,0.214,64.0,JSPHTHSV,0.19,1.325,0.2,,0.18,0.2,1.3,1.35,0.15,0.25,,0.022,90.0,0.025,0.096,0.2649999999999999,0.0221,,445.4,35.0
JSPHTHSV,NVD,4616218.0,,99.0,1580.0,1505.0,132.0,1300.0,50.0,3193.0,0.111,1.12,0.0589,0.197,0.051,51.0,178.2,0.03,0.183,1.33,0.01,0.2109,68.0,JSPHTHSV,0.19,1.325,0.2,,0.18,0.2,1.3,1.35,0.15,0.25,,0.022,90.0,0.025,0.079,0.2049999999999998,0.003,,445.4,35.0
S275HS(VD),VD,4616219.0,,101.0,1612.0,1505.0,132.0,1400.0,50.0,3579.0,0.118,0.73,0.0449,0.1789,0.084,60.0,132.0,0.041,0.167,0.83,0.004,0.193,61.0,S275HSVD,,,,,,,,,,,,,,,,,,,436.781728873635,
S275HS(VD),VD,4616220.0,,101.0,1566.0,1505.0,132.0,1300.0,50.0,3191.0,0.065,0.65,0.058,0.138,0.056,55.0,224.4,0.029,0.168,0.86,0.003,0.1789,54.0,S275HSVD,,,,,,,,,,,,,,,,,,,436.781728873635,
S275HS(VD),VD,4616221.0,,100.0,1561.0,1505.0,132.0,1280.0,50.0,3647.0,0.071,0.58,0.04,0.137,0.074,57.0,231.0,0.029,0.161,0.79,0.003,0.196,53.0,S275HSVD,,,,,,,,,,,,,,,,,,,436.781728873635,
SS540HSV,NVD,4616222.0,,99.0,1565.0,1505.0,132.0,1250.0,50.0,3163.0,0.097,1.05,0.048,0.191,0.04,51.0,237.6,0.033,0.22,1.42,0.004,0.223,76.0,SS540HSV,,,,,,,,,,,,,,,,,,,436.781728873635,
SS540HSV,NVD,4616223.0,,100.0,1565.0,1505.0,132.0,1150.0,50.0,2838.0,0.087,0.7,0.056,0.114,0.057,48.0,250.8,0.033,0.219,1.42,0.004,0.221,80.0,SS540HSV,,,,,,,,,,,,,,,,,,,436.781728873635,
SS540HSV,NVD,4616224.0,,99.0,1560.0,1505.0,132.0,1250.0,50.0,3341.0,0.099,0.8,0.0429,0.134,0.067,47.0,207.9,0.034,0.231,1.44,0.004,0.2079,85.0,SS540HSV,,,,,,,,,,,,,,,,,,,436.781728873635,
19MnB4M(HC),VD,4616225.0,,102.0,1564.0,1505.0,132.0,1150.0,50.0,3156.0,0.086,0.67,0.0539,0.101,0.096,45.0,165.0,0.031,0.292,1.03,0.004,0.1439,58.0,19MNB4MHC,0.3,1.05,0.15,0.03,0.28,0.32,1.0,1.1,0.1,0.2,0.022,0.038,70.0,0.01,0.214,0.38,0.0489999999999999,-0.066,436.781728873635,
SS540HSV,NVD,4616226.0,,103.0,1567.0,1505.0,132.0,1150.0,50.0,3438.0,0.082,0.79,0.056,0.098,0.042,51.0,229.35,0.039,0.209,1.45,0.0129,0.194,79.0,SS540HSV,,,,,,,,,,,,,,,,,,,436.781728873635,
SS540HSV,NVD,4616227.0,,102.0,1574.0,1505.0,132.0,1350.0,50.0,3181.0,0.09,0.7,0.0509,0.107,0.059,54.0,214.5,0.04,0.224,1.43,0.0089,0.221,83.0,SS540HSV,,,,,,,,,,,,,,,,,,,436.781728873635,
19MnB4M(HC),VD,4616228.0,,98.0,1570.0,1505.0,132.0,1350.0,50.0,3133.0,0.09,0.71,0.055,0.108,0.055,47.0,285.45,0.031,0.303,1.03,0.003,0.158,60.0,19MNB4MHC,0.3,1.05,0.15,0.03,0.28,0.32,1.0,1.1,0.1,0.2,0.022,0.038,70.0,0.01,0.21,0.3400000000000001,0.0419999999999999,-0.025,436.781728873635,
SS540HSV,NVD,4616229.0,,101.0,1575.0,1505.0,132.0,1350.0,50.0,3234.0,0.103,1.03,0.0529,0.194,0.086,44.0,155.1,0.047,0.236,1.43,0.0179,0.198,80.0,SS540HSV,,,,,,,,,,,,,,,,,,,436.781728873635,
SS540HSV,NVD,4616230.0,,104.0,1575.0,1505.0,132.0,1300.0,50.0,3264.0,0.103,0.99,0.0599,0.1759,0.065,47.0,175.89,0.044,0.202,1.37,0.0219,0.193,80.0,SS540HSV,,,,,,,,,,,,,,,,,,,436.781728873635,
SS540HSV,NVD,4616231.0,,104.0,1563.0,1505.0,132.0,1350.0,50.0,3236.0,0.127,1.04,0.0529,0.198,0.078,45.0,165.0,0.036,0.226,1.43,0.012,0.2109,79.0,SS540HSV,,,,,,,,,,,,,,,,,,,436.781728873635,
SS540HSV,NVD,4616232.0,,105.0,1565.0,1505.0,132.0,1200.0,50.0,3420.0,0.116,1.01,0.0459,0.183,0.068,51.0,204.6,0.033,0.221,1.43,0.004,0.217,76.0,SS540HSV,,,,,,,,,,,,,,,,,,,436.781728873635,
SS540HSV,NVD,4616233.0,,101.0,1565.0,1505.0,132.0,1200.0,50.0,3747.0,0.084,0.94,0.057,0.1409,0.048,51.0,247.5,0.029,0.198,1.39,0.0089,0.165,68.0,SS540HSV,,,,,,,,,,,,,,,,,,,436.781728873635,
SS540HSV,NVD,4616234.0,,103.0,1560.0,1505.0,132.0,1200.0,50.0,3316.0,0.098,1.02,0.055,0.1769,0.059,51.0,231.0,0.033,0.209,1.44,0.006,0.233,86.0,SS540HSV,,,,,,,,,,,,,,,,,,,436.781728873635,
SS540HSV,NVD,4616235.0,,101.0,1560.0,1505.0,132.0,1200.0,50.0,3731.0,0.1,1.05,0.0449,0.193,0.068,51.0,231.0,0.04,0.218,1.43,0.006,0.2069,77.0,SS540HSV,,,,,,,,,,,,,,,,,,,436.781728873635,
SS540HSV,NVD,4616236.0,,102.0,1565.0,1505.0,132.0,1200.0,50.0,3470.0,0.115,1.05,0.0449,0.189,0.015,51.0,257.4,0.037,0.206,1.42,0.008,0.2419,80.0,SS540HSV,,,,,,,,,,,,,,,,,,,436.781728873635,
HC78ACRX,VD,4616237.0,,94.0,1550.0,1505.0,0.0,1000.0,50.0,3517.0,0.076,0.46,0.0459,0.13,0.003,51.0,0.0,0.005,0.768,0.53,0.007,0.197,61.0,HC78ACRX,,,,,,,,,,,,,,,,,,,396.5,2.0
HC78ACRX,NVD,4616238.0,,104.0,1530.0,1505.0,0.0,1200.0,50.0,3139.0,0.516,0.49,0.0429,0.165,0.003,51.0,0.0,0.004,0.77,0.54,0.007,0.182,63.0,HC78ACRX,,,,,,,,,,,,,,,,,,,396.5,2.0
HC78ACRX,NVD,4616239.0,,102.0,1530.0,1505.0,0.0,1100.0,50.0,3698.0,0.072,0.39,0.0449,0.0929,0.003,51.0,0.0,0.004,0.762,0.56,0.012,0.193,57.0,HC78ACRX,,,,,,,,,,,,,,,,,,,396.5,2.0
HC78ACRX,NVD,4616240.0,,104.0,1530.0,1505.0,0.0,1200.0,50.0,3503.0,0.109,0.45,0.0529,0.1479,0.006,51.0,0.0,0.004,0.77,0.53,0.008,0.187,63.0,HC78ACRX,,,,,,,,,,,,,,,,,,,396.5,2.0
JSPMMNCUVD,NVD,4616241.0,,108.0,1605.0,1505.0,132.0,1550.0,50.0,3681.0,0.072,0.55,0.0529,0.1459,0.083,53.0,198.0,0.035,0.167,0.84,0.005,0.2919,54.0,JSPMMNCUVD,,,,,,,,,,,,,,,,,,,436.781728873635,
S275HS,NVD,4616242.0,,100.0,1570.0,1505.0,132.0,1100.0,50.0,3337.0,0.133,0.61,0.0539,0.1489,0.152,54.0,155.1,0.024,0.165,0.84,0.005,0.201,61.0,S275HS,,,,,,,,,,,,,,,,,,,342.3058823529412,17.0
S275HS,NVD,4616243.0,,101.0,1570.0,1505.0,132.0,1300.0,50.0,3142.0,0.06,0.59,0.056,0.127,0.019,48.0,270.6,0.025,0.162,0.81,0.005,0.1789,64.0,S275HS,,,,,,,,,,,,,,,,,,,342.3058823529412,17.0
C18,NVD,4616244.0,,99.0,1565.0,1505.0,132.0,1100.0,50.0,4029.0,0.115,0.52,0.047,0.107,0.099,48.0,165.0,0.021,0.206,0.64,0.004,0.152,64.0,C18,0.19,0.525,0.125,,0.18,0.2,0.5,0.55,0.05,0.2,,0.012,120.0,0.025,0.075,0.005,0.018,,208.0,1.0
SAE10B21S,VD,4616245.0,,99.0,1600.0,1505.0,132.0,1400.0,50.0,4129.0,0.04,0.02,0.0449,0.014,0.059,51.0,254.1,0.044,0.184,0.82,0.007,0.1459,64.0,SAE10B21S,0.195,0.8500000000000001,0.15,0.03,0.18,0.21,0.8,0.9,0.1,0.2,0.02,0.04,65.0,0.01,0.155,0.8300000000000001,0.1359999999999999,-0.0289999999999999,634.5,4.0
SAE10B21S,VD,4616246.0,,98.0,1575.0,1505.0,132.0,1400.0,50.0,3917.0,0.116,0.66,0.0459,0.112,0.066,53.0,247.5,0.033,0.181,0.84,0.003,0.1469,67.0,SAE10B21S,0.195,0.8500000000000001,0.15,0.03,0.18,0.21,0.8,0.9,0.1,0.2,0.02,0.04,65.0,0.01,0.079,0.19,0.0379999999999999,-0.036,634.5,4.0
S275HS,NVD,4616247.0,,101.0,1565.0,1505.0,132.0,1050.0,50.0,3628.0,0.083,0.72,0.042,0.151,0.02,54.0,207.9,0.031,0.169,0.82,0.014,0.165,67.0,S275HS,,,,,,,,,,,,,,,,,,,342.3058823529412,17.0
S275HS,NVD,4616248.0,,100.0,1565.0,1505.0,132.0,1150.0,50.0,2921.0,0.079,0.7,0.058,0.1469,0.092,57.0,132.0,0.034,0.171,0.83,0.0128,0.1754,67.0,S275HS,,,,,,,,,,,,,,,,,,,342.3058823529412,17.0
S275HS,NVD,4616249.0,,98.0,1560.0,1505.0,132.0,1150.0,50.0,3736.0,0.094,0.72,0.0439,0.158,0.074,61.0,165.0,0.041,0.172,0.82,0.01,0.1729,63.0,S275HS,,,,,,,,,,,,,,,,,,,342.3058823529412,17.0
S275HS,NVD,4616250.0,,102.0,1560.0,1505.0,132.0,1200.0,50.0,3637.0,0.064,0.65,0.056,0.131,0.061,61.0,165.0,0.027,0.163,0.83,0.006,0.16,63.0,S275HS,,,,,,,,,,,,,,,,,,,342.3058823529412,17.0
S275HS,NVD,4616251.0,,97.0,1565.0,1505.0,132.0,1150.0,50.0,3381.0,0.105,0.69,0.0459,0.1606,0.033,61.0,198.0,0.028,0.172,0.83,0.01,0.1779,67.0,S275HS,,,,,,,,,,,,,,,,,,,342.3058823529412,17.0
JSPHTHS(V),NVD,4616252.0,,101.0,1615.0,1505.0,132.0,1200.0,50.0,3001.0,0.108,0.84,0.062,0.1459,0.05,63.0,231.0,0.023,0.18,1.34,0.008,0.2079,68.0,JSPHTHSV,0.19,1.325,0.2,,0.18,0.2,1.3,1.35,0.15,0.25,,0.022,90.0,0.025,0.082,0.485,0.0541,,445.4,35.0
AISI12L14,NVD,4616253.0,,103.0,1618.0,1505.0,0.0,600.0,50.0,4148.0,0.063,0.89,0.333,0.0739,0.522,50.0,0.0,0.001,0.07,1.1,0.311,0.016,63.0,AISI12L14,0.0775,1.135,,,0.065,0.09,1.1,1.17,,0.05,,0.01,70.0,0.35,0.0144999999999999,0.245,,,1015.5,2.0
JSPHTHS(V),NVD,4616254.0,,97.0,1570.0,1505.0,132.0,1100.0,50.0,3791.0,0.129,1.04,0.0589,0.1769,0.033,61.0,250.8,0.03,0.179,1.29,0.005,0.2,68.0,JSPHTHSV,0.19,1.325,0.2,,0.18,0.2,1.3,1.35,0.15,0.25,,0.022,90.0,0.025,0.061,0.2849999999999999,0.0231,,445.4,35.0
JSPHTHS(V),NVD,4616255.0,,100.0,1568.0,1505.0,156.0,1400.0,50.0,3901.0,0.115,1.04,0.058,0.1719,0.043,61.0,198.9,0.035,0.181,1.31,0.007,0.186,71.0,JSPHTHSV,0.19,1.325,0.2,,0.18,0.2,1.3,1.35,0.15,0.25,,0.022,90.0,0.025,0.075,0.2849999999999999,0.0281,,445.4,35.0
JSPHTHS(V),NVD,4616256.0,,100.0,1580.0,1505.0,132.0,1200.0,50.0,3424.0,0.105,1.07,0.0439,0.1779,0.019,61.0,264.0,0.031,0.189,1.36,0.005,0.2059,70.0,JSPHTHSV,0.19,1.325,0.2,,0.18,0.2,1.3,1.35,0.15,0.25,,0.022,90.0,0.025,0.085,0.2549999999999999,0.0221,,445.4,35.0
JSPHTHS(V),NVD,4616257.0,,100.0,1575.0,1505.0,132.0,1200.0,50.0,3547.0,0.099,0.98,0.035,0.163,0.014,57.0,234.3,0.032,0.191,1.33,0.005,0.191,67.0,JSPHTHSV,0.19,1.325,0.2,,0.18,0.2,1.3,1.35,0.15,0.25,,0.022,90.0,0.025,0.091,0.345,0.037,,445.4,35.0
JSPHTHS(V),NVD,4616258.0,,100.0,1570.0,1505.0,132.0,1100.0,50.0,3564.0,0.141,1.05,0.039,0.1809,0.055,55.0,191.4,0.046,0.187,1.31,0.008,0.2,74.0,JSPHTHSV,0.19,1.325,0.2,,0.18,0.2,1.3,1.35,0.15,0.25,,0.022,90.0,0.025,0.049,0.2749999999999999,0.0191,,445.4,35.0
JSPHTHS(V),NVD,4616259.0,,100.0,1565.0,1505.0,132.0,1200.0,50.0,3454.0,0.099,1.05,0.047,0.168,0.097,58.0,141.9,0.038,0.193,1.38,0.0089,0.193,67.0,JSPHTHSV,0.19,1.325,0.2,,0.18,0.2,1.3,1.35,0.15,0.25,,0.022,90.0,0.025,0.091,0.2749999999999999,0.032,,445.4,35.0
JSPHTHS(V),NVD,4616260.0,,100.0,1574.0,1505.0,132.0,1450.0,50.0,3514.0,0.037,0.01,0.0609,0.02,0.047,44.0,165.0,0.029,0.199,1.36,0.007,0.202,68.0,JSPHTHSV,0.19,1.325,0.2,,0.18,0.2,1.3,1.35,0.15,0.25,,0.022,90.0,0.025,0.153,1.315,0.18,,445.4,35.0
JSPHTHS(V),NVD,4616261.0,,100.0,1560.0,1505.0,132.0,1000.0,50.0,3443.0,0.117,1.06,0.047,0.183,0.067,57.0,171.6,0.03,0.194,1.34,0.005,0.2409,70.0,JSPHTHSV,0.19,1.325,0.2,,0.18,0.2,1.3,1.35,0.15,0.25,,0.022,90.0,0.025,0.073,0.2649999999999999,0.017,,445.4,35.0
JSPHTHS(V),NVD,4616262.0,,100.0,1575.0,1505.0,132.0,1000.0,50.0,3478.0,0.133,1.07,0.047,0.188,0.069,61.0,165.0,0.032,0.196,1.31,0.006,0.223,68.0,JSPHTHSV,0.19,1.325,0.2,,0.18,0.2,1.3,1.35,0.15,0.25,,0.022,90.0,0.025,0.0569999999999999,0.2549999999999999,0.012,,445.4,35.0
JSPHTHS(V),NVD,4616263.0,,100.0,1568.0,1505.0,156.0,1100.0,50.0,3434.0,0.152,1.04,0.041,0.191,0.093,64.0,175.8,0.036,0.176,1.34,0.008,0.214,70.0,JSPHTHSV,0.19,1.325,0.2,,0.18,0.2,1.3,1.35,0.15,0.25,,0.022,90.0,0.025,0.038,0.2849999999999999,0.009,,445.4,35.0
SS540HS(V),NVD,4616264.0,,100.0,1565.0,1505.0,132.0,1250.0,50.0,3527.0,0.14,1.03,0.0429,0.187,0.069,58.0,184.8,0.034,0.202,1.38,0.006,0.197,74.0,SS540HSV,,,,,,,,,,,,,,,,,,,436.781728873635,
SS540HS(V),NVD,4616265.0,,100.0,1560.0,1505.0,132.0,1100.0,50.0,3450.0,0.097,1.0,0.039,0.1779,0.056,60.0,198.0,0.036,0.227,1.41,0.012,0.2,82.0,SS540HSV,,,,,,,,,,,,,,,,,,,436.781728873635,
SS540HS(V),NVD,4616266.0,,100.0,1565.0,1505.0,132.0,1100.0,50.0,3410.0,0.109,1.2,0.049,0.1499,0.027,61.0,247.5,0.029,0.225,1.42,0.004,0.193,85.0,SS540HSV,,,,,,,,,,,,,,,,,,,436.781728873635,
SS540HS(V),NVD,4616267.0,,102.0,1560.0,1505.0,132.0,1150.0,50.0,3781.0,0.105,1.04,0.0449,0.169,0.04,61.0,198.0,0.031,0.217,1.39,0.0089,0.198,77.0,SS540HSV,,,,,,,,,,,,,,,,,,,436.781728873635,
SS540HS(V),NVD,4616268.0,,101.0,1565.0,1505.0,132.0,1050.0,50.0,3829.0,0.131,1.08,0.0459,0.182,0.069,60.0,165.0,0.042,0.225,1.53,0.0129,0.186,80.0,SS540HSV,,,,,,,,,,,,,,,,,,,436.781728873635,
JSPHTHSV(VD),VD,4616269.0,,102.0,1610.0,1505.0,132.0,1200.0,50.0,3689.0,0.102,0.97,0.047,0.153,0.109,58.0,165.0,0.03,0.187,1.33,0.007,0.202,64.0,JSPHTHSVVD,,,,,,,,,,,,,,,,,,,290.0,1.0
JSPHTHSV(VD),VD,4616270.0,,100.0,1570.0,1505.0,132.0,1350.0,50.0,3484.0,0.113,1.16,0.0609,0.167,0.064,57.0,231.0,0.038,0.185,1.33,0.006,0.2,66.0,JSPHTHSVVD,,,,,,,,,,,,,,,,,,,290.0,1.0
JSPHTHSV(VD),VD,4616271.0,,103.0,1560.0,1505.0,132.0,1600.0,50.0,3629.0,0.089,1.06,0.07,0.139,0.079,60.0,257.4,0.034,0.185,1.37,0.007,0.182,61.0,JSPHTHSVVD,,,,,,,,,,,,,,,,,,,290.0,1.0
AISI12L14,NVD,4616273.0,,100.0,1595.0,1505.0,66.0,600.0,50.0,3879.0,0.097,0.72,0.0609,0.1419,0.048,54.0,66.0,0.001,0.095,1.17,0.3059,0.028,67.0,AISI12L14,0.0775,1.135,,,0.065,0.09,1.1,1.17,,0.05,,0.01,70.0,0.35,-0.0195,0.415,,,1015.5,2.0
JSPHTHSV,NVD,4616274.0,,106.0,1570.0,1505.0,132.0,1200.0,50.0,3826.0,0.081,0.9,0.0459,0.12,0.04,55.0,132.0,0.042,0.165,1.32,0.012,0.2119,57.0,JSPHTHSV,0.19,1.325,0.2,,0.18,0.2,1.3,1.35,0.15,0.25,,0.022,90.0,0.025,0.109,0.4249999999999999,0.08,,445.4,35.0
JSPHTHSV,NVD,4616275.0,,97.0,1570.0,1505.0,132.0,1233.0,50.0,3496.0,0.113,1.11,0.0429,0.189,0.099,54.0,132.0,0.03,0.177,1.33,0.0109,0.2079,61.0,JSPHTHSV,0.19,1.325,0.2,,0.18,0.2,1.3,1.35,0.15,0.25,,0.022,90.0,0.025,0.077,0.2149999999999998,0.011,,445.4,35.0
JSPHTHSV,NVD,4616276.0,,103.0,1570.0,1505.0,132.0,1433.0,50.0,3492.0,0.09,1.03,0.0379,0.1779,0.048,61.0,203.28,0.037,0.173,1.29,0.006,0.202,66.0,JSPHTHSV,0.19,1.325,0.2,,0.18,0.2,1.3,1.35,0.15,0.25,,0.022,90.0,0.025,0.1,0.2949999999999999,0.0221,,445.4,35.0
JSPHTHSV,NVD,4616277.0,,100.0,1570.0,1505.0,132.0,1600.0,50.0,3854.0,0.107,1.03,0.0429,0.1729,0.038,50.0,254.76,0.044,0.183,1.33,0.006,0.216,67.0,JSPHTHSV,0.19,1.325,0.2,,0.18,0.2,1.3,1.35,0.15,0.25,,0.022,90.0,0.025,0.083,0.2949999999999999,0.0271,,445.4,35.0
JSPHTHSV,NVD,4616278.0,,100.0,1564.0,1505.0,132.0,1200.0,50.0,3141.0,0.094,1.07,0.0359,0.1769,0.055,50.0,247.5,0.032,0.181,1.34,0.01,0.196,63.0,JSPHTHSV,0.19,1.325,0.2,,0.18,0.2,1.3,1.35,0.15,0.25,,0.022,90.0,0.025,0.096,0.2549999999999999,0.0231,,445.4,35.0
JSPHTHSV,NVD,4616279.0,,100.0,1570.0,1505.0,132.0,1300.0,50.0,3496.0,0.104,1.06,0.0379,0.182,0.038,54.0,181.5,0.037,0.181,1.32,0.005,0.2182,66.0,JSPHTHSV,0.19,1.325,0.2,,0.18,0.2,1.3,1.35,0.15,0.25,,0.022,90.0,0.025,0.086,0.2649999999999999,0.018,,445.4,35.0
C18,NVD,4616280.0,,101.0,1565.0,1505.0,110.0,1600.0,50.0,3221.0,0.064,0.41,0.0529,0.0909,0.01,57.0,203.39,0.041,0.197,0.56,0.02,0.115,63.0,C18,0.19,0.525,0.125,,0.18,0.2,0.5,0.55,0.05,0.2,,0.012,120.0,0.025,0.126,0.115,0.0341,,208.0,1.0
C18,NVD,4616281.0,,104.0,1565.0,1505.0,110.0,1100.0,50.0,3254.0,0.086,0.42,0.0539,0.108,0.036,50.0,154.55,0.025,0.19,0.53,0.012,0.151,64.0,C18,0.19,0.525,0.125,,0.18,0.2,0.5,0.55,0.05,0.2,,0.012,120.0,0.025,0.104,0.105,0.017,,208.0,1.0
C18,NVD,4616282.0,,104.0,1563.0,1505.0,110.0,1100.0,50.0,3211.0,0.079,0.4,0.0539,0.105,0.028,63.0,215.6,0.033,0.186,0.53,0.016,0.171,67.0,C18,0.19,0.525,0.125,,0.18,0.2,0.5,0.55,0.05,0.2,,0.012,120.0,0.025,0.111,0.125,0.02,,208.0,1.0
C18,NVD,4616283.0,,99.0,1565.0,1505.0,110.0,1150.0,50.0,3346.0,0.087,0.45,0.0519,0.1189,0.018,47.0,210.65,0.019,0.182,0.56,0.005,0.184,67.0,C18,0.19,0.525,0.125,,0.18,0.2,0.5,0.55,0.05,0.2,,0.012,120.0,0.025,0.103,0.075,0.0060999999999999,,208.0,1.0
C18,NVD,4616284.0,,100.0,1565.0,1505.0,110.0,1200.0,50.0,3090.0,0.071,0.42,0.055,0.1,0.018,55.0,228.8,0.024,0.192,0.57,0.017,0.127,63.0,C18,0.19,0.525,0.125,,0.18,0.2,0.5,0.55,0.05,0.2,,0.012,120.0,0.025,0.119,0.105,0.0249999999999999,,208.0,1.0
C18,NVD,4616285.0,,98.0,1565.0,1505.0,110.0,1100.0,50.0,3210.0,0.069,0.01,0.0599,0.0149,0.021,57.0,213.95,0.03,0.187,0.51,0.0129,0.1739,63.0,C18,0.19,0.525,0.125,,0.18,0.2,0.5,0.55,0.05,0.2,,0.012,120.0,0.025,0.121,0.515,0.1101,,208.0,1.0
C18,NVD,4616286.0,,100.0,1592.0,1505.0,110.0,1350.0,50.0,3726.0,0.071,0.44,0.0529,0.1019,0.018,54.0,222.2,0.026,0.182,0.53,0.007,0.1429,64.0,C18,0.19,0.525,0.125,,0.18,0.2,0.5,0.55,0.05,0.2,,0.012,120.0,0.025,0.119,0.085,0.0230999999999999,,208.0,1.0
C18,NVD,4616287.0,,100.0,1615.0,1582.0,110.0,1300.0,50.0,3284.0,0.069,0.42,0.055,0.098,0.023,57.0,192.5,0.031,0.17,0.57,0.012,0.098,68.0,C18,0.19,0.525,0.125,,0.18,0.2,0.5,0.55,0.05,0.2,,0.012,120.0,0.025,0.121,0.105,0.0269999999999999,,208.0,1.0
AISI12L14-1,NVD,4616288.0,,99.0,1618.0,1583.0,66.0,570.0,50.0,3973.0,0.057,0.92,0.328,0.079,0.855,54.0,66.0,0.001,0.07,1.15,0.329,0.01,67.0,AISI12L141,,1.12,,,,0.08,1.07,1.17,,0.1,,0.01,70.0,0.35,,0.2,,,896.5,2.0
C18,NVD,4616289.0,,99.0,1576.0,1541.0,132.0,1150.0,50.0,3464.0,0.057,0.47,0.055,0.159,0.028,51.0,223.41,0.026,0.186,0.55,0.008,0.17,67.0,C18,0.19,0.525,0.125,,0.18,0.2,0.5,0.55,0.05,0.2,,0.012,120.0,0.025,0.133,0.055,-0.034,,208.0,1.0
C18,NVD,4616290.0,,98.0,1568.0,1505.0,132.0,1400.0,50.0,3638.0,0.053,0.45,0.068,0.1449,0.009,54.0,198.99,0.024,0.19,0.54,0.005,0.168,57.0,C18,0.19,0.525,0.125,,0.18,0.2,0.5,0.55,0.05,0.2,,0.012,120.0,0.025,0.137,0.075,-0.0199,,208.0,1.0
C18,NVD,4616291.0,,105.0,1580.0,1548.0,132.0,1300.0,50.0,3492.0,0.067,0.43,0.069,0.112,0.018,54.0,132.0,0.025,0.18,0.52,0.006,0.1789,74.0,C18,0.19,0.525,0.125,,0.18,0.2,0.5,0.55,0.05,0.2,,0.012,120.0,0.025,0.123,0.095,0.0129999999999999,,208.0,1.0
C18,NVD,4616292.0,,99.0,1580.0,1580.0,222.0,1100.0,50.0,3840.0,0.092,0.52,0.058,0.151,0.148,58.0,222.0,0.025,0.191,0.52,0.005,0.202,70.0,C18,0.19,0.525,0.125,,0.18,0.2,0.5,0.55,0.05,0.2,,0.012,120.0,0.025,0.098,0.005,-0.0259999999999999,,208.0,1.0
C18,NVD,4616293.0,,102.0,1570.0,1540.0,132.0,1200.0,50.0,3488.0,0.09,0.52,0.0609,0.163,0.104,47.0,138.6,0.026,0.201,0.55,0.007,0.171,68.0,C18,0.19,0.525,0.125,,0.18,0.2,0.5,0.55,0.05,0.2,,0.012,120.0,0.025,0.1,0.005,-0.038,,208.0,1.0
C18,NVD,4616294.0,,105.0,1570.0,1549.0,178.0,1400.0,50.0,3473.0,0.065,0.48,0.0719,0.139,0.066,57.0,194.5,0.022,0.188,0.53,0.006,0.166,70.0,C18,0.19,0.525,0.125,,0.18,0.2,0.5,0.55,0.05,0.2,,0.012,120.0,0.025,0.125,0.045,-0.014,,208.0,1.0
C18,NVD,4616295.0,,105.0,1570.0,1582.0,178.0,1300.0,50.0,3815.0,0.065,0.46,0.056,0.12,0.031,58.0,260.5,0.022,0.187,0.53,0.005,0.155,71.0,C18,0.19,0.525,0.125,,0.18,0.2,0.5,0.55,0.05,0.2,,0.012,120.0,0.025,0.125,0.065,0.005,,208.0,1.0
C18,NVD,4616296.0,,99.0,1570.0,1544.0,178.0,1300.0,50.0,2984.0,0.078,0.51,0.062,0.1419,0.076,54.0,204.4,0.034,0.187,0.53,0.0129,0.1489,61.0,C18,0.19,0.525,0.125,,0.18,0.2,0.5,0.55,0.05,0.2,,0.012,120.0,0.025,0.112,0.015,-0.0169,,208.0,1.0
C18,NVD,4616297.0,,102.0,1570.0,1505.0,178.0,1250.0,50.0,3436.0,0.103,0.53,0.064,0.1409,0.082,63.0,201.1,0.021,0.176,0.54,0.006,0.136,70.0,C18,0.19,0.525,0.125,,0.18,0.2,0.5,0.55,0.05,0.2,,0.012,120.0,0.025,0.087,-0.005,-0.0158999999999999,,208.0,1.0
C18,NVD,4616298.0,,103.0,1570.0,1505.0,178.0,1300.0,50.0,3610.0,0.068,0.52,0.0439,0.1419,0.123,51.0,178.0,0.038,0.185,0.53,0.0089,0.165,55.0,C18,0.19,0.525,0.125,,0.18,0.2,0.5,0.55,0.05,0.2,,0.012,120.0,0.025,0.122,0.005,-0.0169,,208.0,1.0
C18,NVD,4616299.0,,98.0,1580.0,1505.0,178.0,1100.0,50.0,3597.0,0.111,0.5,0.0599,0.14,0.056,63.0,211.0,0.017,0.182,0.52,0.007,0.139,64.0,C18,0.19,0.525,0.125,,0.18,0.2,0.5,0.55,0.05,0.2,,0.012,120.0,0.025,0.079,0.025,-0.015,,208.0,1.0
C18,NVD,4616300.0,,100.0,1570.0,1505.0,132.0,1100.0,50.0,3820.0,0.091,0.47,0.0439,0.115,0.08,60.0,132.0,0.026,0.176,0.51,0.0109,0.139,68.0,C18,0.19,0.525,0.125,,0.18,0.2,0.5,0.55,0.05,0.2,,0.012,120.0,0.025,0.099,0.055,0.0099999999999999,,208.0,1.0
C18,NVD,4616301.0,,100.0,1580.0,1505.0,132.0,1100.0,50.0,3109.0,0.062,0.4,0.0439,0.084,0.007,55.0,234.3,0.016,0.185,0.54,0.006,0.139,61.0,C18,0.19,0.525,0.125,,0.18,0.2,0.5,0.55,0.05,0.2,,0.012,120.0,0.025,0.128,0.125,0.0409999999999999,,208.0,1.0
JSPHTLSCH,NVD,4616302.0,,99.0,1610.0,1505.0,132.0,1200.0,50.0,3217.0,0.108,0.47,0.0509,0.123,0.071,61.0,191.4,0.029,0.168,1.43,0.006,0.107,64.0,JSPHTLSCH,0.17,1.455,0.125,,0.16,0.18,1.43,1.48,0.05,0.2,,0.022,120.0,0.025,0.062,0.985,0.002,,436.781728873635,
SUP9(AG),VD,4616303.0,,96.0,1575.0,1505.0,110.0,1200.0,50.0,3905.0,0.155,0.61,0.0599,0.127,0.023,58.0,185.9,0.014,0.596,0.84,0.003,0.2089,71.0,SUP9AG,,,,,,,,,,,,,,,,,,,436.781728873635,
SUP9(AG),VD,4616304.0,,100.0,1575.0,1505.0,110.0,1100.0,50.0,3613.0,0.127,0.55,0.049,0.135,0.03,61.0,176.0,0.028,0.622,0.85,0.003,0.259,73.0,SUP9AG,,,,,,,,,,,,,,,,,,,436.781728873635,
SUP9(AG),VD,4616305.0,,103.0,1555.0,1505.0,132.0,1250.0,50.0,4085.0,0.061,0.63,0.0589,0.112,0.02,64.0,231.0,0.028,0.598,0.85,0.004,0.2389,70.0,SUP9AG,,,,,,,,,,,,,,,,,,,436.781728873635,
JSPHTLSCH,NVD,4616306.0,,100.0,1570.0,1505.0,220.0,1300.0,50.0,3510.0,0.097,0.96,0.057,0.114,0.034,63.0,239.8,0.032,0.155,1.44,0.007,0.134,68.0,JSPHTLSCH,0.17,1.455,0.125,,0.16,0.18,1.43,1.48,0.05,0.2,,0.022,120.0,0.025,0.073,0.4950000000000001,0.0109999999999999,,436.781728873635,
C18,NVD,4616307.0,,100.0,1610.0,1505.0,132.0,1100.0,50.0,3771.0,0.049,0.4,0.0459,0.083,0.017,57.0,214.5,0.014,0.169,0.52,0.006,0.153,61.0,C18,0.19,0.525,0.125,,0.18,0.2,0.5,0.55,0.05,0.2,,0.012,120.0,0.025,0.141,0.125,0.0419999999999999,,208.0,1.0
C18,NVD,4616308.0,,101.0,1575.0,1505.0,132.0,1200.0,50.0,3710.0,0.074,0.42,0.0429,0.104,0.012,51.0,267.3,0.018,0.191,0.52,0.006,0.131,58.0,C18,0.19,0.525,0.125,,0.18,0.2,0.5,0.55,0.05,0.2,,0.012,120.0,0.025,0.116,0.105,0.021,,208.0,1.0
C18,NVD,4616309.0,,98.0,1575.0,1505.0,132.0,1280.0,50.0,3710.0,0.048,0.4,0.0449,0.0599,0.01,57.0,283.8,0.019,0.182,0.54,0.0089,0.099,67.0,C18,0.19,0.525,0.125,,0.18,0.2,0.5,0.55,0.05,0.2,,0.012,120.0,0.025,0.142,0.125,0.0650999999999999,,208.0,1.0
C18,NVD,4616310.0,,104.0,1570.0,1505.0,110.0,1150.0,50.0,4002.0,0.063,0.46,0.04,0.113,0.021,45.0,207.35,0.019,0.182,0.52,0.004,0.1429,64.0,C18,0.19,0.525,0.125,,0.18,0.2,0.5,0.55,0.05,0.2,,0.012,120.0,0.025,0.127,0.065,0.0119999999999999,,208.0,1.0
C18,NVD,4616311.0,,96.0,1565.0,1505.0,110.0,1550.0,50.0,3514.0,0.115,0.39,0.0509,0.113,0.052,47.0,138.05,0.019,0.186,0.52,0.007,0.128,66.0,C18,0.19,0.525,0.125,,0.18,0.2,0.5,0.55,0.05,0.2,,0.012,120.0,0.025,0.075,0.135,0.0119999999999999,,208.0,1.0
C18,NVD,4616312.0,,103.0,1575.0,1505.0,110.0,850.0,50.0,3523.0,0.072,0.29,0.0609,0.068,0.04,63.0,147.95,0.018,0.176,0.51,0.0129,0.106,66.0,C18,0.19,0.525,0.125,,0.18,0.2,0.5,0.55,0.05,0.2,,0.012,120.0,0.025,0.118,0.235,0.0569999999999999,,208.0,1.0
C18,NVD,4616313.0,,101.0,1580.0,1505.0,132.0,720.0,50.0,3342.0,0.103,0.39,0.0459,0.108,0.052,60.0,168.3,0.019,0.183,0.53,0.008,0.1479,61.0,C18,0.19,0.525,0.125,,0.18,0.2,0.5,0.55,0.05,0.2,,0.012,120.0,0.025,0.087,0.135,0.017,,208.0,1.0
SUP9(AG),NVD,4616314.0,,100.0,1572.0,1505.0,132.0,1070.0,50.0,3743.0,0.088,0.7,0.0439,0.165,0.036,61.0,230.01,0.027,0.61,0.84,0.008,0.202,70.0,SUP9AG,,,,,,,,,,,,,,,,,,,436.781728873635,
SS540HSV,NVD,4616315.0,,100.0,1575.0,1505.0,132.0,1250.0,50.0,3427.0,0.1,0.89,0.0449,0.1499,0.051,44.0,188.1,0.034,0.203,1.4,0.02,0.168,64.0,SS540HSV,,,,,,,,,,,,,,,,,,,436.781728873635,
SS540HSV,NVD,4616316.0,,101.0,1585.0,1505.0,132.0,1130.0,50.0,3517.0,0.107,1.01,0.0369,0.165,0.045,50.0,204.6,0.033,0.217,1.42,0.0149,0.22,71.0,SS540HSV,,,,,,,,,,,,,,,,,,,436.781728873635,
SUP9(AG),NVD,4616317.0,,102.0,1572.0,1505.0,132.0,1070.0,50.0,3510.0,0.097,0.72,0.0609,0.1419,0.048,54.0,230.01,0.034,0.623,0.85,0.006,0.202,70.0,SUP9AG,,,,,,,,,,,,,,,,,,,436.781728873635,
SUP9(AG),NVD,4616318.0,,103.0,1538.0,1505.0,132.0,1070.0,50.0,3319.0,0.153,0.64,0.0379,0.1449,0.062,48.0,230.01,0.029,0.617,0.84,0.003,0.216,70.0,SUP9AG,,,,,,,,,,,,,,,,,,,436.781728873635,
SUP9(AG),NVD,4616319.0,,104.0,1555.0,1505.0,132.0,1330.0,50.0,3298.0,0.104,0.62,0.0379,0.136,0.012,67.0,257.4,0.032,0.595,0.84,0.007,0.203,57.0,SUP9AG,,,,,,,,,,,,,,,,,,,436.781728873635,
SUP9(AG),NVD,4616320.0,,98.0,1559.0,1505.0,110.0,1050.0,50.0,3097.0,0.11,0.69,0.033,0.152,0.011,51.0,194.15,0.03,0.607,0.83,0.004,0.229,61.0,SUP9AG,,,,,,,,,,,,,,,,,,,436.781728873635,
SUP9(AG),NVD,4616321.0,,96.0,1550.0,1505.0,132.0,1400.0,50.0,3489.0,0.097,0.72,0.0609,0.1419,0.048,54.0,329.67,0.031,0.634,0.85,0.003,0.218,61.0,SUP9AG,,,,,,,,,,,,,,,,,,,436.781728873635,
SUP9(AG),NVD,4616322.0,,100.0,1552.0,1505.0,110.0,900.0,50.0,2979.0,0.087,0.66,0.0299,0.129,0.033,57.0,237.05,0.026,0.591,0.83,0.006,0.249,68.0,SUP9AG,,,,,,,,,,,,,,,,,,,436.781728873635,
SUP9(AG),NVD,4616323.0,,104.0,1552.0,1505.0,110.0,1350.0,50.0,3473.0,0.079,0.6,0.0359,0.127,0.066,54.0,205.7,0.036,0.614,0.84,0.006,0.2409,61.0,SUP9AG,,,,,,,,,,,,,,,,,,,436.781728873635,
SUP9(AG),NVD,4616324.0,,91.0,1552.0,1505.0,132.0,750.0,50.0,3480.0,0.115,0.76,0.032,0.1489,0.051,45.0,190.41,0.033,0.608,0.85,0.004,0.246,63.0,SUP9AG,,,,,,,,,,,,,,,,,,,436.781728873635,
JSAW5L,VD,4616325.0,,105.0,1621.0,1505.0,132.0,1500.0,50.0,3456.0,0.07,0.59,0.042,0.128,0.048,51.0,343.2,0.042,0.163,1.25,0.004,0.278,61.0,JSAW5L,,,,,,,,,,,,,,,,,,,421.0833333333333,12.0
SUP9(AG),NVD,4616326.0,,103.0,1550.0,1505.0,132.0,1400.0,50.0,3327.0,0.075,0.64,0.0449,0.137,0.057,47.0,255.75,0.031,0.609,0.85,0.007,0.2369,70.0,SUP9AG,,,,,,,,,,,,,,,,,,,436.781728873635,
SUP9(AG),NVD,4616327.0,,106.0,1543.0,1505.0,132.0,1100.0,50.0,3317.0,0.072,0.63,0.041,0.123,0.08,51.0,183.15,0.015,0.596,0.84,0.003,0.2039,57.0,SUP9AG,,,,,,,,,,,,,,,,,,,436.781728873635,
JSAW5L,VD,4616328.0,,100.0,1585.0,1505.0,132.0,1200.0,50.0,2949.0,0.09,0.65,0.034,0.1439,0.075,51.0,224.4,0.032,0.15,1.25,0.003,0.273,61.0,JSAW5L,,,,,,,,,,,,,,,,,,,421.0833333333333,12.0
SUP9(AG),NVD,4616329.0,,92.0,1545.0,1505.0,110.0,1000.0,50.0,3573.0,0.101,0.76,0.034,0.1779,0.144,54.0,110.0,0.034,0.612,0.85,0.004,0.266,61.0,SUP9AG,,,,,,,,,,,,,,,,,,,436.781728873635,
JSAW5L,VD,4616330.0,,106.0,1590.0,1505.0,132.0,1300.0,50.0,3098.0,0.075,0.65,0.032,0.132,0.061,51.0,193.05,0.03,0.16,1.26,0.002,0.2869,54.0,JSAW5L,,,,,,,,,,,,,,,,,,,421.0833333333333,12.0
JSAW5L,VD,4616331.0,,103.0,1590.0,1505.0,132.0,1500.0,50.0,2991.0,0.064,0.59,0.039,0.122,0.039,51.0,308.55,0.036,0.16,1.27,0.004,0.2869,55.0,JSAW5L,,,,,,,,,,,,,,,,,,,421.0833333333333,12.0
SUP9(AG),NVD,4616332.0,,95.0,1575.0,1505.0,132.0,1300.0,50.0,3625.0,0.107,0.7,0.032,0.153,0.077,57.0,214.5,0.036,0.622,0.85,0.004,0.22,64.0,SUP9AG,,,,,,,,,,,,,,,,,,,436.781728873635,
JSAW5L,VD,4616333.0,,97.0,1590.0,1505.0,132.0,1500.0,50.0,3363.0,0.078,0.71,0.031,0.159,0.059,54.0,165.0,0.036,0.155,1.27,0.002,0.3019,54.0,JSAW5L,,,,,,,,,,,,,,,,,,,421.0833333333333,12.0
SUP9(AG),NVD,4616334.0,,104.0,1550.0,1505.0,132.0,1200.0,50.0,3474.0,0.059,0.49,0.033,0.084,0.011,58.0,132.0,0.021,0.59,0.84,0.005,0.231,60.0,SUP9AG,,,,,,,,,,,,,,,,,,,436.781728873635,
JSAW5L,VD,4616335.0,,98.0,1600.0,1505.0,132.0,1600.0,50.0,3314.0,0.067,0.41,0.048,0.034,0.006,57.0,402.6,0.03,0.172,1.34,0.005,0.3579,58.0,JSAW5L,,,,,,,,,,,,,,,,,,,421.0833333333333,12.0
SUP9(AG),NVD,4616336.0,,97.0,1550.0,1505.0,132.0,1700.0,50.0,3752.0,0.065,0.33,0.0449,0.05,0.004,54.0,462.0,0.032,0.605,0.84,0.006,0.16,74.0,SUP9AG,,,,,,,,,,,,,,,,,,,436.781728873635,
SUP9(AG),NVD,4616337.0,,93.0,1552.0,1505.0,132.0,1300.0,50.0,3548.0,0.066,0.63,0.0379,0.109,0.049,57.0,247.5,0.02,0.594,0.85,0.003,0.2039,68.0,SUP9AG,,,,,,,,,,,,,,,,,,,436.781728873635,
JSAW5L,VD,4616338.0,,98.0,1577.0,1505.0,132.0,1400.0,50.0,3670.0,0.072,0.7,0.033,0.162,0.059,54.0,181.5,0.032,0.156,1.23,0.004,0.33,61.0,JSAW5L,,,,,,,,,,,,,,,,,,,421.0833333333333,12.0
JSAW5L,VD,4616339.0,,92.0,1610.0,1505.0,132.0,1700.0,50.0,3660.0,0.074,0.78,0.034,0.167,0.119,54.0,181.5,0.033,0.16,1.26,0.003,0.3039,57.0,JSAW5L,,,,,,,,,,,,,,,,,,,421.0833333333333,12.0
JSAW5L,VD,4616340.0,,102.0,1590.0,1505.0,132.0,1550.0,50.0,3572.0,0.1,0.63,0.031,0.1439,0.088,54.0,214.5,0.032,0.174,1.25,0.003,0.255,51.0,JSAW5L,,,,,,,,,,,,,,,,,,,421.0833333333333,12.0
SUP9(AG),NVD,4616341.0,,102.0,1557.0,1505.0,132.0,1000.0,50.0,3312.0,0.074,0.69,0.032,0.1499,0.113,54.0,173.25,0.033,0.634,0.84,0.003,0.2849,63.0,SUP9AG,,,,,,,,,,,,,,,,,,,436.781728873635,
JSAW5L,VD,4616342.0,,98.0,1583.0,1505.0,132.0,1400.0,50.0,3545.0,0.062,0.44,0.035,0.078,0.063,44.0,250.8,0.035,0.153,1.24,0.002,0.31,54.0,JSAW5L,,,,,,,,,,,,,,,,,,,421.0833333333333,12.0
SUP9(AG),NVD,4616343.0,,96.0,1550.0,1505.0,132.0,1250.0,50.0,3528.0,0.09,0.72,0.039,0.152,0.048,50.0,231.0,0.035,0.606,0.84,0.004,0.256,70.0,SUP9AG,,,,,,,,,,,,,,,,,,,436.781728873635,
SUP9(AG),NVD,4616344.0,,96.0,1550.0,1505.0,132.0,11000.0,50.0,3554.0,0.108,0.7,0.0379,0.1749,0.094,44.0,191.4,0.033,0.605,0.83,0.002,0.28,64.0,SUP9AG,,,,,,,,,,,,,,,,,,,436.781728873635,
JSAW5L,VD,4616345.0,,97.0,1595.0,1505.0,132.0,1300.0,50.0,3428.0,0.103,0.67,0.047,0.151,0.053,43.0,214.5,0.033,0.162,1.26,0.003,0.2919,61.0,JSAW5L,,,,,,,,,,,,,,,,,,,421.0833333333333,12.0
JSAW5L,VD,4616346.0,,103.0,1580.0,1505.0,132.0,1580.0,50.0,3396.0,0.088,0.67,0.0369,0.116,0.068,57.0,231.0,0.03,0.164,1.24,0.003,0.3019,60.0,JSAW5L,,,,,,,,,,,,,,,,,,,421.0833333333333,12.0
SUP9(AG),NVD,4616347.0,,100.0,1550.0,1505.0,132.0,1200.0,50.0,3209.0,0.093,0.56,0.0529,0.1179,0.013,43.0,264.0,0.039,0.6,0.82,0.0064,0.2092,68.0,SUP9AG,,,,,,,,,,,,,,,,,,,436.781728873635,
SUP9(AG),NVD,4616348.0,,98.0,1550.0,1505.0,132.0,1200.0,50.0,3362.0,0.096,0.6,0.0429,0.128,0.076,54.0,195.69,0.022,0.619,0.85,0.005,0.1749,70.0,SUP9AG,,,,,,,,,,,,,,,,,,,436.781728873635,
JSAW5L,VD,4616349.0,,98.0,1581.0,1505.0,132.0,1580.0,50.0,3455.0,0.095,0.6,0.0359,0.1449,0.088,51.0,171.6,0.03,0.167,1.25,0.002,0.271,55.0,JSAW5L,,,,,,,,,,,,,,,,,,,421.0833333333333,12.0
SUP9(AG),NVD,4616350.0,,98.0,1550.0,1505.0,132.0,950.0,50.0,3235.0,0.187,0.6,0.0379,0.136,0.118,45.0,181.5,0.032,0.603,0.85,0.003,0.27,67.0,SUP9AG,,,,,,,,,,,,,,,,,,,436.781728873635,
JSAW5L,VD,4616351.0,,96.0,1575.0,1505.0,132.0,1500.0,50.0,3522.0,0.07,0.64,0.0369,0.16,0.12,44.0,171.6,0.037,0.155,1.25,0.003,0.2819,61.0,JSAW5L,,,,,,,,,,,,,,,,,,,421.0833333333333,12.0
SUP9AG,NVD,4616352.0,,98.0,1560.0,1505.0,132.0,1000.0,50.0,3582.0,0.12,0.56,0.035,0.132,0.045,44.0,217.8,0.036,0.599,0.87,0.003,0.281,70.0,SUP9AG,,,,,,,,,,,,,,,,,,,436.781728873635,
JSAW5L,VD,4616353.0,,104.0,1585.0,1505.0,132.0,1550.0,50.0,3825.0,0.08,0.59,0.0439,0.13,0.057,51.0,289.41,0.037,0.157,1.21,0.003,0.2999,58.0,JSAW5L,,,,,,,,,,,,,,,,,,,421.0833333333333,12.0
SUP9AG,NVD,4616354.0,,99.0,1553.0,1505.0,132.0,1200.0,50.0,3650.0,0.139,0.73,0.0359,0.166,0.041,57.0,222.75,0.032,0.623,0.85,0.008,0.254,64.0,SUP9AG,,,,,,,,,,,,,,,,,,,436.781728873635,
JSAW5L,VD,4616355.0,,99.0,1578.0,1505.0,132.0,1450.0,50.0,3780.0,0.071,0.69,0.042,0.137,0.032,51.0,247.5,0.04,0.165,1.27,0.005,0.2989,60.0,JSAW5L,,,,,,,,,,,,,,,,,,,421.0833333333333,12.0
JSAW4,VD,4616356.0,,100.0,1625.0,1505.0,132.0,1450.0,50.0,3875.0,0.086,0.36,0.0509,0.1,0.049,55.0,287.1,0.033,0.149,0.46,0.003,0.184,63.0,JSAW4,,,,,,,,,,,,,,,,,,,436.781728873635,
SUP9AG,NVD,4616357.0,,99.0,1545.0,1505.0,132.0,1200.0,50.0,3942.0,0.116,0.7,0.0509,0.156,0.038,54.0,231.0,0.032,0.614,0.84,0.006,0.261,63.0,SUP9AG,,,,,,,,,,,,,,,,,,,436.781728873635,
FE550DLMH,NVD,4616358.0,,101.0,1615.0,1505.0,132.0,1200.0,50.0,4160.0,0.164,0.53,0.0599,0.122,0.032,48.0,198.0,0.017,0.196,0.81,0.006,0.222,66.0,FE550DLMH,,,,,,,,,,,,,,,,,,,436.781728873635,
JSAW4,VD,4616359.0,,98.0,1595.0,1505.0,132.0,1300.0,50.0,4644.0,0.055,0.27,0.0529,0.114,0.066,60.0,231.0,0.029,0.142,0.45,0.003,0.199,64.0,JSAW4,,,,,,,,,,,,,,,,,,,436.781728873635,
SUP9AG,VD,4616360.0,,99.0,1550.0,1505.0,132.0,1200.0,50.0,4701.0,0.063,0.34,0.0509,0.0919,0.013,54.0,259.05,0.041,0.595,0.85,0.0089,0.2889,66.0,SUP9AG,,,,,,,,,,,,,,,,,,,436.781728873635,
JSAW4,VD,4616361.0,,101.0,1620.0,1505.0,132.0,1550.0,50.0,3889.0,0.064,0.3,0.0589,0.0899,0.079,54.0,209.55,0.04,0.15,0.45,0.007,0.203,58.0,JSAW4,,,,,,,,,,,,,,,,,,,436.781728873635,
JSAW4,VD,4616362.0,,103.0,1610.0,1505.0,132.0,1350.0,50.0,3966.0,0.06,0.34,0.0509,0.097,0.13,51.0,176.55,0.036,0.148,0.45,0.004,0.1769,55.0,JSAW4,,,,,,,,,,,,,,,,,,,436.781728873635,
JSAW5L,VD,4616363.0,,89.0,1623.0,1505.0,132.0,1850.0,50.0,3676.0,0.07,0.73,0.0519,0.16,0.101,54.0,196.35,0.033,0.161,1.26,0.004,0.254,66.0,JSAW5L,,,,,,,,,,,,,,,,,,,421.0833333333333,12.0
FE550DLMH,NVD,4616364.0,,100.0,1590.0,1505.0,132.0,1450.0,50.0,3768.0,0.064,0.63,0.0459,0.125,0.031,54.0,151.8,0.015,0.195,0.84,0.008,0.2049,67.0,FE550DLMH,,,,,,,,,,,,,,,,,,,436.781728873635,
FE550DLMH,NVD,4616365.0,,102.0,1590.0,1505.0,132.0,1450.0,50.0,3785.0,0.067,0.61,0.063,0.129,0.02,57.0,237.6,0.01,0.173,0.79,0.0089,0.201,71.0,FE550DLMH,,,,,,,,,,,,,,,,,,,436.781728873635,
FE550DLMH,NVD,4616366.0,,101.0,1580.0,1505.0,110.0,1300.0,50.0,3800.0,0.074,0.57,0.065,0.128,0.099,55.0,110.0,0.015,0.174,0.81,0.006,0.193,61.0,FE550DLMH,,,,,,,,,,,,,,,,,,,436.781728873635,
