Repository: Shubhammmmmmmmmmmmmm/AI-Aluminium-Addition-Optimization

File: clean_data/prev_clean_dataset.csv (part 7 of 9)
GRADE,VD/NVD,tap_wt_from_EAF,LIFTING TEMP_LRF,TEMP OPENING_LRF,al ingot_kg__during_EAF_tapping,LIME_LRF,SPAR,OXY_EAF,LRF_Initial_Chemistry_C,LRF_Initial_Chemistry_MN,LRF_Initial_Chemistry_S,LRF_Initial_Chemistry_SI,LRF_Initial_Chemistry_AL,LRF_Initial_Chemistry_N2,Total_Al_LRF_kg,LRF_Final_Chemistry_AL,LRF_Final_Chemistry_C,LRF_Final_Chemistry_MN,Final_S,Final_SI,LRF_Final_Chemistry_N2
S275HS,NVD,103.0,1570.0,1505.0,132.0,1400.0,50.0,4453.0,0.166,0.72,0.0609,0.1419,0.048,54.0,326.7,0.028,0.168,0.82,0.0109,0.2089,67.0
HC56AX,VD,93.0,1575.0,1505.0,22.0,1100.0,50.0,3671.0,0.177,0.72,0.0609,0.1419,0.048,54.0,22.0,0.003,0.575,0.54,0.006,0.187,54.0
HC56AX,VD,106.0,1575.0,1505.0,22.0,1150.0,50.0,3707.0,0.178,0.72,0.0609,0.1419,0.048,54.0,22.0,0.002,0.545,0.54,0.006,0.186,54.0
HC56AX,VD,95.0,1575.0,1505.0,22.0,950.0,50.0,3582.0,0.18,0.72,0.0609,0.1419,0.048,54.0,22.0,0.003,0.559,0.52,0.005,0.203,57.0
HC56AX,VD,99.0,1545.0,1505.0,44.0,1000.0,50.0,4804.0,0.411,0.72,0.0609,0.1419,0.048,54.0,44.0,0.005,0.543,0.54,0.006,0.171,57.0
S275HS,NVD,113.0,1612.0,1505.0,110.0,1230.0,50.0,3700.0,0.056,0.72,0.0609,0.1419,0.048,54.0,192.5,0.025,0.153,0.83,0.005,0.182,64.0
S275HS,NVD,97.0,1585.0,1505.0,110.0,1200.0,50.0,4770.0,0.105,0.72,0.0609,0.1419,0.048,54.0,110.0,0.032,0.167,0.82,0.004,0.219,64.0
SAE52100,VD,94.0,1525.0,1505.0,110.0,1050.0,50.0,3898.0,0.177,0.72,0.0609,0.1419,0.048,54.0,166.1,0.027,0.991,0.44,0.004,0.225,61.0
S275HS,NVD,94.0,1586.0,1505.0,132.0,1150.0,50.0,3576.0,0.178,0.72,0.0609,0.1419,0.048,54.0,226.38,0.029,0.158,0.83,0.006,0.222,61.0
SAE52100,NVD,97.0,1575.0,1505.0,144.0,950.0,50.0,3644.0,0.187,0.72,0.0609,0.1419,0.048,54.0,167.1,0.028,1.007,0.39,0.003,0.227,64.0
S275HS,NVD,106.0,1580.0,1505.0,132.0,1300.0,50.0,4727.0,0.192,0.72,0.0609,0.1419,0.048,54.0,132.0,0.029,0.162,0.81,0.014,0.184,68.0
JSPHTHSV,NVD,102.0,1578.0,1505.0,132.0,1150.0,50.0,3569.0,0.326,0.72,0.0609,0.1419,0.048,54.0,221.1,0.04,0.188,1.3,0.0089,0.184,64.0
JSPHTHSV,NVD,101.0,1578.0,1505.0,132.0,1200.0,50.0,3681.0,0.057,0.72,0.0609,0.1419,0.048,54.0,244.2,0.03,0.196,1.32,0.004,0.229,64.0
HC82BCRXV,VD,98.0,1575.0,1505.0,0.0,970.0,50.0,3567.0,0.091,0.72,0.0609,0.1419,0.048,54.0,0.0,0.003,0.82,0.85,0.01,0.223,60.0
JSPHTHSV,NVD,100.0,1585.0,1505.0,132.0,1500.0,50.0,4854.0,0.155,0.72,0.0609,0.1419,0.048,54.0,280.5,0.029,0.178,1.32,0.005,0.2109,64.0
HC82BCRXV,VD,101.0,1550.0,1505.0,0.0,1200.0,50.0,4426.0,0.153,0.72,0.0609,0.1419,0.048,54.0,0.0,0.002,0.821,0.88,0.005,0.219,57.0
JSPHTHSV,NVD,99.0,1580.0,1505.0,132.0,1200.0,50.0,4261.0,0.185,0.72,0.0609,0.1419,0.048,54.0,174.9,0.045,0.185,1.33,0.0089,0.225,64.0
JSPHTHSV,NVD,96.0,1576.0,1505.0,132.0,1050.0,50.0,3820.0,0.191,0.72,0.0609,0.1419,0.048,54.0,145.2,0.026,0.186,1.32,0.0089,0.218,67.0
JSPHTHSV,NVD,100.0,1580.0,1505.0,132.0,1000.0,50.0,5232.0,0.045,0.72,0.0609,0.1419,0.048,54.0,186.45,0.034,0.175,1.33,0.006,0.23,68.0
JSPHTHSV,NVD,100.0,1582.0,1505.0,144.0,1050.0,50.0,5480.0,0.033,0.72,0.0609,0.1419,0.048,54.0,177.0,0.035,0.186,1.31,0.0109,0.2109,70.0
JSPHTHSV,NVD,99.0,1585.0,1505.0,132.0,1200.0,50.0,3810.0,0.079,0.72,0.0609,0.1419,0.048,54.0,207.9,0.025,0.199,1.36,0.005,0.2409,70.0
EN18D,VD,100.0,1582.0,1505.0,110.0,1150.0,50.0,4049.0,0.149,0.72,0.0609,0.1419,0.048,54.0,235.4,0.037,0.401,0.73,0.004,0.197,61.0
EN18D,VD,100.0,1562.0,1505.0,132.0,1300.0,50.0,3641.0,0.171,0.72,0.0609,0.1419,0.048,54.0,165.0,0.035,0.394,0.74,0.003,0.202,64.0
EN18D,VD,101.0,1560.0,1505.0,132.0,1100.0,50.0,3867.0,0.186,0.72,0.0609,0.1419,0.048,54.0,264.0,0.034,0.378,0.74,0.008,0.2099,68.0
EN18D,VD,100.0,1560.0,1505.0,132.0,1200.0,50.0,3832.0,0.197,0.72,0.0609,0.1419,0.048,54.0,264.0,0.034,0.398,0.7,0.003,0.2049,70.0
E450HS(V),NVD,101.0,1610.0,1505.0,132.0,1050.0,50.0,3883.0,0.192,0.72,0.0609,0.1419,0.048,54.0,142.89,0.045,0.189,1.6,0.0179,0.186,67.0
E450HS(V),NVD,103.0,1580.0,1505.0,132.0,1150.0,50.0,3554.0,0.044,0.72,0.0609,0.1419,0.048,54.0,184.8,0.027,0.205,1.64,0.005,0.229,88.0
HC71/75,VD,104.0,1560.0,1505.0,0.0,1000.0,50.0,4012.0,0.096,0.72,0.0609,0.1419,0.048,54.0,0.0,0.003,0.716,0.76,0.004,0.258,64.0
HC71/75,VD,95.0,1540.0,1505.0,0.0,1000.0,50.0,3644.0,0.161,0.72,0.0609,0.1419,0.048,54.0,0.0,0.004,0.739,0.74,0.006,0.2409,64.0
E450HS(V),NVD,102.0,1575.0,1505.0,132.0,1000.0,50.0,3637.0,0.163,0.72,0.0609,0.1419,0.048,54.0,198.0,0.039,0.198,1.64,0.01,0.2099,74.0
JSPHTHSV,NVD,101.0,1575.0,1505.0,132.0,1150.0,50.0,3780.0,0.163,0.72,0.0609,0.1419,0.048,54.0,188.1,0.035,0.187,1.33,0.006,0.215,61.0
JSPHTHSV,NVD,103.0,1575.0,1505.0,132.0,1000.0,50.0,3687.0,0.187,0.72,0.0609,0.1419,0.048,54.0,148.5,0.035,0.182,1.35,0.005,0.229,64.0
C18,NVD,97.0,1615.0,1505.0,132.0,1100.0,50.0,3684.0,0.193,0.72,0.0609,0.1419,0.048,54.0,191.4,0.025,0.178,0.53,0.007,0.099,66.0
JSPHTHSV,NVD,108.0,1575.0,1505.0,132.0,1250.0,50.0,3637.0,0.036,0.72,0.0609,0.1419,0.048,54.0,223.41,0.029,0.183,1.33,0.005,0.1739,66.0
C18,NVD,101.0,1585.0,1505.0,132.0,1300.0,50.0,3437.0,0.098,0.72,0.0609,0.1419,0.048,54.0,132.0,0.042,0.182,0.53,0.0129,0.151,67.0
JSPHTHSV(VD),VD,97.0,1575.0,1505.0,110.0,1400.0,50.0,3860.0,0.163,0.72,0.0609,0.1419,0.048,54.0,216.26,0.037,0.19,1.37,0.0047,0.2314,66.0
C18,NVD,104.0,1575.0,1505.0,100.0,1000.0,50.0,3743.0,0.181,0.72,0.0609,0.1419,0.048,54.0,162.7,0.018,0.177,0.56,0.008,0.1409,64.0
JSPHTHSV,NVD,98.0,1575.0,1505.0,132.0,1200.0,50.0,3476.0,0.185,0.72,0.0609,0.1419,0.048,54.0,252.45,0.034,0.184,1.35,0.008,0.197,66.0
C18,NVD,100.0,1580.0,1505.0,110.0,1050.0,50.0,3808.0,0.191,0.72,0.0609,0.1419,0.048,54.0,185.9,0.044,0.175,0.54,0.023,0.131,63.0
JSPHTHSV,NVD,99.0,1580.0,1505.0,198.0,1000.0,50.0,4587.0,0.114,0.72,0.0609,0.1419,0.048,54.0,231.0,0.047,0.185,1.34,0.0149,0.2119,63.0
JSPHTHSV(VD),VD,98.0,1577.0,1552.0,110.0,1200.0,50.0,3919.0,0.086,0.72,0.0609,0.1419,0.048,54.0,249.26,0.036,0.187,1.33,0.0089,0.2079,64.0
JSPHTHSV,NVD,104.0,1580.0,1522.0,110.0,1100.0,50.0,3933.0,0.139,0.72,0.0609,0.1419,0.048,54.0,235.4,0.028,0.182,1.31,0.006,0.189,64.0
S275HS,NVD,104.0,1582.0,1505.0,132.0,1100.0,50.0,4398.0,0.179,0.72,0.0609,0.1419,0.048,54.0,267.3,0.035,0.155,0.82,0.005,0.214,67.0
S275HS,NVD,111.0,1580.0,1505.0,132.0,1200.0,50.0,3621.0,0.184,0.72,0.0609,0.1419,0.048,54.0,247.5,0.029,0.163,0.83,0.005,0.2059,70.0
C18,NVD,99.0,1610.0,1505.0,132.0,1100.0,50.0,4027.0,0.191,0.72,0.0609,0.1419,0.048,54.0,168.3,0.021,0.181,0.53,0.006,0.1419,64.0
C18,NVD,96.0,1580.0,1505.0,132.0,1050.0,50.0,3825.0,0.072,0.72,0.0609,0.1419,0.048,54.0,166.65,0.022,0.196,0.55,0.008,0.132,64.0
C18,NVD,97.0,1580.0,1505.0,132.0,1050.0,50.0,4087.0,0.046,0.72,0.0609,0.1419,0.048,54.0,207.9,0.022,0.2,0.54,0.0109,0.108,64.0
C18,NVD,102.0,1585.0,1505.0,132.0,1100.0,50.0,4202.0,0.103,0.72,0.0609,0.1419,0.048,54.0,178.2,0.035,0.174,0.55,0.0219,0.14,64.0
C18,NVD,99.0,1575.0,1505.0,132.0,1000.0,50.0,3653.0,0.177,0.72,0.0609,0.1419,0.048,54.0,161.7,0.029,0.191,0.54,0.0179,0.1499,63.0
S275HS,NVD,100.0,1580.0,1505.0,132.0,1000.0,50.0,3782.0,0.189,0.72,0.0609,0.1419,0.048,54.0,240.9,0.025,0.164,0.81,0.008,0.1809,66.0
C18,NVD,100.0,1590.0,1505.0,132.0,1100.0,50.0,3349.0,0.19,0.72,0.0609,0.1419,0.048,54.0,145.2,0.01,0.177,0.53,0.007,0.155,66.0
S275HS,NVD,100.0,1595.0,1505.0,132.0,1100.0,50.0,4402.0,0.033,0.72,0.0609,0.1419,0.048,54.0,214.5,0.036,0.175,0.83,0.0149,0.2119,67.0
S275HS,NVD,101.0,1589.0,1505.0,132.0,1200.0,50.0,4193.0,0.112,0.72,0.0609,0.1419,0.048,54.0,178.2,0.032,0.151,0.83,0.0109,0.1739,63.0
S275HS,NVD,100.0,1580.0,1505.0,132.0,1000.0,50.0,3884.0,0.147,0.72,0.0609,0.1419,0.048,54.0,171.6,0.029,0.168,0.83,0.01,0.2049,67.0
S275HS,NVD,100.0,1580.0,1505.0,132.0,950.0,50.0,3817.0,0.19,0.72,0.0609,0.1419,0.048,54.0,237.6,0.028,0.171,0.82,0.003,0.222,67.0
C18,NVD,96.0,1605.0,1505.0,132.0,1100.0,50.0,3853.0,0.2,0.72,0.0609,0.1419,0.048,54.0,155.1,0.021,0.186,0.57,0.006,0.151,61.0
S275HS,NVD,100.0,1580.0,1505.0,132.0,1050.0,50.0,3615.0,1.224,0.72,0.0609,0.1419,0.048,54.0,204.6,0.023,0.168,0.83,0.004,0.228,61.0
C18,NVD,103.0,1575.0,1505.0,132.0,1000.0,50.0,3679.0,0.483,0.72,0.0609,0.1419,0.048,54.0,178.2,0.017,0.191,0.54,0.006,0.12,67.0
C18,NVD,108.0,1580.0,1505.0,132.0,1300.0,50.0,3497.0,0.135,0.72,0.0609,0.1419,0.048,54.0,214.5,0.025,0.181,0.52,0.008,0.1179,68.0
C18,NVD,106.0,1585.0,1505.0,132.0,1000.0,50.0,3651.0,0.088,0.72,0.0609,0.1419,0.048,54.0,181.5,0.031,0.197,0.52,0.014,0.135,64.0
C18,NVD,101.0,1580.0,1505.0,132.0,1000.0,50.0,3876.0,0.135,0.72,0.0609,0.1419,0.048,54.0,155.1,0.026,0.191,0.52,0.01,0.124,64.0
C18,NVD,103.0,1595.0,1505.0,132.0,1000.0,50.0,3876.0,0.156,0.72,0.0609,0.1419,0.048,54.0,184.8,0.024,0.185,0.51,0.012,0.1449,60.0
C18,NVD,100.0,1595.0,1505.0,132.0,1000.0,50.0,4015.0,0.161,0.72,0.0609,0.1419,0.048,54.0,165.0,0.024,0.184,0.53,0.0109,0.165,71.0
S275HS,NVD,100.0,1615.0,1505.0,132.0,1200.0,50.0,4124.0,1.304,0.72,0.0609,0.1419,0.048,54.0,228.69,0.028,0.163,0.83,0.005,0.196,64.0
C18,NVD,98.0,1585.0,1505.0,132.0,1000.0,50.0,4162.0,0.716,0.72,0.0609,0.1419,0.048,54.0,132.0,0.032,0.191,0.52,0.016,0.151,61.0
S275HS,NVD,102.0,1575.0,1505.0,132.0,1100.0,50.0,3872.0,0.128,0.72,0.0609,0.1419,0.048,54.0,264.0,0.031,0.171,0.83,0.005,0.199,58.0
S275HS,NVD,94.0,1588.0,1505.0,132.0,1150.0,50.0,3894.0,0.138,0.72,0.0609,0.1419,0.048,54.0,266.31,0.023,0.166,0.82,0.004,0.2039,67.0
S275HS,NVD,100.0,1572.0,1505.0,132.0,1200.0,50.0,3698.0,0.164,0.72,0.0609,0.1419,0.048,54.0,214.5,0.033,0.171,0.82,0.01,0.1789,64.0
C18,NVD,100.0,1612.0,1505.0,132.0,1100.0,50.0,3710.0,0.167,0.72,0.0609,0.1419,0.048,54.0,280.5,0.019,0.177,0.52,0.004,0.1459,66.0
S275HS,NVD,101.0,1580.0,1505.0,132.0,1177.0,50.0,4072.0,0.165,0.72,0.0609,0.1419,0.048,54.0,274.56,0.034,0.171,0.81,0.003,0.197,67.0
C18,NVD,105.0,1575.0,1505.0,132.0,1100.0,50.0,4918.0,0.161,0.72,0.0609,0.1419,0.048,54.0,247.5,0.021,0.179,0.51,0.006,0.157,64.0
S275HS,NVD,103.0,1585.0,1541.0,132.0,1200.0,50.0,3846.0,0.068,0.72,0.0609,0.1419,0.048,54.0,188.1,0.039,0.153,0.81,0.004,0.191,63.0
S275HS,NVD,105.0,1575.0,1505.0,132.0,1200.0,50.0,3898.0,0.135,0.72,0.0609,0.1419,0.048,54.0,148.5,0.037,0.174,0.76,0.008,0.186,61.0
S275HS,NVD,102.0,1573.0,1534.0,132.0,1100.0,50.0,3837.0,0.159,0.72,0.0609,0.1419,0.048,54.0,148.5,0.026,0.187,0.82,0.008,0.2069,67.0
S275HS,NVD,105.0,1572.0,1533.0,132.0,900.0,50.0,4489.0,0.164,0.72,0.0609,0.1419,0.048,54.0,181.5,0.03,0.189,0.81,0.008,0.2109,64.0
S275HS,NVD,103.0,1578.0,1505.0,132.0,1150.0,50.0,4069.0,0.165,0.72,0.0609,0.1419,0.048,54.0,155.1,0.029,0.178,0.82,0.004,0.2079,64.0
C18,NVD,102.0,1605.0,1505.0,110.0,1000.0,50.0,3518.0,0.039,0.72,0.0609,0.1419,0.048,54.0,192.5,0.02,0.178,0.53,0.0089,0.182,64.0
S275HS,NVD,101.0,1585.0,1505.0,132.0,1150.0,50.0,3671.0,0.075,0.72,0.0609,0.1419,0.048,54.0,256.41,0.036,0.169,0.84,0.006,0.191,63.0
C18,NVD,99.0,1578.0,1505.0,132.0,1100.0,50.0,3796.0,0.156,0.72,0.0609,0.1419,0.048,54.0,231.0,0.022,0.183,0.55,0.004,0.198,67.0
C18,NVD,98.0,1575.0,1505.0,132.0,1050.0,50.0,3800.0,0.163,0.72,0.0609,0.1419,0.048,54.0,188.1,0.023,0.187,0.54,0.007,0.158,63.0
C18,NVD,99.0,1575.0,1505.0,132.0,870.0,50.0,3440.0,0.166,0.72,0.0609,0.1419,0.048,54.0,207.9,0.023,0.188,0.52,0.0089,0.166,61.0
C18,NVD,75.0,1565.0,1505.0,132.0,870.0,50.0,4190.0,0.165,0.72,0.0609,0.1419,0.048,54.0,171.6,0.029,0.183,0.53,0.0149,0.127,63.0
C18,NVD,103.0,1563.0,1505.0,132.0,950.0,50.0,4060.0,0.19,0.72,0.0609,0.1419,0.048,54.0,191.4,0.016,0.19,0.53,0.0129,0.268,66.0
C18,NVD,98.0,1567.0,1532.0,132.0,1150.0,50.0,3999.0,0.349,0.72,0.0609,0.1419,0.048,54.0,244.2,0.026,0.192,0.54,0.004,0.165,67.0
C18,NVD,96.0,1570.0,1505.0,132.0,955.0,50.0,4177.0,0.35,0.72,0.0609,0.1419,0.048,54.0,176.55,0.022,0.193,0.53,0.012,0.125,67.0
JSPHTLSV,NVD,97.0,1585.0,1505.0,132.0,900.0,50.0,4140.0,0.554,0.72,0.0609,0.1419,0.048,54.0,219.78,0.033,0.182,1.27,0.0109,0.226,61.0
JSPHTLSV,NVD,98.0,1580.0,1505.0,132.0,1200.0,50.0,3905.0,0.552,0.72,0.0609,0.1419,0.048,54.0,191.4,0.027,0.194,1.27,0.0129,0.225,66.0
SAE4135,VD,93.0,1585.0,1505.0,132.0,1200.0,50.0,3661.0,0.577,0.72,0.0609,0.1419,0.048,54.0,211.2,0.026,0.347,0.77,0.004,0.247,61.0
SAE4135,VD,95.0,1580.0,1505.0,132.0,1100.0,50.0,3627.0,0.599,0.72,0.0609,0.1419,0.048,54.0,165.0,0.031,0.359,0.76,0.003,0.248,67.0
SAE4135,VD,98.0,1560.0,1505.0,132.0,1250.0,50.0,3460.0,0.617,0.72,0.0609,0.1419,0.048,54.0,303.6,0.029,0.345,0.77,0.003,0.26,58.0
SAE4135,VD,102.0,1565.0,1505.0,132.0,1200.0,50.0,3738.0,0.605,0.72,0.0609,0.1419,0.048,54.0,204.6,0.034,0.349,0.77,0.005,0.263,66.0
US1,VD,96.0,1615.0,1505.0,132.0,1150.0,50.0,3831.0,1.119,0.72,0.0609,0.1419,0.048,54.0,234.3,0.031,0.139,0.68,0.003,0.225,74.0
SAE4135,VD,100.0,1567.0,1505.0,132.0,1550.0,50.0,4024.0,0.425,0.72,0.0609,0.1419,0.048,54.0,313.5,0.036,0.347,0.77,0.003,0.271,61.0
US1,VD,104.0,1600.0,1505.0,132.0,1550.0,50.0,4320.0,0.121,0.72,0.0609,0.1419,0.048,54.0,257.4,0.032,0.149,0.69,0.004,0.198,57.0
S275LS,NVD,93.0,1610.0,1505.0,132.0,1150.0,50.0,3667.0,0.143,0.72,0.0609,0.1419,0.048,54.0,300.3,0.033,0.157,0.72,0.004,0.1779,64.0
US1,VD,99.0,1595.0,1505.0,176.0,1350.0,50.0,3936.0,0.16,0.72,0.0609,0.1419,0.048,54.0,314.6,0.032,0.138,0.68,0.002,0.2419,60.0
C18,NVD,114.0,1580.0,1505.0,176.0,1200.0,50.0,3845.0,0.169,0.72,0.0609,0.1419,0.048,54.0,317.9,0.019,0.183,0.53,0.004,0.129,64.0
US1,VD,99.0,1590.0,1505.0,176.0,1350.0,50.0,4675.0,0.173,0.72,0.0609,0.1419,0.048,54.0,294.8,0.031,0.146,0.69,0.003,0.2,54.0
C18,NVD,97.0,1585.0,1505.0,176.0,1250.0,50.0,4153.0,0.057,0.72,0.0609,0.1419,0.048,54.0,218.9,0.035,0.19,0.55,0.0179,0.1489,60.0
US1,VD,99.0,1595.0,1505.0,176.0,1350.0,50.0,5021.0,0.118,0.72,0.0609,0.1419,0.048,54.0,327.8,0.038,0.136,0.71,0.004,0.214,54.0
US1,VD,101.0,1590.0,1505.0,176.0,1450.0,50.0,4491.0,0.613,0.72,0.0609,0.1419,0.048,54.0,332.75,0.035,0.138,0.71,0.005,0.219,61.0
US1,VD,99.0,1590.0,1505.0,176.0,1550.0,50.0,3916.0,0.614,0.72,0.0609,0.1419,0.048,54.0,258.5,0.037,0.152,0.67,0.003,0.2059,57.0
C18,NVD,99.0,1570.0,1505.0,176.0,1250.0,50.0,4463.0,0.617,0.72,0.0609,0.1419,0.048,54.0,218.9,0.02,0.178,0.52,0.005,0.136,64.0
US1,VD,95.0,1590.0,1505.0,176.0,1500.0,50.0,4716.0,0.616,0.72,0.0609,0.1419,0.048,54.0,282.26,0.036,0.145,0.69,0.003,0.2059,60.0
C18,NVD,104.0,1585.0,1505.0,176.0,1100.0,50.0,4742.0,0.804,0.72,0.0609,0.1419,0.048,54.0,242.0,0.024,0.172,0.52,0.007,0.185,64.0
US1,VD,99.0,1582.0,1505.0,176.0,1450.0,50.0,4420.0,0.073,0.72,0.0609,0.1419,0.048,54.0,355.52,0.021,0.15,0.7,0.002,0.226,67.0
US1,VD,93.0,1575.0,1505.0,176.0,1200.0,50.0,4311.0,0.082,0.72,0.0609,0.1419,0.048,54.0,258.5,0.031,0.138,0.7,0.002,0.247,63.0
USAC(D1),VD,102.0,1560.0,1505.0,120.0,1600.0,50.0,4774.0,0.156,0.72,0.0609,0.1419,0.048,54.0,318.0,0.031,0.354,0.7,0.001,0.264,61.0
USAC(D1),VD,101.0,1575.0,1505.0,120.0,1550.0,50.0,3443.0,0.16,0.72,0.0609,0.1419,0.048,54.0,237.15,0.034,0.355,0.7,0.001,0.28,61.0
S275LS,NVD,95.0,1605.0,1505.0,176.0,1100.0,50.0,3464.0,0.169,0.72,0.0609,0.1419,0.048,54.0,265.1,0.031,0.167,0.7,0.005,0.19,64.0
S275LS,NVD,97.0,1574.0,1505.0,176.0,1100.0,50.0,4537.0,0.169,0.72,0.0609,0.1419,0.048,54.0,232.1,0.031,0.167,0.72,0.005,0.214,66.0
S275LS,NVD,98.0,1580.0,1505.0,176.0,1100.0,50.0,3991.0,0.684,0.72,0.0609,0.1419,0.048,54.0,209.66,0.029,0.159,0.72,0.004,0.2109,63.0
S275LS,NVD,106.0,1578.0,1523.0,176.0,1000.0,50.0,4080.0,0.076,0.72,0.0609,0.1419,0.048,54.0,242.0,0.039,0.167,0.72,0.005,0.2039,64.0
S27SLS,NVD,103.0,1580.0,1534.0,176.0,950.0,50.0,4255.0,0.148,0.72,0.0609,0.1419,0.048,54.0,245.3,0.035,0.159,0.72,0.007,0.202,63.0
S27SLS,NVD,110.0,1585.0,1505.0,176.0,1050.0,50.0,4394.0,0.163,0.72,0.0609,0.1419,0.048,54.0,278.3,0.042,0.17,0.76,0.0129,0.201,67.0
S27SLS,NVD,100.0,1585.0,1505.0,176.0,1160.0,50.0,2279.0,0.171,0.72,0.0609,0.1419,0.048,54.0,387.2,0.035,0.167,0.73,0.01,0.187,67.0
HC56AX,VD,94.0,1570.0,1505.0,0.0,1000.0,50.0,4260.0,0.485,0.72,0.0609,0.1419,0.048,54.0,0.0,0.006,0.556,0.55,0.005,0.2049,55.0
HC56AX,VD,98.0,1540.0,1505.0,0.0,1050.0,50.0,3894.0,0.082,0.72,0.0609,0.1419,0.048,54.0,0.0,0.004,0.578,0.51,0.005,0.188,61.0
JSPHTHSV,NVD,97.0,1545.0,1505.0,176.0,1200.0,50.0,3972.0,0.457,0.72,0.0609,0.1419,0.048,54.0,258.5,0.042,0.183,1.33,0.003,0.169,67.0
HC56AX,VD,96.0,1545.0,1505.0,0.0,1100.0,100.0,4059.0,0.574,0.72,0.0609,0.1419,0.048,54.0,0.0,0.007,0.546,0.55,0.01,0.2059,60.0
JSPHTHSV,NVD,104.0,1594.0,1505.0,176.0,1150.0,50.0,3544.0,0.595,0.72,0.0609,0.1419,0.048,54.0,248.6,0.027,0.192,1.33,0.005,0.189,67.0
S275HS,NVD,104.0,1585.0,1505.0,176.0,1100.0,100.0,4058.0,0.596,0.72,0.0609,0.1419,0.048,54.0,275.0,0.031,0.153,0.84,0.002,0.2119,71.0
JSPHTHSV,NVD,100.0,1580.0,1505.0,176.0,1200.0,50.0,3458.0,0.608,0.72,0.0609,0.1419,0.048,54.0,217.25,0.038,0.178,1.28,0.016,0.188,70.0
JSPHTHSV,NVD,99.0,1585.0,1505.0,176.0,1100.0,100.0,3681.0,0.877,0.72,0.0609,0.1419,0.048,54.0,235.4,0.032,0.194,1.33,0.006,0.201,70.0
S275HS,NVD,96.0,1580.0,1505.0,176.0,1150.0,50.0,3779.0,0.292,0.72,0.0609,0.1419,0.048,54.0,284.9,0.034,0.168,0.82,0.007,0.199,61.0
HC36\40,NVD,100.0,1587.0,1505.0,44.0,1000.0,150.0,3801.0,0.095,0.72,0.0609,0.1419,0.048,54.0,44.0,0.005,0.368,0.63,0.004,0.1459,64.0
S275HS,NVD,101.0,1577.0,1505.0,176.0,1250.0,50.0,4142.0,0.162,0.72,0.0609,0.1419,0.048,54.0,278.3,0.045,0.175,0.84,0.01,0.2119,57.0
HC36\40,NVD,105.0,1580.0,1505.0,44.0,1020.0,50.0,3473.0,0.609,0.72,0.0609,0.1419,0.048,54.0,44.0,0.007,0.367,0.63,0.006,0.155,64.0
S275HS,NVD,95.0,1585.0,1505.0,176.0,1150.0,50.0,3577.0,0.611,0.72,0.0609,0.1419,0.048,54.0,242.0,0.03,0.165,0.82,0.006,0.2089,64.0
HC36\40,NVD,99.0,1580.0,1505.0,44.0,1100.0,100.0,3238.0,0.626,0.72,0.0609,0.1419,0.048,54.0,44.0,0.024,0.361,0.64,0.0179,0.187,67.0
S275HS,NVD,99.0,1580.0,1505.0,176.0,1200.0,50.0,3848.0,0.613,0.72,0.0609,0.1419,0.048,54.0,258.5,0.049,0.155,0.82,0.0219,0.1719,64.0
S275HS,NVD,100.0,1570.0,1505.0,176.0,1100.0,50.0,3515.0,0.607,0.72,0.0609,0.1419,0.048,54.0,242.0,0.038,0.178,0.81,0.01,0.185,64.0
S275HS,NVD,102.0,1610.0,1505.0,132.0,1050.0,50.0,3657.0,0.13,0.72,0.0609,0.1419,0.048,54.0,254.1,0.037,0.164,0.82,0.002,0.16,67.0
HC78BX,VD,94.0,1555.0,1505.0,0.0,1200.0,50.0,3340.0,0.111,0.72,0.0609,0.1419,0.048,54.0,0.0,0.007,0.767,0.73,0.0089,0.219,61.0
S275HS,NVD,60.0,1585.0,1505.0,110.0,1150.0,25.0,3299.0,0.532,0.72,0.0609,0.1419,0.048,54.0,209.0,0.026,0.177,0.81,0.008,0.162,67.0
HC78BX,VD,97.0,1535.0,1505.0,0.0,1300.0,50.0,3527.0,0.584,0.72,0.0609,0.1419,0.048,54.0,0.0,0.006,0.753,0.73,0.002,0.2119,54.0
HC78BX,VD,102.0,1533.0,1505.0,0.0,1200.0,50.0,4019.0,0.602,0.72,0.0609,0.1419,0.048,54.0,0.0,0.01,0.774,0.74,0.005,0.187,58.0
HC78BX,VD,104.0,1530.0,1505.0,110.0,1000.0,50.0,3539.0,0.605,0.72,0.0609,0.1419,0.048,54.0,110.0,0.005,0.71,0.74,0.003,0.192,61.0
S275HS,NVD,98.0,1575.0,1505.0,132.0,1120.0,50.0,3663.0,0.615,0.72,0.0609,0.1419,0.048,54.0,237.6,0.044,0.169,0.83,0.0109,0.197,63.0
S275HS,NVD,101.0,1580.0,1505.0,132.0,1200.0,50.0,3549.0,0.404,0.72,0.0609,0.1419,0.048,54.0,237.6,0.032,0.177,0.83,0.006,0.194,64.0
S275HS,NVD,98.0,1580.0,1505.0,132.0,1200.0,50.0,3610.0,0.175,0.72,0.0609,0.1419,0.048,54.0,188.1,0.031,0.162,0.82,0.0089,0.2039,70.0
S275HS,NVD,99.0,1590.0,1505.0,132.0,1000.0,50.0,3654.0,0.572,0.72,0.0609,0.1419,0.048,54.0,178.2,0.036,0.159,0.83,0.008,0.19,67.0
JSPHTHS(V)VD,VD,98.0,1580.0,1505.0,132.0,1300.0,50.0,3581.0,0.604,0.72,0.0609,0.1419,0.048,54.0,267.3,0.029,0.182,1.32,0.003,0.217,58.0
JSPHTHS(V)VD,VD,99.0,1575.0,1505.0,132.0,1100.0,50.0,3701.0,0.603,0.72,0.0609,0.1419,0.048,54.0,188.1,0.03,0.189,1.33,0.003,0.197,66.0
JSPHTHS(V)VD,VD,101.0,1572.0,1505.0,132.0,1300.0,50.0,3429.0,0.6,0.72,0.0609,0.1419,0.048,54.0,227.7,0.037,0.18,1.33,0.002,0.201,67.0
HC72BX,VD,102.0,1555.0,1505.0,0.0,950.0,100.0,3771.0,0.328,0.72,0.0609,0.1419,0.048,54.0,0.0,0.003,0.715,0.74,0.003,0.216,60.0
JSPHTHS(V)VD,VD,100.0,1573.0,1505.0,132.0,1100.0,50.0,2950.0,0.077,0.72,0.0609,0.1419,0.048,54.0,231.0,0.033,0.179,1.3,0.002,0.183,58.0
HC72BX,VD,104.0,1535.0,1505.0,0.0,1000.0,100.0,2947.0,0.564,0.72,0.0609,0.1419,0.048,54.0,0.0,0.004,0.719,0.75,0.002,0.192,57.0
JSPHTHS(V)VD,VD,99.0,1570.0,1505.0,132.0,1250.0,50.0,3270.0,0.598,0.72,0.0609,0.1419,0.048,54.0,165.0,0.035,0.179,1.37,0.004,0.233,64.0
JSPHTHS(V)VD,VD,101.0,1565.0,1505.0,156.0,1000.0,100.0,3137.0,0.621,0.72,0.0609,0.1419,0.048,54.0,156.0,0.031,0.187,1.32,0.004,0.195,66.0
JSPHTHSV,NVD,106.0,1580.0,1505.0,132.0,1050.0,50.0,3219.0,0.614,0.72,0.0609,0.1419,0.048,54.0,222.75,0.035,0.182,1.32,0.0089,0.2059,74.0
JSPHTHSV,NVD,97.0,1582.0,1505.0,132.0,1200.0,100.0,3319.0,0.64,0.72,0.0609,0.1419,0.048,54.0,326.7,0.039,0.183,1.35,0.01,0.191,70.0
HC78BX,VD,101.0,1560.0,1505.0,0.0,1100.0,100.0,3793.0,0.117,0.72,0.0609,0.1419,0.048,54.0,0.0,0.005,0.751,0.74,0.003,0.186,61.0
JSPHTHSV,NVD,102.0,1582.0,1505.0,132.0,1200.0,100.0,3605.0,0.599,0.72,0.0609,0.1419,0.048,54.0,313.5,0.029,0.182,1.32,0.004,0.203,71.0
HC78BX,VD,99.0,1530.0,1505.0,0.0,1300.0,50.0,3168.0,0.607,0.72,0.0609,0.1419,0.048,54.0,0.0,0.005,0.758,0.74,0.001,0.182,61.0
HC78BX,VD,101.0,1540.0,1505.0,0.0,1000.0,200.0,3226.0,0.613,0.72,0.0609,0.1419,0.048,54.0,0.0,0.004,0.771,0.74,0.003,0.1759,60.0
HC78BX,VD,99.0,1575.0,1505.0,0.0,1100.0,75.0,3632.0,0.614,0.72,0.0609,0.1419,0.048,54.0,0.0,0.005,0.77,0.73,0.003,0.191,57.0
E450HSV,NVD,102.0,1615.0,1505.0,132.0,1450.0,50.0,3192.0,0.532,0.72,0.0609,0.1419,0.048,54.0,254.1,0.024,0.208,1.59,0.006,0.193,80.0
JSPHTHSV,NVD,102.0,1575.0,1505.0,132.0,1100.0,50.0,3333.0,0.144,0.72,0.0609,0.1419,0.048,54.0,221.1,0.029,0.194,1.34,0.007,0.187,67.0
JSPHTHSV,NVD,105.0,1580.0,1505.0,132.0,1350.0,25.0,3343.0,0.549,0.72,0.0609,0.1419,0.048,54.0,264.0,0.029,0.172,1.33,0.005,0.2129,71.0
JSPHTHSV,NVD,102.0,1580.0,1505.0,132.0,1250.0,25.0,4061.0,0.571,0.72,0.0609,0.1419,0.048,54.0,234.3,0.039,0.18,1.32,0.006,0.223,71.0
JSPHTHSV,NVD,101.0,1580.0,1505.0,132.0,1200.0,50.0,4039.0,0.594,0.72,0.0609,0.1419,0.048,54.0,287.1,0.032,0.184,1.33,0.004,0.199,64.0
SAE1022,VD,100.0,1575.0,1505.0,132.0,1000.0,50.0,3372.0,0.59,0.72,0.0609,0.1419,0.048,54.0,264.0,0.029,0.206,0.82,0.003,0.085,60.0
SAE1022,VD,99.0,1575.0,1505.0,132.0,1200.0,50.0,4046.0,0.593,0.72,0.0609,0.1419,0.048,54.0,363.0,0.036,0.207,0.81,0.004,0.062,63.0
S275HS,NVD,96.0,1580.0,1505.0,132.0,1200.0,25.0,3859.0,0.594,0.72,0.0609,0.1419,0.048,54.0,181.5,0.028,0.197,0.8,0.006,0.0539,64.0
S275HS,NVD,97.0,1575.0,1505.0,132.0,1200.0,25.0,3617.0,0.275,0.72,0.0609,0.1419,0.048,54.0,231.0,0.043,0.169,0.86,0.012,0.189,64.0
S275HS,NVD,98.0,1595.0,1550.0,132.0,1250.0,25.0,3144.0,0.057,0.72,0.0609,0.1419,0.048,54.0,289.08,0.038,0.167,0.84,0.005,0.196,64.0
S275HS,NVD,91.0,1590.0,1505.0,132.0,1300.0,50.0,4405.0,0.52,0.72,0.0609,0.1419,0.048,54.0,214.5,0.037,0.16,0.82,0.004,0.219,64.0
S275HS,NVD,88.0,1610.0,1505.0,132.0,1200.0,25.0,6570.0,0.621,0.72,0.0609,0.1419,0.048,54.0,396.0,0.046,0.169,0.88,0.0149,0.1927,58.0
S275HS,NVD,99.0,1580.0,1505.0,132.0,1320.0,50.0,4452.0,0.617,0.72,0.0609,0.1419,0.048,54.0,323.4,0.03,0.178,0.86,0.005,0.227,58.0
S275HS,NVD,96.0,1585.0,1505.0,132.0,1200.0,50.0,3780.0,0.627,0.72,0.0609,0.1419,0.048,54.0,250.8,0.034,0.159,0.83,0.005,0.203,64.0
AISI12L14,NVD,98.0,1620.0,1505.0,0.0,600.0,50.0,4525.0,0.626,0.72,0.0609,0.1419,0.048,54.0,0.0,0.001,0.08,1.11,0.313,0.029,55.0
S275HS,NVD,101.0,1580.0,1505.0,132.0,1200.0,50.0,3969.0,0.624,0.72,0.0609,0.1419,0.048,54.0,150.15,0.038,0.164,0.82,0.014,0.2079,64.0
AISI12L14,NVD,97.0,1610.0,1505.0,110.0,500.0,50.0,3667.0,0.604,0.72,0.0609,0.1419,0.048,54.0,222.2,0.001,0.079,1.22,0.3479,0.034,58.0
S275HS,NVD,98.0,1580.0,1505.0,132.0,1300.0,50.0,3765.0,0.06,0.72,0.0609,0.1419,0.048,54.0,165.0,0.038,0.172,0.83,0.0129,0.218,64.0
S275HS,NVD,100.0,1580.0,1505.0,132.0,1250.0,50.0,3660.0,0.077,0.72,0.0609,0.1419,0.048,54.0,165.0,0.033,0.161,0.85,0.0149,0.195,64.0
S275HS,NVD,102.0,1575.0,1505.0,132.0,1300.0,50.0,3620.0,0.558,0.72,0.0609,0.1419,0.048,54.0,168.3,0.024,0.156,0.85,0.0089,0.197,66.0
S275HS,NVD,100.0,1580.0,1505.0,132.0,1150.0,50.0,3939.0,0.585,0.72,0.0609,0.1419,0.048,54.0,168.3,0.034,0.159,0.84,0.014,0.2379,64.0
JSPHTHS(V),NVD,93.0,1573.0,1505.0,132.0,1300.0,50.0,4007.0,0.596,0.72,0.0609,0.1419,0.048,54.0,188.1,0.029,0.183,1.32,0.005,0.2039,64.0
JSPHTHS(V),NVD,96.0,1580.0,1505.0,132.0,1100.0,50.0,3722.0,0.622,0.72,0.0609,0.1419,0.048,54.0,151.8,0.04,0.177,1.32,0.007,0.2349,67.0
SAE4135,VD,99.0,1590.0,1505.0,156.0,1200.0,50.0,3910.0,0.607,0.72,0.0609,0.1419,0.048,54.0,288.0,0.036,0.344,0.77,0.005,0.2349,64.0
JSPHTHSV,NVD,97.0,1580.0,1505.0,132.0,1200.0,50.0,3655.0,0.022,0.72,0.0609,0.1419,0.048,54.0,184.8,0.03,0.177,1.31,0.008,0.201,66.0
JSPHTHSV,NVD,99.0,1575.0,1505.0,132.0,1300.0,25.0,3483.0,0.137,0.72,0.0609,0.1419,0.048,54.0,390.4,0.026,0.188,1.31,0.007,0.19,66.0
JSPHTHSV,NVD,98.0,1578.0,1505.0,132.0,1100.0,25.0,3578.0,0.162,0.72,0.0609,0.1419,0.048,54.0,286.45,0.036,0.18,1.34,0.005,0.198,67.0
JSPHTHSV,NVD,104.0,1580.0,1505.0,132.0,1300.0,25.0,3430.0,0.18,0.98,0.0729,0.157,0.058,57.0,354.1,0.028,0.202,1.33,0.004,0.2049,64.0
SAE4140,VD,102.0,1580.0,1505.0,132.0,1550.0,25.0,3417.0,0.187,0.66,0.0749,0.13,0.087,58.0,340.9,0.034,0.376,0.83,0.003,0.2409,61.0
JSPHTHSV,NVD,106.0,1575.0,1505.0,132.0,1200.0,25.0,3507.0,0.186,0.97,0.063,0.156,0.035,55.0,357.4,0.038,0.183,1.34,0.0089,0.231,68.0
SAE4140,VD,102.0,1565.0,1505.0,132.0,1350.0,25.0,3691.0,0.707,0.63,0.0599,0.1469,0.097,55.0,331.0,0.031,0.397,0.85,0.002,0.262,60.0
JSPHTHSV,NVD,99.0,1575.0,1505.0,132.0,1450.0,25.0,3997.0,0.076,0.59,0.0729,0.134,0.112,53.0,258.4,0.043,0.191,1.33,0.0109,0.189,64.0
SAE4140,VD,106.0,1555.0,1505.0,132.0,1400.0,25.0,4137.0,0.131,0.59,0.068,0.12,0.096,57.0,345.19,0.035,0.396,0.83,0.004,0.2929,61.0
SAE4140,VD,104.0,1559.0,1505.0,132.0,1600.0,25.0,3807.0,0.16,0.59,0.067,0.128,0.115,53.0,331.0,0.035,0.385,0.84,0.004,0.2439,64.0
SAE4140,VD,97.0,1560.0,1505.0,132.0,1200.0,25.0,3295.0,0.182,0.59,0.065,0.134,0.126,53.0,298.0,0.038,0.4,0.83,0.004,0.2129,67.0
JSPHTHSV,NVD,112.0,1570.0,1505.0,132.0,1350.0,25.0,3634.0,0.193,0.54,0.0739,0.117,0.101,51.0,293.05,0.035,0.188,1.32,0.005,0.2039,67.0
15B25,VD,81.0,1590.0,1505.0,132.0,1200.0,25.0,4064.0,0.194,0.83,0.064,0.1189,0.044,51.0,413.5,0.037,0.258,1.0,0.005,0.219,66.0
SAE15B25,VD,99.0,1575.0,1505.0,132.0,1300.0,25.0,4057.0,0.194,0.68,0.0739,0.128,0.129,51.0,298.0,0.036,0.26,0.97,0.004,0.188,58.0
JSPHTHSV,NVD,110.0,1582.0,1505.0,144.0,1050.0,25.0,3799.0,0.713,0.95,0.0449,0.1459,0.063,51.0,293.5,0.036,0.181,1.32,0.006,0.2109,64.0
SAE15B25,VD,100.0,1574.0,1505.0,144.0,1200.0,25.0,2961.0,0.036,0.65,0.0439,0.1019,0.055,57.0,369.4,0.034,0.256,0.97,0.003,0.182,60.0
SAE15B25,VD,87.0,1575.0,1505.0,132.0,1400.0,25.0,4688.0,0.088,0.69,0.062,0.081,0.01,54.0,370.6,0.036,0.255,0.96,0.004,0.1769,57.0
SAE15B25,VD,93.0,1580.0,1505.0,132.0,1250.0,25.0,3234.0,0.585,0.67,0.0529,0.107,0.022,58.0,314.5,0.034,0.256,0.97,0.004,0.183,61.0
JSPHTHSV,NVD,105.0,1612.0,1505.0,132.0,1100.0,25.0,3969.0,0.602,0.97,0.065,0.1479,0.08,54.0,288.1,0.032,0.187,1.35,0.006,0.2109,66.0
SAE15B25,VD,95.0,1580.0,1505.0,132.0,1400.0,25.0,4402.0,0.616,0.64,0.065,0.125,0.142,57.0,265.0,0.041,0.277,1.02,0.01,0.188,58.0
SAE15B25,VD,99.0,1575.0,1505.0,132.0,1250.0,25.0,3485.0,0.603,0.69,0.065,0.0909,0.042,50.0,281.5,0.032,0.256,0.98,0.004,0.192,58.0
JSPHTHSV,NVD,92.0,1570.0,1505.0,132.0,1300.0,25.0,3641.0,0.481,0.71,0.0599,0.112,0.099,50.0,281.5,0.036,0.175,1.34,0.01,0.1809,64.0
SAE15B25,VD,100.0,1572.0,1505.0,132.0,1450.0,25.0,3583.0,0.043,0.88,0.0589,0.137,0.04,48.0,314.5,0.029,0.25,0.97,0.003,0.1739,61.0
SAE15B25,VD,102.0,1570.0,1505.0,132.0,1200.0,25.0,3731.0,0.088,0.82,0.063,0.138,0.092,51.0,291.4,0.031,0.246,0.97,0.004,0.196,64.0
JSPHTHSV,NVD,100.0,1578.0,1505.0,132.0,1100.0,25.0,3922.0,0.16,0.79,0.0529,0.136,0.022,54.0,377.2,0.027,0.194,1.36,0.003,0.222,66.0
JSPHTHSV,NVD,99.0,1575.0,1505.0,132.0,1320.0,25.0,3650.0,0.166,1.16,0.0599,0.198,0.076,51.0,288.1,0.029,0.184,1.34,0.008,0.218,64.0
JSPHTHSV,NVD,101.0,1575.0,1505.0,132.0,1250.0,25.0,3620.0,0.176,1.09,0.056,0.156,0.094,51.0,281.5,0.036,0.178,1.33,0.0109,0.218,67.0
JSPHTHSV,NVD,96.0,1565.0,1505.0,132.0,1200.0,25.0,3451.0,0.189,1.13,0.063,0.168,0.046,54.0,314.5,0.026,0.187,1.35,0.007,0.216,64.0
JSPHTHSV,NVD,100.0,1580.0,1505.0,132.0,1050.0,25.0,3840.0,0.193,1.07,0.0589,0.1449,0.012,54.0,400.3,0.031,0.176,1.34,0.005,0.192,66.0
AISI12L14,NVD,99.0,1615.0,1505.0,0.0,500.0,25.0,3617.0,0.768,0.84,0.339,0.0749,0.48,51.0,100.0,0.002,0.078,1.16,0.307,0.02,64.0
JSPHTHSV,NVD,100.0,1580.0,1505.0,132.0,1250.0,25.0,3734.0,0.076,1.0,0.062,0.165,0.092,54.0,255.1,0.034,0.183,1.34,0.0109,0.197,63.0
JSPHTHSV,NVD,98.0,1580.0,1505.0,132.0,1300.0,25.0,3532.0,0.141,1.08,0.065,0.154,0.063,53.0,281.5,0.028,0.188,1.37,0.0089,0.215,63.0
JSPHTHSV,NVD,97.0,1578.0,1505.0,132.0,1000.0,25.0,3755.0,0.189,1.16,0.0719,0.184,0.129,54.0,241.9,0.034,0.184,1.32,0.008,0.224,61.0
JSPHTHSV,NVD,101.0,1580.0,1505.0,132.0,1200.0,25.0,3740.0,0.199,1.11,0.05,0.167,0.128,51.0,258.4,0.035,0.185,1.33,0.006,0.197,64.0
SAE10B35S3,VD,106.0,1588.0,1505.0,110.0,1200.0,25.0,3924.0,0.192,0.54,0.0439,0.1189,0.043,50.0,424.5,0.036,0.335,0.81,0.003,0.196,61.0
JSPHTHSV,NVD,104.0,1580.0,1505.0,110.0,1300.0,25.0,3871.0,0.077,1.03,0.042,0.157,0.012,53.0,337.05,0.04,0.179,1.35,0.0089,0.2119,71.0
JSPHTHSV,NVD,108.0,1590.0,1505.0,132.0,1200.0,25.0,3276.0,0.073,0.91,0.057,0.108,0.011,51.0,406.9,0.033,0.186,1.32,0.006,0.2059,63.0
SAE10B35S3,VD,92.0,1565.0,1505.0,132.0,1400.0,25.0,3962.0,0.148,0.6,0.056,0.125,0.09,47.0,347.5,0.036,0.354,0.82,0.003,0.228,61.0
SAE10B35S4,VD,93.0,1565.0,1505.0,132.0,1500.0,25.0,3826.0,0.155,0.55,0.0519,0.096,0.016,44.0,413.5,0.036,0.338,0.79,0.005,0.2129,58.0
JSPHTHSV,NVD,100.0,1580.0,1505.0,132.0,1500.0,25.0,3028.0,0.163,1.01,0.049,0.131,0.057,45.0,314.5,0.033,0.183,1.34,0.008,0.1739,61.0
JSPHTHSV,NVD,99.0,1580.0,1505.0,132.0,1320.0,25.0,3202.0,0.167,1.03,0.047,0.139,0.029,54.0,340.9,0.034,0.184,1.34,0.01,0.187,64.0
SAE10B35SS,VD,94.0,1568.0,1505.0,132.0,1400.0,25.0,3972.0,0.512,0.51,0.0509,0.1179,0.02,43.0,367.3,0.039,0.32,0.77,0.003,0.201,57.0
SAE10B35SS,VD,95.0,1565.0,1505.0,132.0,1430.0,25.0,3034.0,0.037,0.54,0.0529,0.117,0.108,47.0,314.5,0.033,0.315,0.77,0.002,0.199,57.0
JSPHTHSV,NVD,99.0,1615.0,1505.0,132.0,1200.0,25.0,3431.0,0.068,1.08,0.0509,0.169,0.123,61.0,284.8,0.025,0.177,1.31,0.004,0.202,64.0
SAE10B35SS,VD,97.0,1580.0,1505.0,132.0,1450.0,25.0,3757.0,0.188,0.58,0.055,0.127,0.097,48.0,283.15,0.022,0.309,0.76,0.003,0.1799,54.0
JSPHTHSV(VD),VD,97.0,1578.0,1505.0,132.0,1250.0,25.0,3505.0,0.222,1.15,0.0509,0.1789,0.076,51.0,298.0,0.035,0.187,1.31,0.004,0.227,60.0
JSPHTHSV(VD),VD,94.0,1580.0,1505.0,132.0,1200.0,25.0,3929.0,0.224,0.54,0.0509,0.12,0.115,44.0,265.0,0.035,0.189,1.32,0.006,0.2,60.0
JSPHTHSV(VD),VD,103.0,1580.0,1505.0,132.0,1300.0,25.0,3692.0,0.229,1.0,0.0539,0.125,0.014,55.0,380.5,0.03,0.184,1.31,0.004,0.253,73.0
JSPHTHSV,NVD,99.0,1590.0,1505.0,132.0,1250.0,25.0,3546.0,0.239,1.05,0.0599,0.1409,0.06,51.0,321.1,0.024,0.175,1.33,0.007,0.2109,64.0
AISI12L14-1,NVD,99.0,1615.0,1505.0,0.0,600.0,25.0,3530.0,0.032,0.68,0.315,0.101,0.373,55.0,100.0,0.001,0.084,1.22,0.3029,0.034,61.0
AISI12L14-1,NVD,97.0,1610.0,1505.0,132.0,600.0,25.0,3567.0,0.06,0.71,0.3629,0.098,0.434,58.0,232.0,0.001,0.077,1.17,0.309,0.0439,64.0
JSPHTHSV,NVD,104.0,1590.0,1505.0,132.0,1250.0,25.0,3461.0,0.11,0.96,0.0589,0.139,0.032,57.0,350.8,0.032,0.175,1.32,0.0089,0.2089,58.0
JSPHTHSV,NVD,101.0,1595.0,1505.0,132.0,1300.0,25.0,3462.0,0.138,0.97,0.0519,0.153,0.073,57.0,291.4,0.051,0.195,1.31,0.017,0.2069,61.0
JSPHTHSV,NVD,99.0,1590.0,1505.0,144.0,1000.0,25.0,3601.0,0.145,1.1,0.0529,0.168,0.08,48.0,277.0,0.035,0.184,1.33,0.0109,0.184,64.0
JSPHTHSV,NVD,98.0,1585.0,1505.0,110.0,1100.0,25.0,3559.0,0.167,1.11,0.065,0.1409,0.046,57.0,295.8,0.032,0.177,1.29,0.01,0.1821,64.0
JSPHTHSV(VD),VD,101.0,1580.0,1505.0,132.0,1100.0,25.0,3666.0,0.448,1.12,0.064,0.193,0.315,61.0,354.1,0.036,0.178,1.32,0.007,0.2039,63.0
JSPHTHSV,NVD,102.0,1578.0,1505.0,110.0,1100.0,25.0,3403.0,0.061,0.57,0.063,0.134,0.103,51.0,289.2,0.031,0.184,1.32,0.005,0.188,67.0
SAE10B35HS,VD,92.0,1590.0,1505.0,154.0,1200.0,25.0,3577.0,0.207,0.6,0.07,0.14,0.112,64.0,353.0,0.03,0.314,0.77,0.004,0.215,61.0
SAE10B35HS,VD,93.0,1580.0,1505.0,154.0,1300.0,25.0,3668.0,0.203,0.63,0.0709,0.1479,0.097,63.0,293.6,0.039,0.338,0.78,0.0089,0.198,58.0
SAE10B35HS,VD,91.0,1570.0,1505.0,154.0,1250.0,25.0,3434.0,0.214,0.65,0.064,0.138,0.149,54.0,310.1,0.032,0.327,0.81,0.004,0.2049,60.0
JSPHTHSV,NVD,100.0,1578.0,1505.0,88.0,1000.0,25.0,3647.0,0.224,1.11,0.0449,0.153,0.0,51.0,313.4,0.049,0.183,1.35,0.0109,0.19,66.0
JSPHTHSV,NVD,100.0,1580.0,1505.0,154.0,1000.0,25.0,3647.0,0.027,1.02,0.0509,0.164,0.018,50.0,353.0,0.031,0.179,1.32,0.0089,0.2099,64.0
JSPHTHSV,NVD,100.0,1580.0,1505.0,178.0,900.0,25.0,3647.0,0.071,1.02,0.0449,0.153,0.011,51.0,391.52,0.035,0.186,1.36,0.01,0.2409,67.0
SAE1541,VD,100.0,1580.0,1505.0,178.0,800.0,25.0,3647.0,0.148,1.07,0.049,0.168,0.596,51.0,377.0,0.032,0.383,1.55,0.004,0.229,58.0
SAE1541,VD,100.0,1560.0,1505.0,178.0,1020.0,25.0,3647.0,0.172,1.01,0.058,0.121,0.011,57.0,311.0,0.034,0.394,1.53,0.003,0.188,63.0
SAE1541,VD,100.0,1565.0,1505.0,178.0,900.0,25.0,3647.0,0.176,1.17,0.0459,0.1739,0.048,51.0,329.15,0.034,0.407,1.56,0.003,0.2049,61.0
SAE1541,VD,100.0,1560.0,1505.0,178.0,900.0,25.0,3647.0,0.627,1.14,0.034,0.168,0.035,51.0,311.0,0.024,0.398,1.53,0.006,0.2399,57.0
E450HS(V),NVD,100.0,1570.0,1505.0,178.0,1000.0,25.0,3647.0,0.078,1.19,0.0359,0.164,0.028,51.0,363.8,0.028,0.197,1.65,0.0089,0.184,94.0
E450HS(V),NVD,100.0,1610.0,1505.0,132.0,1250.0,25.0,3647.0,0.139,1.11,0.033,0.1769,0.051,51.0,316.15,0.032,0.194,1.63,0.004,0.1719,80.0
SAE1541,VD,100.0,1560.0,1505.0,156.0,900.0,25.0,3647.0,0.152,1.02,0.041,0.1409,0.09,53.0,289.0,0.038,0.384,1.57,0.004,0.2379,61.0
SAE1541,VD,100.0,1560.0,1505.0,178.0,1000.0,25.0,3647.0,0.158,1.04,0.035,0.163,0.123,51.0,311.0,0.039,0.424,1.56,0.003,0.2119,61.0
E450HS(V),NVD,100.0,1580.0,1522.0,178.0,1200.0,25.0,3647.0,0.167,1.0,0.0459,0.1789,0.069,60.0,362.15,0.03,0.201,1.61,0.005,0.22,94.0
E450HS(V),NVD,100.0,1578.0,1505.0,178.0,1100.0,25.0,3647.0,0.43,1.0,0.0463,0.1793,0.069,60.0,350.6,0.036,0.187,1.6,0.004,0.221,83.0
HC78ACRX,VD,99.0,1555.0,1505.0,0.0,950.0,25.0,3647.0,0.041,0.44,0.056,0.082,0.001,47.0,100.0,0.003,0.77,0.54,0.007,0.2109,61.0
HC78ACRX,VD,107.0,1530.0,1505.0,0.0,1050.0,25.0,3967.0,0.088,0.43,0.041,0.126,0.001,47.0,100.0,0.002,0.755,0.54,0.006,0.1719,60.0
E450HS(V),NVD,99.0,1575.0,1505.0,178.0,1050.0,25.0,3688.0,0.14,1.1,0.0519,0.163,0.014,47.0,428.81,0.031,0.192,1.62,0.004,0.215,70.0
HC78ACRX,VD,99.0,1530.0,1505.0,0.0,1100.0,25.0,3606.0,0.15,0.42,0.0509,0.1469,0.001,47.0,100.0,0.004,0.77,0.53,0.007,0.1719,53.0
E450HS(V),NVD,93.0,1580.0,1505.0,178.0,1350.0,25.0,3763.0,0.163,1.0,0.056,0.156,0.032,54.0,409.67,0.03,0.186,1.64,0.006,0.191,71.0
E450HS(V),NVD,103.0,1575.0,1505.0,178.0,1200.0,25.0,4196.0,0.166,1.08,0.062,0.164,0.04,54.0,411.65,0.035,0.195,1.61,0.008,0.2049,80.0
E450HS(V),NVD,96.0,1578.0,1505.0,178.0,1200.0,25.0,4142.0,0.52,1.17,0.055,0.191,0.044,61.0,369.41,0.039,0.195,1.62,0.0089,0.192,77.0
E450HS(V),NVD,100.0,1588.0,1505.0,178.0,1320.0,25.0,3726.0,0.109,1.15,0.0599,0.182,0.027,58.0,344.0,0.038,0.197,1.63,0.0089,0.222,80.0
SAE1022,VD,100.0,1610.0,1505.0,178.0,1320.0,25.0,4023.0,0.098,0.38,0.0539,0.0509,0.011,51.0,426.5,0.04,0.209,0.86,0.005,0.0589,68.0
E450HS(V),NVD,100.0,1575.0,1505.0,178.0,1100.0,25.0,3632.0,0.131,0.89,0.05,0.1419,0.026,43.0,419.9,0.036,0.193,1.62,0.006,0.196,86.0
SAE1022,VD,99.0,1580.0,1505.0,232.0,1500.0,25.0,4050.0,0.153,0.66,0.0519,0.041,0.035,57.0,332.0,0.043,0.208,0.85,0.006,0.0509,61.0
JSPHTHSV,NVD,107.0,1585.0,1505.0,178.0,1450.0,25.0,3137.0,0.169,1.2,0.0539,0.1759,0.02,54.0,278.0,0.029,0.183,1.33,0.006,0.218,66.0
JSPHTHSV,NVD,99.0,1585.0,1505.0,178.0,1200.0,25.0,3865.0,0.173,1.17,0.0529,0.184,0.04,63.0,353.9,0.034,0.186,1.34,0.0109,0.2119,66.0
JSPHTHSV,NVD,99.0,1577.0,1505.0,178.0,1150.0,25.0,3679.0,0.048,1.1,0.068,0.1489,0.006,50.0,446.3,0.03,0.179,1.33,0.005,0.197,70.0
EN8D,VD,93.0,1585.0,1505.0,178.0,1250.0,25.0,3909.0,0.064,0.28,0.065,0.0519,0.022,47.0,459.5,0.038,0.42,0.78,0.005,0.184,63.0
JSPHTHSV,NVD,103.0,1578.0,1505.0,178.0,1150.0,25.0,4057.0,0.157,1.06,0.069,0.1779,0.052,51.0,370.4,0.042,0.181,1.32,0.0109,0.2099,64.0
E410HSV(VD),VD,96.0,1585.0,1505.0,178.0,1300.0,25.0,3548.0,0.163,0.66,0.0719,0.159,0.075,63.0,327.5,0.034,0.191,1.52,0.004,0.228,71.0
EN8D,VD,100.0,1562.0,1505.0,178.0,1250.0,25.0,3554.0,0.163,0.65,0.066,0.157,0.088,54.0,360.5,0.029,0.42,0.76,0.004,0.197,60.0
S275HS,NVD,100.0,1615.0,1505.0,110.0,950.0,25.0,3256.0,0.171,0.71,0.0719,0.161,0.047,60.0,318.9,0.034,0.169,0.84,0.0089,0.189,66.0
EN8D,VD,100.0,1570.0,1505.0,156.0,1020.0,25.0,3710.0,0.46,0.63,0.0749,0.1469,0.053,51.0,305.5,0.036,0.41,0.76,0.004,0.169,57.0
EN8D,VD,99.0,1560.0,1505.0,156.0,1000.0,25.0,3580.0,0.091,0.65,0.058,0.129,0.026,48.0,358.3,0.033,0.41,0.76,0.005,0.1925,61.0
EN8D,VD,107.0,1562.0,1505.0,110.0,1050.0,25.0,3877.0,0.15,0.6,0.065,0.13,0.023,51.0,375.0,0.034,0.425,0.78,0.004,0.182,61.0
EN8D,VD,99.0,1560.0,1505.0,132.0,1150.0,25.0,3743.0,0.152,0.6,0.056,0.137,0.014,53.0,331.0,0.03,0.435,0.77,0.003,0.219,60.0
S275HS ,NVD,99.0,1580.0,1505.0,132.0,1050.0,25.0,3799.0,0.164,0.58,0.05,0.134,0.071,51.0,271.6,0.027,0.157,0.83,0.005,0.199,64.0
EN8D,VD,93.0,1560.0,1505.0,132.0,1000.0,25.0,3819.0,0.172,0.61,0.058,0.14,0.073,51.0,307.9,0.027,0.404,0.76,0.003,0.2059,61.0
S275HS,NVD,103.0,1585.0,1505.0,132.0,1400.0,25.0,3647.0,0.179,0.6,0.062,0.13,0.058,51.0,314.5,0.032,0.152,0.81,0.0089,0.182,63.0
S275HS,NVD,96.0,1580.0,1505.0,110.0,1200.0,25.0,3647.0,0.301,0.62,0.0539,0.14,0.085,57.0,255.21,0.036,0.161,0.83,0.004,0.203,63.0
JSPHTHSV,NVD,100.0,1580.0,1505.0,178.0,1150.0,25.0,3647.0,0.119,0.61,0.0589,0.14,0.097,51.0,347.3,0.037,0.181,1.31,0.005,0.214,61.0
SAE4140,VD,100.0,1580.0,1505.0,178.0,1300.0,25.0,3647.0,0.11,0.66,0.047,0.1469,0.05,51.0,355.55,0.034,0.398,0.85,0.004,0.255,63.0
JSPHTHSV,NVD,100.0,1585.0,1505.0,132.0,1150.0,25.0,3647.0,0.172,1.15,0.048,0.202,0.096,51.0,256.75,0.031,0.185,1.3,0.0089,0.19,66.0
SAE4140,VD,99.0,1563.0,1505.0,178.0,1100.0,25.0,3647.0,0.182,0.6,0.0529,0.138,0.125,58.0,344.0,0.038,0.392,0.84,0.003,0.259,63.0
JSPHTHSV,NVD,107.0,1590.0,1505.0,132.0,1100.0,25.0,3647.0,0.871,1.04,0.0429,0.1809,0.106,51.0,232.0,0.029,0.187,1.31,0.008,0.214,60.0
JSPHTHSV,NVD,99.0,1580.0,1505.0,132.0,1300.0,25.0,3647.0,0.227,1.03,0.05,0.154,0.089,54.0,271.6,0.028,0.183,1.31,0.006,0.191,66.0
SAE15B25,VD,99.0,1595.0,1505.0,178.0,1300.0,25.0,3647.0,0.105,0.74,0.0449,0.105,0.057,51.0,426.5,0.031,0.255,0.97,0.003,0.216,61.0
JSPHTHSV,NVD,93.0,1590.0,1505.0,132.0,1200.0,25.0,3647.0,0.173,0.6,0.0519,0.116,0.044,51.0,321.1,0.025,0.179,1.31,0.005,0.201,64.0
SAE15B25,VD,103.0,1570.0,1505.0,178.0,1300.0,25.0,3647.0,0.175,0.77,0.0509,0.127,0.073,51.0,393.5,0.038,0.257,1.0,0.005,0.183,57.0
SAE15B25,VD,96.0,1565.0,1505.0,132.0,1200.0,25.0,3647.0,0.179,0.64,0.0449,0.138,0.11,54.0,250.15,0.038,0.257,0.96,0.004,0.191,61.0
SAE15B25,VD,100.0,1565.0,1505.0,178.0,1250.0,25.0,3265.0,0.179,0.78,0.055,0.124,0.042,57.0,410.0,0.03,0.251,0.97,0.003,0.191,57.0
SAE15B25,VD,100.0,1565.0,1505.0,144.0,1350.0,25.0,3860.0,1.063,0.76,0.063,0.11,0.018,54.0,353.89,0.035,0.256,0.98,0.003,0.202,54.0
SAE15B25,VD,100.0,1565.0,1505.0,178.0,1600.0,25.0,3942.0,0.047,0.77,0.058,0.129,0.035,43.0,476.0,0.04,0.262,0.97,0.004,0.193,55.0
SAE15B25,VD,99.0,1565.0,1505.0,178.0,1200.0,25.0,3164.0,0.104,0.72,0.0539,0.123,0.054,44.0,387.89,0.033,0.257,1.02,0.003,0.2069,57.0
SAE15B25,VD,107.0,1560.0,1505.0,178.0,1700.0,25.0,3248.0,0.165,0.77,0.04,0.1179,0.005,55.0,459.5,0.034,0.261,0.99,0.002,0.2109,61.0
S275HS,NVD,99.0,1610.0,1580.0,132.0,1250.0,25.0,3694.0,0.158,0.75,0.0529,0.0589,0.052,54.0,385.45,0.038,0.154,0.86,0.012,0.186,64.0
SAE15B25,VD,99.0,1565.0,1505.0,178.0,1200.0,25.0,3697.0,0.175,0.83,0.057,0.151,0.122,51.0,311.0,0.031,0.257,0.96,0.005,0.191,57.0
SAE15B25,VD,93.0,1570.0,1505.0,178.0,1100.0,25.0,3789.0,0.177,0.75,0.055,0.134,0.039,60.0,360.5,0.033,0.257,0.98,0.003,0.2049,64.0
SAE15B25,VD,103.0,1560.0,1505.0,178.0,1200.0,25.0,3932.0,0.03,0.74,0.0509,0.133,0.016,51.0,410.0,0.032,0.253,0.98,0.003,0.203,57.0
S275HS,NVD,96.0,1570.0,1505.0,178.0,1000.0,25.0,3517.0,0.1,0.73,0.062,0.11,0.014,41.0,396.8,0.036,0.167,0.83,0.005,0.2429,61.0
SAE15B25,VD,100.0,1570.0,1505.0,178.0,1300.0,25.0,4210.0,0.127,0.85,0.0609,0.152,0.089,51.0,344.0,0.031,0.255,0.98,0.004,0.183,67.0
S275HS,NVD,100.0,1563.0,1505.0,132.0,1350.0,25.0,4055.0,0.169,0.8,0.081,0.151,0.047,44.0,328.36,0.037,0.161,0.83,0.007,0.1789,68.0
S275HS,NVD,100.0,1578.0,1505.0,132.0,1350.0,25.0,3728.0,0.165,0.6,0.067,0.112,0.013,44.0,350.8,0.034,0.173,0.82,0.008,0.201,63.0
