Repository: Shubhammmmmmmmmmmmmm/AI-Aluminium-Addition-Optimization

File: clean_data/prev_clean_dataset.csv (part 9 of 9)
GRADE,VD/NVD,tap_wt_from_EAF,LIFTING TEMP_LRF,TEMP OPENING_LRF,al ingot_kg__during_EAF_tapping,LIME_LRF,SPAR,OXY_EAF,LRF_Initial_Chemistry_C,LRF_Initial_Chemistry_MN,LRF_Initial_Chemistry_S,LRF_Initial_Chemistry_SI,LRF_Initial_Chemistry_AL,LRF_Initial_Chemistry_N2,Total_Al_LRF_kg,LRF_Final_Chemistry_AL,LRF_Final_Chemistry_C,LRF_Final_Chemistry_MN,Final_S,Final_SI,LRF_Final_Chemistry_N2
JSPHTHSV(VD),VD,104.0,1580.0,1505.0,178.0,1200.0,50.0,3459.0,0.127,1.18,0.0429,0.14,0.051,53.0,260.5,0.038,0.184,1.32,0.006,0.1739,64.0
JSPHTHSV(VD),VD,102.0,1580.0,1505.0,178.0,1200.0,50.0,3433.0,0.043,1.1,0.065,0.128,0.018,50.0,211.0,0.033,0.196,1.31,0.005,0.2039,61.0
JSPHTHSV(VD),VD,92.0,1575.0,1505.0,178.0,1000.0,50.0,3562.0,0.06,1.02,0.063,0.157,0.074,48.0,277.0,0.034,0.187,1.33,0.006,0.216,57.0
SAE1015-S,VD,103.0,1615.0,1505.0,175.0,1350.0,50.0,3490.0,0.038,0.2,0.062,0.0429,0.07,51.0,323.5,0.028,0.154,0.44,0.005,0.095,50.0
JSPHTHSV,NVD,100.0,1580.0,1505.0,132.0,1000.0,25.0,3680.0,0.085,1.03,0.056,0.159,0.078,41.0,198.0,0.035,0.185,1.32,0.005,0.2049,64.0
SAE1015-S,VD,104.0,1580.0,1505.0,132.0,1200.0,50.0,4216.0,0.094,0.29,0.0459,0.042,0.023,51.0,316.8,0.04,0.144,0.44,0.004,0.098,54.0
JSPHTHSV,NVD,102.0,1590.0,1505.0,132.0,1150.0,50.0,3294.0,0.098,1.06,0.056,0.1769,0.065,51.0,214.5,0.039,0.187,1.34,0.007,0.187,61.0
S275HS,NVD,102.0,1575.0,1505.0,132.0,1150.0,50.0,3483.0,0.098,0.68,0.048,0.153,0.108,50.0,151.8,0.036,0.165,0.82,0.0109,0.182,58.0
SAE10B35HS,VD,100.0,1595.0,1505.0,132.0,1400.0,50.0,4254.0,0.099,0.53,0.0509,0.094,0.042,47.0,277.2,0.032,0.325,0.75,0.004,0.2129,57.0
SAE10B35HS,VD,100.0,1560.0,1505.0,132.0,1200.0,50.0,3348.0,0.384,0.56,0.042,0.12,0.136,51.0,254.1,0.031,0.327,0.78,0.004,0.2349,47.0
SAE10B35HS,VD,100.0,1565.0,1505.0,132.0,1250.0,50.0,3599.0,0.035,0.62,0.0379,0.129,0.059,50.0,287.1,0.039,0.335,0.77,0.005,0.2109,55.0
SAE10B35HS,VD,100.0,1560.0,1505.0,132.0,1300.0,50.0,3916.0,0.044,0.58,0.04,0.136,0.189,41.0,171.6,0.03,0.347,0.77,0.004,0.223,57.0
SAE10B35HS,VD,100.0,1560.0,1505.0,132.0,1200.0,50.0,3821.0,0.024,0.53,0.05,0.1179,0.077,41.0,171.6,0.03,0.327,0.78,0.004,0.2059,60.0
SAE10B35HS,VD,100.0,1560.0,1505.0,144.0,800.0,50.0,3620.0,0.067,0.59,0.0449,0.126,0.172,51.0,183.6,0.038,0.318,0.76,0.004,0.1759,58.0
SAE10B35HS,VD,100.0,1560.0,1505.0,132.0,1200.0,50.0,3224.0,0.086,0.54,0.056,0.131,0.079,41.0,171.6,0.032,0.349,0.77,0.004,0.194,67.0
SAE10B35HS,VD,100.0,1560.0,1505.0,132.0,1180.0,50.0,3867.0,0.096,0.59,0.067,0.121,0.889,47.0,171.6,0.034,0.324,0.77,0.004,0.1759,61.0
SAE10B35HS,VD,100.0,1560.0,1505.0,132.0,1200.0,50.0,4087.0,0.097,0.62,0.055,0.07,0.096,58.0,171.6,0.026,0.316,0.75,0.004,0.1769,61.0
SAE10B35H,VD,100.0,1560.0,1522.0,132.0,1000.0,50.0,3948.0,0.099,0.55,0.058,0.083,0.035,61.0,214.5,0.035,0.336,0.75,0.005,0.126,57.0
SAE10B35H,VD,100.0,1560.0,1505.0,132.0,1200.0,50.0,3374.0,0.103,0.64,0.0709,0.097,0.088,61.0,171.6,0.035,0.32,0.74,0.004,0.1449,61.0
MSLVIIIA,VD,100.0,1596.0,1505.0,132.0,1250.0,50.0,3626.0,0.099,0.69,0.0709,0.16,0.074,57.0,171.6,0.035,0.259,1.46,0.004,0.28,61.0
SAE10B35H,VD,100.0,1565.0,1505.0,132.0,1300.0,50.0,3953.0,0.441,0.62,0.069,0.095,0.105,55.0,171.6,0.036,0.329,0.74,0.004,0.154,64.0
MSLVIIIA,VD,100.0,1585.0,1505.0,144.0,1000.0,50.0,3650.0,0.086,0.85,0.055,0.202,0.115,61.0,216.6,0.051,0.265,1.48,0.005,0.2849,61.0
MSLVIIIA,VD,100.0,1560.0,1505.0,132.0,1250.0,50.0,4242.0,0.047,0.84,0.063,0.1719,0.019,58.0,171.6,0.036,0.269,1.47,0.004,0.273,64.0
SAE1541,VD,100.0,1575.0,1505.0,144.0,1050.0,50.0,3992.0,0.079,1.04,0.0519,0.158,0.103,61.0,167.1,0.041,0.39,1.55,0.006,0.199,64.0
MSLVIIIA,VD,100.0,1560.0,1505.0,144.0,1200.0,50.0,3490.0,0.096,0.89,0.0519,0.14,0.088,61.0,226.5,0.041,0.265,1.5,0.004,0.2929,57.0
SAE1541,VD,100.0,1575.0,1505.0,144.0,950.0,50.0,3160.0,0.101,0.9,0.048,0.134,0.109,57.0,177.0,0.035,0.382,1.53,0.004,0.231,60.0
MSLVIIIA,VD,100.0,1558.0,1505.0,132.0,1050.0,50.0,3904.0,0.1,0.95,0.035,0.112,0.078,57.0,231.0,0.038,0.264,1.46,0.006,0.233,74.0
MSLVIIIA,VD,100.0,1560.0,1505.0,132.0,1250.0,50.0,3771.0,0.104,0.9,0.0359,0.0899,0.023,51.0,297.0,0.032,0.264,1.52,0.003,0.34,61.0
MSLVIIIA,VD,100.0,1555.0,1505.0,144.0,1200.0,50.0,4094.0,0.1,1.09,0.05,0.1,0.061,48.0,243.0,0.033,0.265,1.5,0.004,0.272,61.0
MSLVIIIA,VD,100.0,1575.0,1505.0,144.0,1000.0,50.0,3995.0,0.105,1.12,0.04,0.114,0.127,48.0,226.5,0.035,0.26,1.49,0.0033,0.2935,60.0
SAE4140,VD,100.0,1580.0,1505.0,132.0,1200.0,50.0,3665.0,0.637,0.74,0.041,0.0769,0.061,47.0,198.0,0.035,0.395,0.84,0.004,0.225,58.0
MSLVIIIA,VD,100.0,1560.0,1505.0,132.0,1350.0,50.0,3857.0,0.061,1.13,0.035,0.096,0.07,51.0,237.6,0.036,0.263,1.49,0.004,0.277,61.0
SAE4140,VD,100.0,1570.0,1505.0,175.0,1400.0,50.0,3813.0,0.081,0.74,0.039,0.0919,0.082,51.0,290.5,0.041,0.393,0.85,0.004,0.2389,57.0
MSLVIIIA,VD,100.0,1560.0,1505.0,178.0,1800.0,50.0,3484.0,0.143,0.94,0.0379,0.078,0.042,51.0,409.0,0.025,0.264,1.48,0.003,0.266,61.0
MSLVIIIA,VD,100.0,1560.0,1505.0,132.0,1100.0,50.0,4292.0,0.169,1.11,0.0359,0.109,0.086,50.0,231.0,0.031,0.264,1.5,0.004,0.271,61.0
MSLVIIIA,VD,100.0,1560.0,1505.0,178.0,2000.0,50.0,3858.0,0.171,1.03,0.0459,0.0869,0.034,50.0,442.0,0.02,0.258,1.51,0.003,0.2839,60.0
SAE15B25,VD,100.0,1585.0,1505.0,178.0,1200.0,50.0,3922.0,0.155,0.89,0.0429,0.079,0.057,51.0,359.5,0.023,0.255,1.0,0.004,0.221,57.0
MSLVIIIA,VD,100.0,1600.0,1505.0,132.0,1000.0,50.0,3893.0,0.186,1.18,0.0529,0.105,0.099,51.0,264.0,0.042,0.271,1.49,0.005,0.32,61.0
SAE15B25,VD,100.0,1565.0,1505.0,178.0,1100.0,50.0,4180.0,0.181,0.91,0.055,0.128,0.079,48.0,260.5,0.031,0.252,0.98,0.004,0.217,54.0
SAE15B25,VD,100.0,1585.0,1505.0,132.0,1200.0,50.0,3670.0,0.495,0.89,0.064,0.13,0.131,51.0,165.0,0.032,0.271,1.03,0.005,0.194,61.0
MSLVIIIA,VD,100.0,1560.0,1505.0,132.0,1250.0,50.0,4302.0,0.038,0.86,0.083,0.095,0.073,51.0,240.9,0.027,0.263,1.47,0.007,0.281,60.0
SAE15B25,VD,100.0,1580.0,1505.0,132.0,1200.0,50.0,3636.0,0.137,0.73,0.062,0.0879,0.026,44.0,247.5,0.027,0.245,1.01,0.007,0.2389,58.0
SAE15B25,VD,100.0,1580.0,1505.0,132.0,1400.0,50.0,3457.0,0.039,0.83,0.048,0.104,0.009,43.0,313.5,0.022,0.259,1.04,0.004,0.226,47.0
SAE15B25,VD,100.0,1580.0,1505.0,132.0,1250.0,50.0,3620.0,0.051,0.91,0.0609,0.132,0.091,54.0,214.5,0.03,0.247,0.97,0.004,0.215,57.0
SAE15B25,VD,100.0,1565.0,1505.0,132.0,1100.0,50.0,4080.0,0.054,0.72,0.0609,0.1419,0.048,54.0,191.4,0.034,0.262,0.98,0.004,0.191,61.0
SAE15B25,VD,100.0,1560.0,1505.0,132.0,1200.0,50.0,3602.0,0.075,0.78,0.0359,0.108,0.002,47.0,379.5,0.027,0.247,1.03,0.005,0.1769,54.0
SAE15B25,VD,100.0,1560.0,1505.0,132.0,1200.0,50.0,4034.0,0.128,0.9,0.0529,0.133,0.115,47.0,204.6,0.029,0.25,0.98,0.004,0.199,54.0
SAE15B25,VD,100.0,1565.0,1505.0,132.0,1070.0,50.0,4210.0,0.158,0.93,0.063,0.154,0.112,50.0,211.2,0.037,0.258,0.95,0.007,0.2109,58.0
SAE15B25,VD,100.0,1560.0,1505.0,144.0,1150.0,50.0,3577.0,0.161,0.85,0.066,0.124,0.098,45.0,193.5,0.038,0.264,0.97,0.005,0.167,57.0
SAE15B25,VD,100.0,1565.0,1505.0,132.0,1150.0,50.0,3970.0,0.172,0.91,0.0429,0.139,0.088,51.0,216.15,0.034,0.25,0.99,0.005,0.187,58.0
SAE15B25,VD,100.0,1560.0,1505.0,132.0,1050.0,50.0,3935.0,0.25,0.76,0.047,0.097,0.027,50.0,237.6,0.03,0.248,0.97,0.005,0.184,57.0
S275HS,NVD,100.0,1615.0,1505.0,178.0,1000.0,50.0,4028.0,0.12,0.62,0.048,0.096,0.025,51.0,244.0,0.032,0.162,0.88,0.0089,0.229,64.0
S275HS,NVD,100.0,1575.0,1505.0,132.0,1100.0,50.0,3714.0,0.047,0.61,0.0599,0.126,0.035,54.0,262.35,0.033,0.152,0.82,0.007,0.2,58.0
S275HS,VD,100.0,1560.0,1505.0,178.0,1250.0,50.0,3496.0,0.075,0.65,0.0449,0.105,0.052,55.0,325.18,0.035,0.175,0.85,0.005,0.226,48.0
S275HS,VD,100.0,1560.0,1532.0,132.0,1250.0,50.0,3497.0,0.097,0.62,0.047,0.1,0.011,54.0,320.1,0.024,0.165,0.85,0.005,0.215,54.0
SAE4140,VD,100.0,1580.0,1505.0,178.0,1300.0,50.0,3906.0,0.1,0.59,0.0379,0.099,0.027,57.0,353.23,0.034,0.39,0.84,0.005,0.254,57.0
S275HS,NVD,100.0,1570.0,1505.0,132.0,1000.0,50.0,3819.0,0.103,0.66,0.055,0.125,0.077,53.0,198.0,0.034,0.165,0.82,0.007,0.215,58.0
SAE4140,VD,100.0,1560.0,1505.0,178.0,1200.0,50.0,3000.0,0.105,0.67,0.0589,0.097,0.033,50.0,356.86,0.03,0.38,0.83,0.005,0.279,61.0
S275HS,NVD,100.0,1569.0,1505.0,132.0,1100.0,50.0,3792.0,0.105,0.69,0.0609,0.123,0.069,48.0,198.0,0.035,0.167,0.81,0.0109,0.2099,60.0
S275HS,NVD,100.0,1570.0,1505.0,132.0,1300.0,50.0,3547.0,0.102,0.63,0.056,0.121,0.088,54.0,165.0,0.031,0.16,0.83,0.014,0.188,60.0
S275HS,NVD,100.0,1575.0,1505.0,178.0,1200.0,50.0,3486.0,0.553,0.64,0.0599,0.1019,0.085,54.0,240.7,0.032,0.166,0.83,0.007,0.194,61.0
JSPHTHS(V),NVD,100.0,1570.0,1505.0,178.0,1300.0,50.0,4056.0,0.214,1.16,0.0539,0.14,0.097,57.0,178.0,0.037,0.187,1.35,0.0129,0.2039,64.0
JSPHTHS(V),NVD,100.0,1610.0,1505.0,178.0,1200.0,50.0,3990.0,0.07,1.07,0.0449,0.107,0.023,47.0,260.5,0.033,0.188,1.33,0.0109,0.198,57.0
JSPHTHSV(VD),NVD,100.0,1560.0,1505.0,178.0,1250.0,50.0,3813.0,0.038,1.09,0.04,0.097,0.005,54.0,201.1,0.032,0.188,1.35,0.004,0.192,61.0
JSPHTHSV(VD),VD,100.0,1585.0,1505.0,178.0,1100.0,50.0,3495.0,0.04,1.3,0.0359,0.164,0.214,61.0,211.0,0.03,0.18,1.34,0.004,0.217,61.0
JSHTHSV(VD),VD,100.0,1585.0,1505.0,178.0,1400.0,50.0,3663.0,0.074,1.08,0.047,0.122,0.042,44.0,349.6,0.03,0.183,1.34,0.004,0.1719,61.0
JSPHTHS(V),NVD,100.0,1616.0,1505.0,178.0,1250.0,50.0,3872.0,0.098,0.96,0.0369,0.078,0.009,47.0,277.0,0.028,0.18,1.33,0.014,0.162,61.0
EN1A,NVD,100.0,1615.0,1505.0,66.0,600.0,50.0,5026.0,0.103,0.51,0.2999,0.0369,0.296,57.0,66.0,0.002,0.084,1.22,0.272,0.027,63.0
EN1A,NVD,100.0,1605.0,1505.0,66.0,600.0,50.0,3673.0,0.105,0.64,0.2909,0.0369,0.591,55.0,66.0,0.002,0.079,1.1,0.256,0.0439,64.0
JSHTHSV(VD),VD,100.0,1565.0,1505.0,110.0,1200.0,50.0,3820.0,0.104,0.86,0.0529,0.112,0.106,43.0,159.5,0.029,0.193,1.35,0.007,0.1749,54.0
JSHTHSV(VD),VD,100.0,1570.0,1505.0,132.0,1550.0,50.0,3483.0,0.112,1.21,0.07,0.078,0.045,44.0,379.5,0.028,0.182,1.38,0.007,0.22,60.0
JSHTHSV(VD),VD,100.0,1565.0,1505.0,132.0,1450.0,50.0,3433.0,0.589,1.04,0.0439,0.0889,0.028,41.0,267.3,0.031,0.177,1.32,0.008,0.199,61.0
JSHTHSV,NVD,100.0,1570.0,1505.0,132.0,1200.0,50.0,3750.0,0.092,1.15,0.0429,0.131,0.096,43.0,214.5,0.03,0.186,1.33,0.006,0.184,61.0
JSHTHSV,NVD,100.0,1585.0,1505.0,132.0,1300.0,50.0,3752.0,0.113,1.05,0.065,0.164,0.072,43.0,214.5,0.024,0.181,1.33,0.0089,0.1729,67.0
JSHTHSV,NVD,100.0,1580.0,1505.0,156.0,1400.0,50.0,3642.0,0.125,1.07,0.041,0.121,0.087,51.0,189.0,0.041,0.184,1.34,0.012,0.185,63.0
JSHTHSV,NVD,100.0,1560.0,1505.0,132.0,1200.0,50.0,3764.0,0.137,1.08,0.034,0.098,0.046,51.0,238.26,0.024,0.182,1.36,0.007,0.2069,64.0
JSHTHSV,NVD,100.0,1565.0,1505.0,132.0,1550.0,50.0,3369.0,0.137,1.3,0.065,0.1439,0.101,57.0,171.6,0.029,0.187,1.31,0.0089,0.186,66.0
JSHTHSV,NVD,100.0,1565.0,1505.0,132.0,1200.0,50.0,3373.0,0.629,1.07,0.047,0.11,0.014,53.0,323.4,0.029,0.184,1.34,0.008,0.198,63.0
JSHTHSV,NVD,100.0,1565.0,1505.0,132.0,1250.0,50.0,4140.0,0.086,1.09,0.042,0.114,0.034,51.0,250.8,0.033,0.196,1.35,0.007,0.185,67.0
JSHTHSV,NVD,100.0,1581.0,1505.0,132.0,1150.0,50.0,3677.0,0.072,1.1,0.0539,0.126,0.015,54.0,280.5,0.025,0.181,1.35,0.012,0.2069,66.0
JSHTHSV,NVD,100.0,1568.0,1505.0,132.0,1050.0,50.0,3800.0,0.117,1.19,0.064,0.131,0.014,51.0,293.7,0.035,0.177,1.34,0.007,0.1789,67.0
JSPHTLSCH,NVD,100.0,1611.0,1505.0,132.0,1000.0,50.0,3520.0,0.137,1.1,0.0553,0.0849,0.022,54.0,293.7,0.033,0.168,1.5,0.008,0.152,66.0
EN1APB,NVD,100.0,1620.0,1505.0,66.0,500.0,50.0,3840.0,0.143,0.68,0.274,0.029,0.002,55.0,66.0,0.002,0.094,1.23,0.271,0.039,64.0
JSPHTLSCH,NVD,100.0,1571.0,1505.0,110.0,1200.0,50.0,3278.0,0.136,0.96,0.049,0.058,0.008,51.0,370.7,0.024,0.159,1.55,0.012,0.14,66.0
EN1APB,NVD,100.0,1623.0,1505.0,66.0,700.0,50.0,3584.0,0.145,0.68,0.2999,0.032,0.749,53.0,66.0,0.002,0.073,1.26,0.2419,0.0129,67.0
JSPHTLSCH,NVD,100.0,1568.0,1505.0,132.0,1200.0,50.0,4453.0,0.48,0.99,0.062,0.106,0.06,55.0,204.6,0.03,0.162,1.44,0.01,0.132,67.0
JSPHTLSCH,NVD,100.0,1570.0,1505.0,144.0,1200.0,50.0,4257.0,0.067,1.1,0.0599,0.129,0.097,53.0,144.0,0.057,0.165,1.43,0.007,0.137,64.0
JSPHTLSCH,NVD,100.0,1565.0,1505.0,132.0,1200.0,50.0,4079.0,0.12,0.91,0.0529,0.0909,0.065,47.0,171.6,0.047,0.16,1.42,0.007,0.101,67.0
JSPHTLSCH,NVD,100.0,1615.0,1505.0,132.0,1000.0,50.0,3424.0,0.127,1.17,0.056,0.16,0.424,51.0,181.5,0.027,0.156,1.41,0.008,0.1196,63.0
JSPHTLSCH,NVD,100.0,1565.0,1505.0,132.0,1200.0,50.0,3188.0,0.138,1.01,0.031,0.094,0.621,51.0,198.0,0.039,0.168,1.43,0.007,0.155,61.0
JSPHTLSCH,NVD,100.0,1580.0,1505.0,132.0,1300.0,50.0,4070.0,0.141,0.93,0.039,0.099,0.079,54.0,184.8,0.039,0.17,1.41,0.005,0.1759,61.0
EN1APB,NVD,100.0,1605.0,1505.0,0.0,600.0,50.0,4179.0,0.142,0.73,0.2899,0.028,0.544,47.0,0.0,0.002,0.082,1.14,0.28,0.0219,67.0
SS540HSV,NVD,100.0,1610.0,1505.0,132.0,1350.0,50.0,4227.0,0.144,0.92,0.047,0.067,0.036,64.0,214.5,0.041,0.218,1.44,0.007,0.17,83.0
SS540HSV,NVD,100.0,1575.0,1505.0,132.0,1100.0,50.0,3550.0,0.156,1.02,0.041,0.1,0.057,51.0,264.0,0.031,0.215,1.42,0.005,0.1779,80.0
SAE1045,VD,100.0,1580.0,1505.0,132.0,1100.0,50.0,3915.0,0.876,0.6,0.041,0.048,0.055,44.0,257.4,0.038,0.458,0.77,0.027,0.2399,60.0
SAE1045,VD,100.0,1580.0,1505.0,132.0,1200.0,50.0,3897.0,0.389,0.63,0.063,0.0749,0.1,57.0,206.25,0.029,0.439,0.74,0.0219,0.223,58.0
SS540HSV,NVD,100.0,1575.0,1505.0,132.0,1100.0,50.0,3732.0,0.067,1.0,0.0519,0.138,0.093,54.0,184.8,0.026,0.225,1.53,0.007,0.224,77.0
SS540HSV,NVD,100.0,1580.0,1505.0,132.0,1200.0,50.0,3927.0,0.127,0.73,0.0509,0.129,0.118,50.0,165.0,0.026,0.194,1.39,0.0089,0.184,64.0
SAE1045,VD,100.0,1565.0,1505.0,132.0,1250.0,50.0,2916.0,0.127,0.4,0.0439,0.0369,0.006,50.0,264.0,0.027,0.46,0.76,0.02,0.2409,61.0
JSHTHS(V),NVD,100.0,1580.0,1505.0,132.0,1300.0,50.0,4195.0,0.126,0.52,0.04,0.062,0.077,44.0,257.4,0.009,0.177,1.31,0.007,0.152,63.0
JSHTHS(V)VD,VD,100.0,1560.0,1505.0,132.0,1200.0,50.0,4220.0,0.13,0.98,0.047,0.135,0.005,57.0,267.3,0.032,0.186,1.37,0.008,0.2099,61.0
JSHTHS(V)VD,VD,100.0,1580.0,1505.0,132.0,1300.0,50.0,3549.0,0.146,0.62,0.0359,0.0889,0.129,58.0,264.0,0.034,0.195,1.38,0.005,0.1799,58.0
JSHTHS(V),NVD,100.0,1580.0,1505.0,132.0,1300.0,50.0,3526.0,0.27,1.09,0.047,0.097,0.047,64.0,240.9,0.038,0.178,1.36,0.0089,0.187,61.0
JSHTHS(V),NVD,100.0,1580.0,1505.0,132.0,1300.0,50.0,4047.0,0.055,1.19,0.042,0.1179,0.05,57.0,211.2,0.032,0.179,1.35,0.008,0.186,70.0
JSHTHS(V),NVD,100.0,1575.0,1505.0,132.0,1250.0,50.0,4154.0,0.081,1.04,0.0369,0.123,0.04,57.0,231.0,0.024,0.184,1.37,0.008,0.202,68.0
SAE1004,VD,100.0,1635.0,1505.0,264.0,1800.0,50.0,3617.0,0.152,0.27,0.047,0.014,0.12,61.0,280.5,0.028,0.037,0.35,0.007,0.0369,63.0
SAE1004,VD,100.0,1600.0,1505.0,276.0,1700.0,50.0,3516.0,0.163,0.26,0.0539,0.0089,0.051,47.0,411.3,0.021,0.036,0.4,0.006,0.0359,54.0
SAE1004,VD,100.0,1605.0,0.052,264.0,1600.0,50.0,3929.0,0.165,0.28,0.0449,0.0149,0.098,60.0,425.7,0.02,0.041,0.34,0.004,0.042,64.0
SAE1010,NVD,100.0,1610.0,1505.0,264.0,900.0,50.0,3984.0,0.162,0.24,0.05,0.0219,0.052,51.0,412.5,0.027,0.104,0.38,0.006,0.096,61.0
SAE1004,VD,100.0,1600.0,1505.0,276.0,1700.0,50.0,4502.0,0.165,0.23,0.055,0.0109,0.087,47.0,411.3,0.021,0.037,0.34,0.008,0.019,57.0
SAE1010,NVD,100.0,1600.0,1505.0,132.0,1400.0,50.0,3117.0,0.167,0.3,0.0459,0.0379,0.063,47.0,204.6,0.045,0.096,0.39,0.01,0.107,60.0
SAE1004,VD,100.0,1600.0,1505.0,276.0,1700.0,50.0,4097.0,0.396,0.27,0.056,0.0109,0.041,51.0,411.3,0.021,0.033,0.35,0.005,0.031,57.0
JSPHTHSV,NVD,100.0,1624.0,1505.0,178.0,740.0,50.0,4097.0,0.038,1.17,0.0589,0.109,0.062,57.0,244.0,0.03,0.187,1.33,0.005,0.189,66.0
HC88BX,VD,100.0,1550.0,1505.0,0.0,900.0,50.0,4077.0,0.039,0.68,0.068,0.1029,0.0,57.0,0.0,0.007,0.849,0.72,0.008,0.232,57.0
HC88BX,VD,100.0,1525.0,1505.0,0.0,1300.0,50.0,3794.0,0.034,0.67,0.068,0.0769,0.0,55.0,0.0,0.002,0.871,0.74,0.005,0.168,55.0
JSHTHSV,NVD,100.0,1560.0,1505.0,132.0,1200.0,50.0,3764.0,0.027,0.97,0.058,0.078,0.03,54.0,238.26,0.024,0.182,1.36,0.007,0.2069,64.0
JSHTHSV,NVD,100.0,1565.0,1505.0,132.0,1550.0,50.0,3369.0,0.052,1.1,0.049,0.095,0.03,57.0,171.6,0.029,0.187,1.31,0.0089,0.186,66.0
HC88BX,VD,100.0,1525.0,1505.0,0.0,1100.0,50.0,3490.0,0.079,0.66,0.0599,0.0759,0.0,55.0,0.0,0.004,0.877,0.74,0.004,0.221,58.0
JSPHTHSV,NVD,100.0,1575.0,1505.0,132.0,1000.0,50.0,3430.0,0.077,0.99,0.064,0.117,0.063,55.0,178.2,0.033,0.181,1.31,0.005,0.161,60.0
JSPHTHSV,NVD,100.0,1575.0,1505.0,132.0,1150.0,50.0,3636.0,0.085,0.94,0.056,0.112,0.029,51.0,198.0,0.034,0.173,1.34,0.004,0.183,61.0
JSHTHSV,NVD,100.0,1570.0,1505.0,132.0,1000.0,50.0,3366.0,0.088,1.08,0.0439,0.0859,0.007,57.0,257.4,0.035,0.189,1.33,0.006,0.187,67.0
JSPHTHSV,NVD,100.0,1570.0,1505.0,132.0,1250.0,50.0,3398.0,0.097,1.03,0.0459,0.117,0.025,51.0,257.4,0.035,0.169,1.32,0.006,0.184,63.0
JSPHTHSV,NVD,100.0,1570.0,1505.0,132.0,1000.0,50.0,3520.0,0.1,1.07,0.0429,0.125,0.03,51.0,259.05,0.031,0.197,1.34,0.006,0.188,58.0
SAE15B25,VD,100.0,1600.0,1505.0,132.0,1600.0,50.0,3758.0,0.1,0.71,0.048,0.094,0.087,48.0,320.1,0.033,0.264,1.0,0.004,0.199,57.0
SAE15B25,VD,100.0,1580.0,1505.0,132.0,1100.0,50.0,4043.0,0.055,0.83,0.04,0.098,0.1,57.0,254.1,0.029,0.253,0.98,0.004,0.224,61.0
SAE15B25,VD,100.0,1565.0,1505.0,132.0,1350.0,50.0,3179.0,0.091,1.02,0.0459,0.14,0.138,57.0,237.6,0.032,0.25,1.04,0.004,0.197,61.0
SAE15B25,VD,100.0,1565.0,1505.0,132.0,1050.0,50.0,3979.0,0.029,0.72,0.0599,0.101,0.1,43.0,270.6,0.022,0.235,0.97,0.004,0.158,57.0
SAE15B25,VD,100.0,1565.0,1505.0,178.0,1400.0,50.0,3923.0,0.049,0.64,0.065,0.08,0.035,54.0,366.1,0.029,0.25,0.98,0.004,0.2119,55.0
SAE15B25,VD,100.0,1565.0,1505.0,178.0,1500.0,50.0,4569.0,0.073,0.62,0.05,0.065,0.014,58.0,366.1,0.03,0.264,0.99,0.004,0.2039,60.0
SAE15B25,VD,100.0,1565.0,1505.0,132.0,1100.0,50.0,3910.0,0.073,0.63,0.0539,0.0879,0.048,53.0,320.1,0.024,0.252,0.99,0.006,0.1809,57.0
SAE15B25,VD,100.0,1570.0,1505.0,132.0,1100.0,50.0,4620.0,0.079,0.72,0.047,0.094,0.044,54.0,270.6,0.034,0.267,1.0,0.005,0.2089,61.0
SAE15B25,VD,100.0,1570.0,1505.0,132.0,1100.0,50.0,3558.0,0.08,0.67,0.042,0.08,0.025,51.0,336.6,0.029,0.273,0.99,0.005,0.1779,61.0
SAE15B25,VD,100.0,1565.0,1505.0,132.0,1300.0,50.0,4076.0,0.081,0.73,0.042,0.0899,0.049,54.0,244.86,0.035,0.258,0.97,0.005,0.197,54.0
SAE15B25,VD,100.0,1566.0,1505.0,132.0,950.0,50.0,4538.0,0.093,0.65,0.0379,0.0719,0.025,43.0,270.6,0.031,0.259,0.96,0.006,0.184,58.0
SAE15B25,VD,100.0,1595.0,1505.0,132.0,1200.0,50.0,3392.0,0.098,0.71,0.0519,0.1019,0.055,47.0,171.6,0.029,0.271,0.97,0.004,0.203,61.0
SAE15B25,VD,100.0,1566.0,1505.0,132.0,1200.0,50.0,3862.0,0.044,0.72,0.0439,0.104,0.047,48.0,310.86,0.027,0.262,1.0,0.004,0.19,58.0
SAE15B25,VD,100.0,1560.0,1505.0,132.0,1250.0,50.0,4099.0,0.051,0.7,0.0439,0.107,0.063,53.0,171.6,0.028,0.257,1.01,0.005,0.193,57.0
SAE15B25,VD,100.0,1566.0,1505.0,132.0,1400.0,50.0,4514.0,0.131,0.68,0.0459,0.0719,0.026,51.0,171.6,0.026,0.256,1.01,0.003,0.188,55.0
JSPHTHS(V),NVD,100.0,1600.0,1505.0,132.0,1300.0,50.0,4038.0,0.165,1.0,0.05,0.1029,0.03,51.0,171.6,0.033,0.184,1.34,0.004,0.2129,63.0
SAE15B25,VD,100.0,1568.0,1505.0,132.0,1300.0,50.0,3467.0,0.167,0.8,0.057,0.117,0.078,53.0,165.0,0.032,0.259,0.98,0.005,0.1789,58.0
JSPHTHS(V),NVD,100.0,1575.0,1505.0,132.0,1200.0,25.0,4794.0,0.593,0.85,0.0529,0.126,0.068,54.0,241.56,0.032,0.195,1.33,0.005,0.2079,68.0
JSPHTHS(V),NVD,100.0,1566.0,1505.0,132.0,1300.0,50.0,4061.0,0.057,0.85,0.058,0.162,0.036,53.0,244.2,0.034,0.184,1.35,0.0089,0.227,64.0
JSPHTHS(V),NVD,100.0,1570.0,1505.0,132.0,1250.0,50.0,3535.0,0.142,0.82,0.05,0.151,0.015,51.0,274.89,0.016,0.173,1.32,0.004,0.254,61.0
SAE15B25,VD,100.0,1568.0,1505.0,132.0,1250.0,50.0,3917.0,0.157,0.63,0.049,0.1449,0.067,51.0,165.0,0.034,0.261,0.97,0.004,0.186,61.0
JSPHTHS(V),NVD,100.0,1570.0,1505.0,132.0,1200.0,50.0,3061.0,0.161,0.74,0.055,0.156,0.017,67.0,323.4,0.031,0.179,1.34,0.012,0.2129,64.0
JSPHTHS(V),NVD,100.0,1569.0,1505.0,132.0,1300.0,50.0,3435.0,0.166,0.74,0.058,0.1779,0.077,57.0,214.5,0.039,0.2,1.32,0.0089,0.227,66.0
JSPHTHS(V),NVD,100.0,1566.0,1505.0,132.0,1200.0,50.0,3435.0,0.308,0.86,0.0509,0.194,0.031,57.0,277.2,0.028,0.189,1.36,0.006,0.215,63.0
JSPHTHS(V),NVD,100.0,1565.0,1505.0,132.0,1250.0,50.0,3838.0,0.053,0.72,0.0609,0.1419,0.048,54.0,231.0,0.031,0.174,1.3,0.008,0.2129,61.0
JSPHTHS(V),NVD,100.0,1565.0,1505.0,132.0,1200.0,50.0,3112.0,0.046,0.72,0.0609,0.1419,0.048,54.0,240.9,0.032,0.191,1.34,0.0089,0.216,64.0
JSPHTHS(V),NVD,100.0,1570.0,1505.0,178.0,1000.0,50.0,3436.0,0.047,0.72,0.0609,0.1419,0.048,54.0,305.05,0.037,0.186,1.33,0.006,0.217,67.0
JSPHTHS(V),NVD,100.0,1590.0,1505.0,178.0,1050.0,50.0,3545.0,0.068,0.72,0.0609,0.1419,0.048,54.0,301.75,0.034,0.193,1.36,0.006,0.217,64.0
S275HS,NVD,100.0,1590.0,1505.0,132.0,1150.0,50.0,3628.0,0.078,0.72,0.0609,0.1419,0.048,54.0,168.3,0.04,0.161,0.83,0.007,0.223,67.0
EN1APB,NVD,100.0,1620.0,1580.0,66.0,500.0,50.0,3723.0,0.081,0.72,0.0609,0.1419,0.048,54.0,66.0,0.001,0.081,1.03,0.277,0.029,61.0
EN1APB,NVD,100.0,1612.0,1536.0,66.0,500.0,50.0,3663.0,0.091,0.72,0.0609,0.1419,0.048,54.0,66.0,0.001,0.082,1.11,0.252,0.05,64.0
S275HS,NVD,100.0,1570.0,1505.0,132.0,950.0,50.0,3464.0,0.09,0.72,0.0609,0.1419,0.048,54.0,201.3,0.03,0.168,0.84,0.01,0.1719,61.0
S275HS,NVD,100.0,1580.0,1505.0,132.0,1350.0,25.0,3786.0,0.093,0.72,0.0609,0.1419,0.048,54.0,132.0,0.034,0.156,0.85,0.007,0.202,54.0
S275HS,NVD,100.0,1575.0,1505.0,132.0,1250.0,25.0,4059.0,0.096,0.72,0.0609,0.1419,0.048,54.0,295.35,0.028,0.184,0.86,0.006,0.182,70.0
JSPHTHSV,NVD,100.0,1610.0,1505.0,132.0,1200.0,25.0,4127.0,0.093,0.72,0.0609,0.1419,0.048,54.0,250.8,0.034,0.204,1.37,0.006,0.229,63.0
JSPHTHSV,NVD,100.0,1565.0,1505.0,132.0,1150.0,25.0,3910.0,0.077,0.72,0.0609,0.1419,0.048,54.0,283.8,0.037,0.188,1.33,0.007,0.22,64.0
JSPHTHSV(VD),VD,100.0,1566.0,1505.0,132.0,1350.0,50.0,4112.0,0.034,0.72,0.0609,0.1419,0.048,54.0,250.8,0.041,0.182,1.34,0.0073,0.2062,64.0
EN1APB,NVD,100.0,1615.0,1514.0,66.0,500.0,50.0,3860.0,0.153,0.72,0.0609,0.1419,0.048,54.0,66.0,0.041,0.182,1.34,0.007,0.2059,64.0
JSPHTHSV,NVD,100.0,1585.0,1505.0,132.0,1200.0,25.0,4060.0,0.15,0.72,0.0609,0.1419,0.048,54.0,201.3,0.033,0.191,1.33,0.007,0.221,64.0
JSPHTHSV(VD),VD,100.0,1575.0,1505.0,132.0,1200.0,50.0,3764.0,0.176,0.72,0.0609,0.1419,0.048,54.0,264.0,0.036,0.183,1.32,0.0129,0.19,61.0
JSPHTHSV(VD),VD,100.0,1575.0,1505.0,242.0,1150.0,50.0,3677.0,0.519,0.72,0.0609,0.1419,0.048,54.0,275.0,0.038,0.198,1.45,0.007,0.218,58.0
JSPHTHSV(VD),VD,100.0,1575.0,1505.0,0.0,1300.0,50.0,4178.0,0.073,0.72,0.0609,0.1419,0.048,54.0,0.0,0.031,0.196,1.32,0.005,0.2129,57.0
JSPHTHS(V),NVD,100.0,1575.0,1505.0,0.0,1300.0,50.0,3942.0,0.162,0.72,0.0609,0.1419,0.048,54.0,0.0,0.036,0.189,1.42,0.008,0.227,63.0
JSPHTHS(V),NVD,100.0,1575.0,1505.0,0.0,1300.0,50.0,3892.0,0.171,0.72,0.0609,0.1419,0.048,54.0,0.0,0.032,0.191,1.34,0.007,0.231,60.0
JSPHTHS(V),NVD,100.0,1575.0,1505.0,0.0,1300.0,50.0,3777.0,0.178,0.72,0.0609,0.1419,0.048,54.0,0.0,0.035,0.188,1.32,0.0089,0.227,64.0
