Repository: Shubhammmmmmmmmmmmmm/AI-Aluminium-Addition-Optimization

File: clean_data/clean_dataset_ModelB.csv (part 10 of 14)
GRADE,VD/NVD,Batch Number,Date,tap_wt_from_EAF,LIFTING TEMP_LRF,TEMP OPENING_LRF,al ingot_kg__during_EAF_tapping,LIME_LRF,SPAR,OXY_EAF,LRF_Initial_Chemistry_C,LRF_Initial_Chemistry_MN,LRF_Initial_Chemistry_S,LRF_Initial_Chemistry_SI,LRF_Initial_Chemistry_AL,LRF_Initial_Chemistry_N2,Total_Al_LRF_kg,LRF_Final_Chemistry_AL,LRF_Final_Chemistry_C,LRF_Final_Chemistry_MN,Final_S,Final_SI,LRF_Final_Chemistry_N2,GRADE_KEY,C_Target,Mn_Target,Si_Target,Al_Target,C_Min,C_Max,Mn_Min,Mn_Max,Si_Min,Si_Max,Al_Min,Al_Max,N_Max,S_Max,Carbon_Gap,Mn_Gap,Si_Gap,Al_Gap,Mean_Oxygen,Samples
MSLCR1MO,VD,4616761.0,,100.0,1575.0,1505.0,44.0,1300.0,50.0,3840.0,0.097,0.72,0.0609,0.1419,0.048,54.0,44.0,0.008,0.073,0.35,0.002,0.53,61.0,MSLCR1MO,,,,,,,,,,,,,,,,,,,436.781728873635,
JSPHTLS(V),NVD,4616762.0,,103.0,1587.0,1505.0,132.0,1400.0,50.0,4287.0,0.097,0.72,0.0609,0.1419,0.048,54.0,264.0,0.056,0.184,1.29,0.031,0.189,61.0,JSPHTLSV,,,,,,0.2,,1.3,,0.25,,,90.0,0.025,,,,,345.3333333333333,3.0
JSPHTLS(V),NVD,4616763.0,,104.0,1585.0,1505.0,132.0,1600.0,50.0,3711.0,0.097,0.72,0.0609,0.1419,0.048,54.0,217.8,0.036,0.193,1.28,0.016,0.201,64.0,JSPHTLSV,,,,,,0.2,,1.3,,0.25,,,90.0,0.025,,,,,345.3333333333333,3.0
JSPHTLS(V),NVD,4616764.0,,100.0,1580.0,1505.0,132.0,1450.0,50.0,3404.0,0.097,0.72,0.0609,0.1419,0.048,54.0,219.78,0.023,0.183,1.25,0.005,0.2109,67.0,JSPHTLSV,,,,,,0.2,,1.3,,0.25,,,90.0,0.025,,,,,345.3333333333333,3.0
JSPHTLS(V),NVD,4616765.0,,101.0,1575.0,1505.0,132.0,1200.0,50.0,4017.0,0.097,0.72,0.0609,0.1419,0.048,54.0,183.15,0.053,0.191,1.31,0.021,0.193,64.0,JSPHTLSV,,,,,,0.2,,1.3,,0.25,,,90.0,0.025,,,,,345.3333333333333,3.0
JSPHTLS(V),NVD,4616766.0,,102.0,1590.0,1505.0,132.0,1300.0,50.0,3844.0,0.097,0.72,0.0609,0.1419,0.048,54.0,245.85,0.03,0.175,1.26,0.007,0.202,64.0,JSPHTLSV,,,,,,0.2,,1.3,,0.25,,,90.0,0.025,,,,,345.3333333333333,3.0
JSPHTLS(V),NVD,4616767.0,,101.0,1612.0,1505.0,132.0,1200.0,50.0,3865.0,0.097,0.72,0.0609,0.1419,0.048,54.0,211.2,0.039,0.185,1.27,0.0089,0.2119,71.0,JSPHTLSV,,,,,,0.2,,1.3,,0.25,,,90.0,0.025,,,,,345.3333333333333,3.0
JSPHTLS(V),NVD,4616768.0,,100.0,1580.0,1505.0,132.0,1170.0,50.0,3554.0,0.097,0.72,0.0609,0.1419,0.048,54.0,270.6,0.046,0.174,1.29,0.0109,0.196,64.0,JSPHTLSV,,,,,,0.2,,1.3,,0.25,,,90.0,0.025,,,,,345.3333333333333,3.0
JSPHTLS(V),NVD,4616769.0,,100.0,1595.0,1521.0,132.0,1450.0,50.0,3564.0,0.097,0.72,0.0609,0.1419,0.048,54.0,322.41,0.032,0.191,1.4,0.005,0.194,68.0,JSPHTLSV,,,,,,0.2,,1.3,,0.25,,,90.0,0.025,,,,,345.3333333333333,3.0
JSPHTLSCH,NVD,4616770.0,,92.0,1570.0,1505.0,132.0,1400.0,50.0,3613.0,0.097,0.72,0.0609,0.1419,0.048,54.0,264.0,0.01,0.164,1.42,0.005,0.1419,64.0,JSPHTLSCH,0.17,1.455,0.125,,0.16,0.18,1.43,1.48,0.05,0.2,,0.022,120.0,0.025,0.073,0.7350000000000001,-0.0169,,436.781728873635,
JSPHTLSCH,NVD,4616771.0,,106.0,1567.0,1505.0,132.0,1200.0,50.0,4377.0,0.097,0.72,0.0609,0.1419,0.048,54.0,282.81,0.024,0.156,1.41,0.005,0.155,66.0,JSPHTLSCH,0.17,1.455,0.125,,0.16,0.18,1.43,1.48,0.05,0.2,,0.022,120.0,0.025,0.073,0.7350000000000001,-0.0169,,436.781728873635,
JSPHTLSCH,NVD,4616772.0,,107.0,1565.0,1505.0,132.0,1150.0,50.0,3857.0,0.097,0.72,0.0609,0.1419,0.048,54.0,201.3,0.031,0.16,1.44,0.008,0.171,67.0,JSPHTLSCH,0.17,1.455,0.125,,0.16,0.18,1.43,1.48,0.05,0.2,,0.022,120.0,0.025,0.073,0.7350000000000001,-0.0169,,436.781728873635,
JSPHTLSCH,NVD,4616773.0,,97.0,1566.0,1505.0,132.0,1300.0,50.0,4441.0,0.097,0.72,0.0609,0.1419,0.048,54.0,267.3,0.03,0.162,1.5,0.005,0.1719,66.0,JSPHTLSCH,0.17,1.455,0.125,,0.16,0.18,1.43,1.48,0.05,0.2,,0.022,120.0,0.025,0.073,0.7350000000000001,-0.0169,,436.781728873635,
JSPHTLSCH,NVD,4616774.0,,103.0,1568.0,1505.0,132.0,1300.0,50.0,3419.0,0.097,0.72,0.0609,0.1419,0.048,54.0,227.7,0.031,0.163,1.45,0.008,0.167,66.0,JSPHTLSCH,0.17,1.455,0.125,,0.16,0.18,1.43,1.48,0.05,0.2,,0.022,120.0,0.025,0.073,0.7350000000000001,-0.0169,,436.781728873635,
JSPHTLSCH,NVD,4616775.0,,95.0,1565.0,1505.0,132.0,1200.0,50.0,3726.0,0.097,0.72,0.0609,0.1419,0.048,54.0,257.4,0.033,0.17,1.47,0.007,0.162,67.0,JSPHTLSCH,0.17,1.455,0.125,,0.16,0.18,1.43,1.48,0.05,0.2,,0.022,120.0,0.025,0.073,0.7350000000000001,-0.0169,,436.781728873635,
JSPHTHSV(VD),VD,4616776.0,,99.0,1615.0,1505.0,110.0,1300.0,50.0,3881.0,0.097,0.72,0.0609,0.1419,0.048,54.0,225.5,0.03,0.188,1.31,0.006,0.186,61.0,JSPHTHSVVD,,,,,,,,,,,,,,,,,,,290.0,1.0
JSPHTLSCH,NVD,4616777.0,,103.0,1570.0,1505.0,132.0,1400.0,50.0,3710.0,0.097,0.72,0.0609,0.1419,0.048,54.0,323.4,0.038,0.162,1.4,0.0109,0.152,64.0,JSPHTLSCH,0.17,1.455,0.125,,0.16,0.18,1.43,1.48,0.05,0.2,,0.022,120.0,0.025,0.073,0.7350000000000001,-0.0169,,436.781728873635,
JSPHTHSV(VD),VD,4616778.0,,100.0,1593.0,1505.0,132.0,1300.0,50.0,3416.0,0.097,0.72,0.0609,0.1419,0.048,54.0,198.0,0.036,0.181,1.31,0.007,0.189,64.0,JSPHTHSVVD,,,,,,,,,,,,,,,,,,,290.0,1.0
JSPHTLSCH,NVD,4616779.0,,99.0,1570.0,1505.0,110.0,1220.0,50.0,4224.0,0.097,0.72,0.0609,0.1419,0.048,54.0,209.0,0.032,0.171,1.44,0.014,0.1749,64.0,JSPHTLSCH,0.17,1.455,0.125,,0.16,0.18,1.43,1.48,0.05,0.2,,0.022,120.0,0.025,0.073,0.7350000000000001,-0.0169,,436.781728873635,
JSPHTLSCH,NVD,4616780.0,,104.0,1570.0,1505.0,132.0,1400.0,50.0,4522.0,0.097,0.72,0.0609,0.1419,0.048,54.0,264.0,0.042,0.17,1.45,0.0149,0.171,61.0,JSPHTLSCH,0.17,1.455,0.125,,0.16,0.18,1.43,1.48,0.05,0.2,,0.022,120.0,0.025,0.073,0.7350000000000001,-0.0169,,436.781728873635,
JSPHTLSCH,NVD,4616781.0,,102.0,1566.0,1505.0,132.0,1250.0,50.0,3821.0,0.097,0.72,0.0609,0.1419,0.048,54.0,254.1,0.044,0.171,1.49,0.017,0.192,67.0,JSPHTLSCH,0.17,1.455,0.125,,0.16,0.18,1.43,1.48,0.05,0.2,,0.022,120.0,0.025,0.073,0.7350000000000001,-0.0169,,436.781728873635,
JSPHTLSCH,NVD,4616782.0,,99.0,1565.0,1505.0,132.0,1300.0,50.0,3845.0,0.097,0.72,0.0609,0.1419,0.048,54.0,250.8,0.033,0.162,1.44,0.008,0.189,67.0,JSPHTLSCH,0.17,1.455,0.125,,0.16,0.18,1.43,1.48,0.05,0.2,,0.022,120.0,0.025,0.073,0.7350000000000001,-0.0169,,436.781728873635,
SAE4140,VD,4616783.0,,97.0,1585.0,1505.0,132.0,1450.0,50.0,3897.0,0.097,0.72,0.0609,0.1419,0.048,54.0,221.1,0.036,0.392,0.83,0.006,0.267,64.0,SAE4140,0.4,0.8500000000000001,0.25,0.0325,0.38,0.42,0.8,0.9,0.2,0.3,0.025,0.04,75.0,0.01,0.303,0.1300000000000001,0.1081,-0.0155,363.2857142857143,7.0
JSPHTHSV,NVD,4616784.0,,93.0,1610.0,1505.0,132.0,1300.0,50.0,4145.0,0.097,0.72,0.0609,0.1419,0.048,54.0,231.0,0.022,0.178,1.33,0.005,0.217,64.0,JSPHTHSV,0.19,1.325,0.2,,0.18,0.2,1.3,1.35,0.15,0.25,,0.022,90.0,0.025,0.093,0.605,0.0581,,445.4,35.0
SAE4140,VD,4616785.0,,103.0,1560.0,1505.0,132.0,1500.0,50.0,5080.0,0.097,0.72,0.0609,0.1419,0.048,54.0,264.0,0.038,0.382,0.84,0.006,0.249,67.0,SAE4140,0.4,0.8500000000000001,0.25,0.0325,0.38,0.42,0.8,0.9,0.2,0.3,0.025,0.04,75.0,0.01,0.303,0.1300000000000001,0.1081,-0.0155,363.2857142857143,7.0
SAE4140,VD,4616786.0,,100.0,1555.0,1505.0,132.0,1450.0,50.0,3911.0,0.097,0.72,0.0609,0.1419,0.048,54.0,247.5,0.032,0.372,0.83,0.01,0.215,58.0,SAE4140,0.4,0.8500000000000001,0.25,0.0325,0.38,0.42,0.8,0.9,0.2,0.3,0.025,0.04,75.0,0.01,0.303,0.1300000000000001,0.1081,-0.0155,363.2857142857143,7.0
SAE4140,VD,4616787.0,,101.0,1575.0,1505.0,132.0,1400.0,50.0,3634.0,0.097,0.72,0.0609,0.1419,0.048,54.0,264.0,0.032,0.39,0.82,0.004,0.2359,64.0,SAE4140,0.4,0.8500000000000001,0.25,0.0325,0.38,0.42,0.8,0.9,0.2,0.3,0.025,0.04,75.0,0.01,0.303,0.1300000000000001,0.1081,-0.0155,363.2857142857143,7.0
SAE4140,VD,4616788.0,,96.0,1575.0,1505.0,132.0,1400.0,50.0,3662.0,0.097,0.72,0.0609,0.1419,0.048,54.0,264.0,0.037,0.395,0.81,0.005,0.2389,57.0,SAE4140,0.4,0.8500000000000001,0.25,0.0325,0.38,0.42,0.8,0.9,0.2,0.3,0.025,0.04,75.0,0.01,0.303,0.1300000000000001,0.1081,-0.0155,363.2857142857143,7.0
JSPHTHS(V),NVD,4616789.0,,92.0,1577.0,1505.0,132.0,1200.0,50.0,3742.0,0.097,0.72,0.0609,0.1419,0.048,54.0,145.2,0.035,0.176,1.31,0.0089,0.185,67.0,JSPHTHSV,0.19,1.325,0.2,,0.18,0.2,1.3,1.35,0.15,0.25,,0.022,90.0,0.025,0.093,0.605,0.0581,,445.4,35.0
JSPHTLSCH,NVD,4616790.0,,99.0,1610.0,1505.0,132.0,1350.0,50.0,3788.0,0.097,0.72,0.0609,0.1419,0.048,54.0,219.78,0.037,0.182,1.46,0.004,0.169,66.0,JSPHTLSCH,0.17,1.455,0.125,,0.16,0.18,1.43,1.48,0.05,0.2,,0.022,120.0,0.025,0.073,0.7350000000000001,-0.0169,,436.781728873635,
JSPHTHS(V),NVD,4616791.0,,95.0,1585.0,1505.0,132.0,1200.0,50.0,3940.0,0.097,0.72,0.0609,0.1419,0.048,54.0,264.0,0.035,0.176,1.34,0.0129,0.169,66.0,JSPHTHSV,0.19,1.325,0.2,,0.18,0.2,1.3,1.35,0.15,0.25,,0.022,90.0,0.025,0.093,0.605,0.0581,,445.4,35.0
JSPHTLSCH,NVD,4616792.0,,94.0,1570.0,1505.0,132.0,1300.0,50.0,3916.0,0.097,0.72,0.0609,0.1419,0.048,54.0,194.7,0.035,0.162,1.51,0.006,0.1489,67.0,JSPHTLSCH,0.17,1.455,0.125,,0.16,0.18,1.43,1.48,0.05,0.2,,0.022,120.0,0.025,0.073,0.7350000000000001,-0.0169,,436.781728873635,
JSPHTHS(V),NVD,4616793.0,,99.0,1580.0,1505.0,132.0,1100.0,50.0,3694.0,0.097,0.72,0.0609,0.1419,0.048,54.0,194.7,0.03,0.164,1.32,0.007,0.201,63.0,JSPHTHSV,0.19,1.325,0.2,,0.18,0.2,1.3,1.35,0.15,0.25,,0.022,90.0,0.025,0.093,0.605,0.0581,,445.4,35.0
JSPHTHS(V),NVD,4616794.0,,96.0,1581.0,1505.0,22.0,1450.0,50.0,3767.0,0.097,0.72,0.0609,0.1419,0.048,54.0,234.19,0.031,0.181,1.35,0.004,0.186,67.0,JSPHTHSV,0.19,1.325,0.2,,0.18,0.2,1.3,1.35,0.15,0.25,,0.022,90.0,0.025,0.093,0.605,0.0581,,445.4,35.0
HC52BX,VD,4616795.0,,101.0,1575.0,1505.0,44.0,1250.0,50.0,4868.0,0.097,0.72,0.0609,0.1419,0.048,54.0,44.0,0.005,0.497,0.74,0.005,0.189,54.0,HC52BX,0.52,0.755,0.2,,0.5,0.54,0.71,0.8,0.15,0.25,,,60.0,0.015,0.423,0.035,0.0581,,436.781728873635,
HC52BX,VD,4616796.0,,96.0,1575.0,1505.0,110.0,1050.0,50.0,3097.0,0.097,0.72,0.0609,0.1419,0.048,54.0,110.0,0.007,0.504,0.78,0.005,0.1759,55.0,HC52BX,0.52,0.755,0.2,,0.5,0.54,0.71,0.8,0.15,0.25,,,60.0,0.015,0.423,0.035,0.0581,,436.781728873635,
JSPHTHS(V),NVD,4616797.0,,100.0,1576.0,1505.0,132.0,1250.0,50.0,3666.0,0.097,0.72,0.0609,0.1419,0.048,54.0,148.5,0.04,0.182,1.35,0.008,0.187,66.0,JSPHTHSV,0.19,1.325,0.2,,0.18,0.2,1.3,1.35,0.15,0.25,,0.022,90.0,0.025,0.093,0.605,0.0581,,445.4,35.0
HC52BX,VD,4616798.0,,97.0,1575.0,1505.0,110.0,900.0,50.0,3808.0,0.097,0.72,0.0609,0.1419,0.048,54.0,110.0,0.005,0.514,0.74,0.006,0.217,54.0,HC52BX,0.52,0.755,0.2,,0.5,0.54,0.71,0.8,0.15,0.25,,,60.0,0.015,0.423,0.035,0.0581,,436.781728873635,
JSPHTHS(V),NVD,4616799.0,,94.0,1580.0,1505.0,132.0,1100.0,50.0,3470.0,0.097,0.72,0.0609,0.1419,0.048,54.0,132.0,0.034,0.177,1.42,0.0089,0.228,67.0,JSPHTHSV,0.19,1.325,0.2,,0.18,0.2,1.3,1.35,0.15,0.25,,0.022,90.0,0.025,0.093,0.605,0.0581,,445.4,35.0
JSPHTHS(V),NVD,4616800.0,,98.0,1580.0,1505.0,132.0,1150.0,50.0,3742.0,0.097,0.72,0.0609,0.1419,0.048,54.0,231.0,0.038,0.184,1.3,0.006,0.2089,66.0,JSPHTHSV,0.19,1.325,0.2,,0.18,0.2,1.3,1.35,0.15,0.25,,0.022,90.0,0.025,0.093,0.605,0.0581,,445.4,35.0
19MNB4MHC,VD,4616801.0,,103.0,1575.0,1505.0,132.0,1650.0,50.0,4616.0,0.097,0.72,0.0609,0.1419,0.048,54.0,214.5,0.032,0.295,1.14,0.004,0.128,61.0,19MNB4MHC,0.3,1.05,0.15,0.03,0.28,0.32,1.0,1.1,0.1,0.2,0.022,0.038,70.0,0.01,0.2029999999999999,0.33,0.0080999999999999,-0.018,436.781728873635,
19MNB4MHC,VD,4616802.0,,95.0,1575.0,1505.0,132.0,1450.0,50.0,3104.0,0.097,0.72,0.0609,0.1419,0.048,54.0,247.5,0.02,0.289,1.04,0.005,0.12,57.0,19MNB4MHC,0.3,1.05,0.15,0.03,0.28,0.32,1.0,1.1,0.1,0.2,0.022,0.038,70.0,0.01,0.2029999999999999,0.33,0.0080999999999999,-0.018,436.781728873635,
19MNB4MHC,VD,4616803.0,,100.0,1575.0,1505.0,132.0,1450.0,50.0,1106.0,0.136,0.72,0.0609,0.1419,0.048,54.0,280.5,0.036,0.293,1.03,0.004,0.159,64.0,19MNB4MHC,0.3,1.05,0.15,0.03,0.28,0.32,1.0,1.1,0.1,0.2,0.022,0.038,70.0,0.01,0.1639999999999999,0.33,0.0080999999999999,-0.018,436.781728873635,
19MNB4MHC,VD,4616804.0,,102.0,1575.0,1505.0,132.0,1600.0,50.0,3698.0,0.163,0.72,0.0609,0.1419,0.048,54.0,331.65,0.032,0.28,1.05,0.005,0.1459,64.0,19MNB4MHC,0.3,1.05,0.15,0.03,0.28,0.32,1.0,1.1,0.1,0.2,0.022,0.038,70.0,0.01,0.1369999999999999,0.33,0.0080999999999999,-0.018,436.781728873635,
19MNB4MHC,VD,4616805.0,,100.0,1575.0,1505.0,132.0,1100.0,50.0,3970.0,0.174,0.72,0.0609,0.1419,0.048,54.0,231.0,0.026,0.29,1.05,0.005,0.1799,63.0,19MNB4MHC,0.3,1.05,0.15,0.03,0.28,0.32,1.0,1.1,0.1,0.2,0.022,0.038,70.0,0.01,0.126,0.33,0.0080999999999999,-0.018,436.781728873635,
19MNB4MHC,VD,4616806.0,,100.0,1575.0,1505.0,132.0,1250.0,50.0,4080.0,0.185,0.72,0.0609,0.1419,0.048,54.0,198.0,0.031,0.27,1.03,0.006,0.157,66.0,19MNB4MHC,0.3,1.05,0.15,0.03,0.28,0.32,1.0,1.1,0.1,0.2,0.022,0.038,70.0,0.01,0.1149999999999999,0.33,0.0080999999999999,-0.018,436.781728873635,
S275HS,NVD,4616807.0,,101.0,1615.0,1505.0,132.0,1200.0,50.0,4210.0,0.507,0.72,0.0609,0.1419,0.048,54.0,221.1,0.018,0.168,0.84,0.007,0.223,64.0,S275HS,,,,,,,,,,,,,,,,,,,342.3058823529412,17.0
S275HS,NVD,4616808.0,,103.0,1578.0,1505.0,132.0,1350.0,50.0,4604.0,0.121,0.72,0.0609,0.1419,0.048,54.0,217.8,0.022,0.163,0.82,0.007,0.22,66.0,S275HS,,,,,,,,,,,,,,,,,,,342.3058823529412,17.0
S275HS,NVD,4616809.0,,99.0,1575.0,1505.0,156.0,1300.0,50.0,3558.0,0.132,0.72,0.0609,0.1419,0.048,54.0,195.6,0.032,0.161,0.83,0.004,0.2089,64.0,S275HS,,,,,,,,,,,,,,,,,,,342.3058823529412,17.0
SAE4140,VD,4616810.0,,100.0,1575.0,1505.0,132.0,1350.0,50.0,4099.0,0.082,0.72,0.0609,0.1419,0.048,54.0,249.15,0.028,0.389,0.84,0.003,0.266,70.0,SAE4140,0.4,0.8500000000000001,0.25,0.0325,0.38,0.42,0.8,0.9,0.2,0.3,0.025,0.04,75.0,0.01,0.318,0.1300000000000001,0.1081,-0.0155,363.2857142857143,7.0
S275HS,NVD,4616811.0,,102.0,1575.0,1505.0,132.0,1350.0,50.0,3994.0,0.137,0.72,0.0609,0.1419,0.048,54.0,234.3,0.027,0.164,0.83,0.006,0.2109,67.0,S275HS,,,,,,,,,,,,,,,,,,,342.3058823529412,17.0
SAE4140,VD,4616812.0,,98.0,1575.0,1505.0,132.0,1150.0,50.0,3669.0,0.172,0.72,0.0609,0.1419,0.048,54.0,247.5,0.025,0.383,0.83,0.003,0.2369,67.0,SAE4140,0.4,0.8500000000000001,0.25,0.0325,0.38,0.42,0.8,0.9,0.2,0.3,0.025,0.04,75.0,0.01,0.228,0.1300000000000001,0.1081,-0.0155,363.2857142857143,7.0
S275HS,NVD,4616813.0,,104.0,1575.0,1505.0,156.0,1200.0,50.0,4368.0,0.182,0.72,0.0609,0.1419,0.048,54.0,169.2,0.037,0.161,0.81,0.0149,0.224,64.0,S275HS,,,,,,,,,,,,,,,,,,,342.3058823529412,17.0
S275HS,NVD,4616814.0,,98.0,1575.0,1505.0,132.0,900.0,50.0,3730.0,0.182,0.72,0.0609,0.1419,0.048,54.0,313.5,0.032,0.152,0.84,0.004,0.223,70.0,S275HS,,,,,,,,,,,,,,,,,,,342.3058823529412,17.0
S275HS,NVD,4616815.0,,102.0,1575.0,1505.0,132.0,1000.0,50.0,3831.0,0.181,0.72,0.0609,0.1419,0.048,54.0,247.5,0.037,0.163,0.83,0.0109,0.2089,71.0,S275HS,,,,,,,,,,,,,,,,,,,342.3058823529412,17.0
S275HS,NVD,4616816.0,,98.0,1575.0,1505.0,132.0,1200.0,50.0,3858.0,0.042,0.72,0.0609,0.1419,0.048,54.0,221.1,0.026,0.166,0.8,0.004,0.183,64.0,S275HS,,,,,,,,,,,,,,,,,,,342.3058823529412,17.0
S275HS,NVD,4616817.0,,93.0,1575.0,1505.0,132.0,1100.0,50.0,3468.0,0.095,0.72,0.0609,0.1419,0.048,54.0,280.5,0.031,0.17,0.83,0.008,0.199,70.0,S275HS,,,,,,,,,,,,,,,,,,,342.3058823529412,17.0
SAE4140,VD,4616818.0,,102.0,1575.0,1505.0,132.0,1200.0,50.0,4199.0,0.159,0.72,0.0609,0.1419,0.048,54.0,412.5,0.036,0.399,0.84,0.004,0.26,67.0,SAE4140,0.4,0.8500000000000001,0.25,0.0325,0.38,0.42,0.8,0.9,0.2,0.3,0.025,0.04,75.0,0.01,0.241,0.1300000000000001,0.1081,-0.0155,363.2857142857143,7.0
S275HS,NVD,4616819.0,,101.0,1580.0,1505.0,132.0,1100.0,50.0,3435.0,0.179,0.72,0.0609,0.1419,0.048,54.0,217.8,0.036,0.164,0.83,0.007,0.2129,64.0,S275HS,,,,,,,,,,,,,,,,,,,342.3058823529412,17.0
S275HS,NVD,4616820.0,,103.0,1575.0,1505.0,132.0,1050.0,50.0,3618.0,0.181,0.72,0.0609,0.1419,0.048,54.0,249.15,0.033,0.161,0.83,0.0089,0.218,63.0,S275HS,,,,,,,,,,,,,,,,,,,342.3058823529412,17.0
SAE4140,VD,4616821.0,,98.0,1575.0,1505.0,132.0,1300.0,50.0,4194.0,0.189,0.72,0.0609,0.1419,0.048,54.0,330.0,0.036,0.39,0.85,0.003,0.265,64.0,SAE4140,0.4,0.8500000000000001,0.25,0.0325,0.38,0.42,0.8,0.9,0.2,0.3,0.025,0.04,75.0,0.01,0.211,0.1300000000000001,0.1081,-0.0155,363.2857142857143,7.0
S275HS,NVD,4616822.0,,102.0,1580.0,1505.0,132.0,1200.0,50.0,3999.0,0.536,0.72,0.0609,0.1419,0.048,54.0,270.6,0.027,0.169,0.86,0.007,0.223,66.0,S275HS,,,,,,,,,,,,,,,,,,,342.3058823529412,17.0
S275HS,NVD,4616823.0,,102.0,1570.0,1505.0,132.0,1300.0,50.0,3842.0,0.116,0.72,0.0609,0.1419,0.048,54.0,264.0,0.029,0.169,0.81,0.004,0.192,64.0,S275HS,,,,,,,,,,,,,,,,,,,342.3058823529412,17.0
S275HS,NVD,4616824.0,,99.0,1570.0,1505.0,132.0,1300.0,50.0,3962.0,0.156,0.72,0.0609,0.1419,0.048,54.0,280.5,0.029,0.162,0.82,0.006,0.2099,71.0,S275HS,,,,,,,,,,,,,,,,,,,342.3058823529412,17.0
S275HS,NVD,4616825.0,,103.0,1570.0,1505.0,132.0,1400.0,50.0,4453.0,0.166,0.72,0.0609,0.1419,0.048,54.0,326.7,0.028,0.168,0.82,0.0109,0.2089,67.0,S275HS,,,,,,,,,,,,,,,,,,,342.3058823529412,17.0
HC56AX,VD,4616826.0,,93.0,1575.0,1505.0,22.0,1100.0,50.0,3671.0,0.177,0.72,0.0609,0.1419,0.048,54.0,22.0,0.003,0.575,0.54,0.006,0.187,54.0,HC56AX,0.56,0.55,0.175,,0.54,0.58,0.5,0.6,0.11,0.24,,,60.0,0.015,0.383,-0.1699999999999999,0.0330999999999999,,442.0,3.0
HC56AX,VD,4616827.0,,106.0,1575.0,1505.0,22.0,1150.0,50.0,3707.0,0.178,0.72,0.0609,0.1419,0.048,54.0,22.0,0.002,0.545,0.54,0.006,0.186,54.0,HC56AX,0.56,0.55,0.175,,0.54,0.58,0.5,0.6,0.11,0.24,,,60.0,0.015,0.382,-0.1699999999999999,0.0330999999999999,,442.0,3.0
HC56AX,VD,4616828.0,,95.0,1575.0,1505.0,22.0,950.0,50.0,3582.0,0.18,0.72,0.0609,0.1419,0.048,54.0,22.0,0.003,0.559,0.52,0.005,0.203,57.0,HC56AX,0.56,0.55,0.175,,0.54,0.58,0.5,0.6,0.11,0.24,,,60.0,0.015,0.38,-0.1699999999999999,0.0330999999999999,,442.0,3.0
HC56AX,VD,4616829.0,,99.0,1545.0,1505.0,44.0,1000.0,50.0,4804.0,0.411,0.72,0.0609,0.1419,0.048,54.0,44.0,0.005,0.543,0.54,0.006,0.171,57.0,HC56AX,0.56,0.55,0.175,,0.54,0.58,0.5,0.6,0.11,0.24,,,60.0,0.015,0.149,-0.1699999999999999,0.0330999999999999,,442.0,3.0
S275HS,NVD,4616830.0,,113.0,1612.0,1505.0,110.0,1230.0,50.0,3700.0,0.056,0.72,0.0609,0.1419,0.048,54.0,192.5,0.025,0.153,0.83,0.005,0.182,64.0,S275HS,,,,,,,,,,,,,,,,,,,342.3058823529412,17.0
S275HS,NVD,4616831.0,,97.0,1585.0,1505.0,110.0,1200.0,50.0,4770.0,0.105,0.72,0.0609,0.1419,0.048,54.0,110.0,0.032,0.167,0.82,0.004,0.219,64.0,S275HS,,,,,,,,,,,,,,,,,,,342.3058823529412,17.0
SAE52100,VD,4616832.0,,94.0,1525.0,1505.0,110.0,1050.0,50.0,3898.0,0.177,0.72,0.0609,0.1419,0.048,54.0,166.1,0.027,0.991,0.44,0.004,0.225,61.0,SAE52100,1.02,0.4,0.2,0.03,0.99,1.05,0.35,0.45,0.15,0.25,0.02,0.04,70.0,0.015,0.843,-0.3199999999999999,0.0581,-0.018,436.781728873635,
S275HS,NVD,4616833.0,,94.0,1586.0,1505.0,132.0,1150.0,50.0,3576.0,0.178,0.72,0.0609,0.1419,0.048,54.0,226.38,0.029,0.158,0.83,0.006,0.222,61.0,S275HS,,,,,,,,,,,,,,,,,,,342.3058823529412,17.0
SAE52100,NVD,4616834.0,,97.0,1575.0,1505.0,144.0,950.0,50.0,3644.0,0.187,0.72,0.0609,0.1419,0.048,54.0,167.1,0.028,1.007,0.39,0.003,0.227,64.0,SAE52100,1.02,0.4,0.2,0.03,0.99,1.05,0.35,0.45,0.15,0.25,0.02,0.04,70.0,0.015,0.833,-0.3199999999999999,0.0581,-0.018,436.781728873635,
S275HS,NVD,4616835.0,,106.0,1580.0,1505.0,132.0,1300.0,50.0,4727.0,0.192,0.72,0.0609,0.1419,0.048,54.0,132.0,0.029,0.162,0.81,0.014,0.184,68.0,S275HS,,,,,,,,,,,,,,,,,,,342.3058823529412,17.0
JSPHTHSV,NVD,4616836.0,,102.0,1578.0,1505.0,132.0,1150.0,50.0,3569.0,0.326,0.72,0.0609,0.1419,0.048,54.0,221.1,0.04,0.188,1.3,0.0089,0.184,64.0,JSPHTHSV,0.19,1.325,0.2,,0.18,0.2,1.3,1.35,0.15,0.25,,0.022,90.0,0.025,-0.136,0.605,0.0581,,445.4,35.0
JSPHTHSV,NVD,4616837.0,,101.0,1578.0,1505.0,132.0,1200.0,50.0,3681.0,0.057,0.72,0.0609,0.1419,0.048,54.0,244.2,0.03,0.196,1.32,0.004,0.229,64.0,JSPHTHSV,0.19,1.325,0.2,,0.18,0.2,1.3,1.35,0.15,0.25,,0.022,90.0,0.025,0.133,0.605,0.0581,,445.4,35.0
HC82BCRXV,VD,4616838.0,,98.0,1575.0,1505.0,0.0,970.0,50.0,3567.0,0.091,0.72,0.0609,0.1419,0.048,54.0,0.0,0.003,0.82,0.85,0.01,0.223,60.0,HC82BCRXV,,,,,,,,,,,,,,,,,,,436.781728873635,
JSPHTHSV,NVD,4616839.0,,100.0,1585.0,1505.0,132.0,1500.0,50.0,4854.0,0.155,0.72,0.0609,0.1419,0.048,54.0,280.5,0.029,0.178,1.32,0.005,0.2109,64.0,JSPHTHSV,0.19,1.325,0.2,,0.18,0.2,1.3,1.35,0.15,0.25,,0.022,90.0,0.025,0.035,0.605,0.0581,,445.4,35.0
HC82BCRXV,VD,4616840.0,,101.0,1550.0,1505.0,0.0,1200.0,50.0,4426.0,0.153,0.72,0.0609,0.1419,0.048,54.0,0.0,0.002,0.821,0.88,0.005,0.219,57.0,HC82BCRXV,,,,,,,,,,,,,,,,,,,436.781728873635,
JSPHTHSV,NVD,4616841.0,,99.0,1580.0,1505.0,132.0,1200.0,50.0,4261.0,0.185,0.72,0.0609,0.1419,0.048,54.0,174.9,0.045,0.185,1.33,0.0089,0.225,64.0,JSPHTHSV,0.19,1.325,0.2,,0.18,0.2,1.3,1.35,0.15,0.25,,0.022,90.0,0.025,0.005,0.605,0.0581,,445.4,35.0
JSPHTHSV,NVD,4616842.0,,96.0,1576.0,1505.0,132.0,1050.0,50.0,3820.0,0.191,0.72,0.0609,0.1419,0.048,54.0,145.2,0.026,0.186,1.32,0.0089,0.218,67.0,JSPHTHSV,0.19,1.325,0.2,,0.18,0.2,1.3,1.35,0.15,0.25,,0.022,90.0,0.025,-0.001,0.605,0.0581,,445.4,35.0
JSPHTHSV,NVD,4616843.0,,100.0,1580.0,1505.0,132.0,1000.0,50.0,5232.0,0.045,0.72,0.0609,0.1419,0.048,54.0,186.45,0.034,0.175,1.33,0.006,0.23,68.0,JSPHTHSV,0.19,1.325,0.2,,0.18,0.2,1.3,1.35,0.15,0.25,,0.022,90.0,0.025,0.145,0.605,0.0581,,445.4,35.0
JSPHTHSV,NVD,4616844.0,,100.0,1582.0,1505.0,144.0,1050.0,50.0,5480.0,0.033,0.72,0.0609,0.1419,0.048,54.0,177.0,0.035,0.186,1.31,0.0109,0.2109,70.0,JSPHTHSV,0.19,1.325,0.2,,0.18,0.2,1.3,1.35,0.15,0.25,,0.022,90.0,0.025,0.157,0.605,0.0581,,445.4,35.0
JSPHTHSV,NVD,4616845.0,,99.0,1585.0,1505.0,132.0,1200.0,50.0,3810.0,0.079,0.72,0.0609,0.1419,0.048,54.0,207.9,0.025,0.199,1.36,0.005,0.2409,70.0,JSPHTHSV,0.19,1.325,0.2,,0.18,0.2,1.3,1.35,0.15,0.25,,0.022,90.0,0.025,0.111,0.605,0.0581,,445.4,35.0
EN18D,VD,4616846.0,,100.0,1582.0,1505.0,110.0,1150.0,50.0,4049.0,0.149,0.72,0.0609,0.1419,0.048,54.0,235.4,0.037,0.401,0.73,0.004,0.197,61.0,EN18D,,,,,,,,,,,,,,,,,,,436.781728873635,
EN18D,VD,4616847.0,,100.0,1562.0,1505.0,132.0,1300.0,50.0,3641.0,0.171,0.72,0.0609,0.1419,0.048,54.0,165.0,0.035,0.394,0.74,0.003,0.202,64.0,EN18D,,,,,,,,,,,,,,,,,,,436.781728873635,
EN18D,VD,4616848.0,,101.0,1560.0,1505.0,132.0,1100.0,50.0,3867.0,0.186,0.72,0.0609,0.1419,0.048,54.0,264.0,0.034,0.378,0.74,0.008,0.2099,68.0,EN18D,,,,,,,,,,,,,,,,,,,436.781728873635,
EN18D,VD,4616849.0,,100.0,1560.0,1505.0,132.0,1200.0,50.0,3832.0,0.197,0.72,0.0609,0.1419,0.048,54.0,264.0,0.034,0.398,0.7,0.003,0.2049,70.0,EN18D,,,,,,,,,,,,,,,,,,,436.781728873635,
E450HS(V),NVD,4616850.0,,101.0,1610.0,1505.0,132.0,1050.0,50.0,3883.0,0.192,0.72,0.0609,0.1419,0.048,54.0,142.89,0.045,0.189,1.6,0.0179,0.186,67.0,E450HSV,,,,,,,,,,,,,,,,,,,463.7333333333333,9.0
E450HS(V),NVD,4616851.0,,103.0,1580.0,1505.0,132.0,1150.0,50.0,3554.0,0.044,0.72,0.0609,0.1419,0.048,54.0,184.8,0.027,0.205,1.64,0.005,0.229,88.0,E450HSV,,,,,,,,,,,,,,,,,,,463.7333333333333,9.0
HC71/75,VD,4616852.0,,104.0,1560.0,1505.0,0.0,1000.0,50.0,4012.0,0.096,0.72,0.0609,0.1419,0.048,54.0,0.0,0.003,0.716,0.76,0.004,0.258,64.0,HC71/75,0.73,0.75,0.25,,0.71,0.75,0.7,0.8,0.2,0.3,,,70.0,0.02,0.634,0.03,0.1081,,436.781728873635,
HC71/75,VD,4616853.0,,95.0,1540.0,1505.0,0.0,1000.0,50.0,3644.0,0.161,0.72,0.0609,0.1419,0.048,54.0,0.0,0.004,0.739,0.74,0.006,0.2409,64.0,HC71/75,0.73,0.75,0.25,,0.71,0.75,0.7,0.8,0.2,0.3,,,70.0,0.02,0.569,0.03,0.1081,,436.781728873635,
E450HS(V),NVD,4616854.0,,102.0,1575.0,1505.0,132.0,1000.0,50.0,3637.0,0.163,0.72,0.0609,0.1419,0.048,54.0,198.0,0.039,0.198,1.64,0.01,0.2099,74.0,E450HSV,,,,,,,,,,,,,,,,,,,463.7333333333333,9.0
JSPHTHSV,NVD,4616855.0,,101.0,1575.0,1505.0,132.0,1150.0,50.0,3780.0,0.163,0.72,0.0609,0.1419,0.048,54.0,188.1,0.035,0.187,1.33,0.006,0.215,61.0,JSPHTHSV,0.19,1.325,0.2,,0.18,0.2,1.3,1.35,0.15,0.25,,0.022,90.0,0.025,0.0269999999999999,0.605,0.0581,,445.4,35.0
JSPHTHSV,NVD,4616856.0,,103.0,1575.0,1505.0,132.0,1000.0,50.0,3687.0,0.187,0.72,0.0609,0.1419,0.048,54.0,148.5,0.035,0.182,1.35,0.005,0.229,64.0,JSPHTHSV,0.19,1.325,0.2,,0.18,0.2,1.3,1.35,0.15,0.25,,0.022,90.0,0.025,0.003,0.605,0.0581,,445.4,35.0
C18,NVD,4616857.0,,97.0,1615.0,1505.0,132.0,1100.0,50.0,3684.0,0.193,0.72,0.0609,0.1419,0.048,54.0,191.4,0.025,0.178,0.53,0.007,0.099,66.0,C18,0.19,0.525,0.125,,0.18,0.2,0.5,0.55,0.05,0.2,,0.012,120.0,0.025,-0.003,-0.1949999999999999,-0.0169,,208.0,1.0
JSPHTHSV,NVD,4616858.0,,108.0,1575.0,1505.0,132.0,1250.0,50.0,3637.0,0.036,0.72,0.0609,0.1419,0.048,54.0,223.41,0.029,0.183,1.33,0.005,0.1739,66.0,JSPHTHSV,0.19,1.325,0.2,,0.18,0.2,1.3,1.35,0.15,0.25,,0.022,90.0,0.025,0.154,0.605,0.0581,,445.4,35.0
C18,NVD,4616859.0,,101.0,1585.0,1505.0,132.0,1300.0,50.0,3437.0,0.098,0.72,0.0609,0.1419,0.048,54.0,132.0,0.042,0.182,0.53,0.0129,0.151,67.0,C18,0.19,0.525,0.125,,0.18,0.2,0.5,0.55,0.05,0.2,,0.012,120.0,0.025,0.092,-0.1949999999999999,-0.0169,,208.0,1.0
JSPHTHSV(VD),VD,4616860.0,,97.0,1575.0,1505.0,110.0,1400.0,50.0,3860.0,0.163,0.72,0.0609,0.1419,0.048,54.0,216.26,0.037,0.19,1.37,0.0047,0.2314,66.0,JSPHTHSVVD,,,,,,,,,,,,,,,,,,,290.0,1.0
C18,NVD,4616861.0,,104.0,1575.0,1505.0,100.0,1000.0,50.0,3743.0,0.181,0.72,0.0609,0.1419,0.048,54.0,162.7,0.018,0.177,0.56,0.008,0.1409,64.0,C18,0.19,0.525,0.125,,0.18,0.2,0.5,0.55,0.05,0.2,,0.012,120.0,0.025,0.009,-0.1949999999999999,-0.0169,,208.0,1.0
JSPHTHSV,NVD,4616862.0,,98.0,1575.0,1505.0,132.0,1200.0,50.0,3476.0,0.185,0.72,0.0609,0.1419,0.048,54.0,252.45,0.034,0.184,1.35,0.008,0.197,66.0,JSPHTHSV,0.19,1.325,0.2,,0.18,0.2,1.3,1.35,0.15,0.25,,0.022,90.0,0.025,0.005,0.605,0.0581,,445.4,35.0
C18,NVD,4616863.0,,100.0,1580.0,1505.0,110.0,1050.0,50.0,3808.0,0.191,0.72,0.0609,0.1419,0.048,54.0,185.9,0.044,0.175,0.54,0.023,0.131,63.0,C18,0.19,0.525,0.125,,0.18,0.2,0.5,0.55,0.05,0.2,,0.012,120.0,0.025,-0.001,-0.1949999999999999,-0.0169,,208.0,1.0
JSPHTHSV,NVD,4616864.0,,99.0,1580.0,1505.0,198.0,1000.0,50.0,4587.0,0.114,0.72,0.0609,0.1419,0.048,54.0,231.0,0.047,0.185,1.34,0.0149,0.2119,63.0,JSPHTHSV,0.19,1.325,0.2,,0.18,0.2,1.3,1.35,0.15,0.25,,0.022,90.0,0.025,0.076,0.605,0.0581,,445.4,35.0
JSPHTHSV(VD),VD,4616865.0,,98.0,1577.0,1552.0,110.0,1200.0,50.0,3919.0,0.086,0.72,0.0609,0.1419,0.048,54.0,249.26,0.036,0.187,1.33,0.0089,0.2079,64.0,JSPHTHSVVD,,,,,,,,,,,,,,,,,,,290.0,1.0
JSPHTHSV,NVD,4616866.0,,104.0,1580.0,1522.0,110.0,1100.0,50.0,3933.0,0.139,0.72,0.0609,0.1419,0.048,54.0,235.4,0.028,0.182,1.31,0.006,0.189,64.0,JSPHTHSV,0.19,1.325,0.2,,0.18,0.2,1.3,1.35,0.15,0.25,,0.022,90.0,0.025,0.0509999999999999,0.605,0.0581,,445.4,35.0
S275HS,NVD,4616867.0,,104.0,1582.0,1505.0,132.0,1100.0,50.0,4398.0,0.179,0.72,0.0609,0.1419,0.048,54.0,267.3,0.035,0.155,0.82,0.005,0.214,67.0,S275HS,,,,,,,,,,,,,,,,,,,342.3058823529412,17.0
S275HS,NVD,4616868.0,,111.0,1580.0,1505.0,132.0,1200.0,50.0,3621.0,0.184,0.72,0.0609,0.1419,0.048,54.0,247.5,0.029,0.163,0.83,0.005,0.2059,70.0,S275HS,,,,,,,,,,,,,,,,,,,342.3058823529412,17.0
C18,NVD,4616869.0,,99.0,1610.0,1505.0,132.0,1100.0,50.0,4027.0,0.191,0.72,0.0609,0.1419,0.048,54.0,168.3,0.021,0.181,0.53,0.006,0.1419,64.0,C18,0.19,0.525,0.125,,0.18,0.2,0.5,0.55,0.05,0.2,,0.012,120.0,0.025,-0.001,-0.1949999999999999,-0.0169,,208.0,1.0
C18,NVD,4616870.0,,96.0,1580.0,1505.0,132.0,1050.0,50.0,3825.0,0.072,0.72,0.0609,0.1419,0.048,54.0,166.65,0.022,0.196,0.55,0.008,0.132,64.0,C18,0.19,0.525,0.125,,0.18,0.2,0.5,0.55,0.05,0.2,,0.012,120.0,0.025,0.118,-0.1949999999999999,-0.0169,,208.0,1.0
C18,NVD,4616871.0,,97.0,1580.0,1505.0,132.0,1050.0,50.0,4087.0,0.046,0.72,0.0609,0.1419,0.048,54.0,207.9,0.022,0.2,0.54,0.0109,0.108,64.0,C18,0.19,0.525,0.125,,0.18,0.2,0.5,0.55,0.05,0.2,,0.012,120.0,0.025,0.144,-0.1949999999999999,-0.0169,,208.0,1.0
C18,NVD,4616872.0,,102.0,1585.0,1505.0,132.0,1100.0,50.0,4202.0,0.103,0.72,0.0609,0.1419,0.048,54.0,178.2,0.035,0.174,0.55,0.0219,0.14,64.0,C18,0.19,0.525,0.125,,0.18,0.2,0.5,0.55,0.05,0.2,,0.012,120.0,0.025,0.087,-0.1949999999999999,-0.0169,,208.0,1.0
C18,NVD,4616873.0,,99.0,1575.0,1505.0,132.0,1000.0,50.0,3653.0,0.177,0.72,0.0609,0.1419,0.048,54.0,161.7,0.029,0.191,0.54,0.0179,0.1499,63.0,C18,0.19,0.525,0.125,,0.18,0.2,0.5,0.55,0.05,0.2,,0.012,120.0,0.025,0.013,-0.1949999999999999,-0.0169,,208.0,1.0
S275HS,NVD,4616874.0,,100.0,1580.0,1505.0,132.0,1000.0,50.0,3782.0,0.189,0.72,0.0609,0.1419,0.048,54.0,240.9,0.025,0.164,0.81,0.008,0.1809,66.0,S275HS,,,,,,,,,,,,,,,,,,,342.3058823529412,17.0
C18,NVD,4616875.0,,100.0,1590.0,1505.0,132.0,1100.0,50.0,3349.0,0.19,0.72,0.0609,0.1419,0.048,54.0,145.2,0.01,0.177,0.53,0.007,0.155,66.0,C18,0.19,0.525,0.125,,0.18,0.2,0.5,0.55,0.05,0.2,,0.012,120.0,0.025,0.0,-0.1949999999999999,-0.0169,,208.0,1.0
S275HS,NVD,4616876.0,,100.0,1595.0,1505.0,132.0,1100.0,50.0,4402.0,0.033,0.72,0.0609,0.1419,0.048,54.0,214.5,0.036,0.175,0.83,0.0149,0.2119,67.0,S275HS,,,,,,,,,,,,,,,,,,,342.3058823529412,17.0
S275HS,NVD,4616877.0,,101.0,1589.0,1505.0,132.0,1200.0,50.0,4193.0,0.112,0.72,0.0609,0.1419,0.048,54.0,178.2,0.032,0.151,0.83,0.0109,0.1739,63.0,S275HS,,,,,,,,,,,,,,,,,,,342.3058823529412,17.0
S275HS,NVD,4616878.0,,100.0,1580.0,1505.0,132.0,1000.0,50.0,3884.0,0.147,0.72,0.0609,0.1419,0.048,54.0,171.6,0.029,0.168,0.83,0.01,0.2049,67.0,S275HS,,,,,,,,,,,,,,,,,,,342.3058823529412,17.0
S275HS,NVD,4616879.0,,100.0,1580.0,1505.0,132.0,950.0,50.0,3817.0,0.19,0.72,0.0609,0.1419,0.048,54.0,237.6,0.028,0.171,0.82,0.003,0.222,67.0,S275HS,,,,,,,,,,,,,,,,,,,342.3058823529412,17.0
C18,NVD,4616880.0,,96.0,1605.0,1505.0,132.0,1100.0,50.0,3853.0,0.2,0.72,0.0609,0.1419,0.048,54.0,155.1,0.021,0.186,0.57,0.006,0.151,61.0,C18,0.19,0.525,0.125,,0.18,0.2,0.5,0.55,0.05,0.2,,0.012,120.0,0.025,-0.01,-0.1949999999999999,-0.0169,,208.0,1.0
S275HS,NVD,4616881.0,,100.0,1580.0,1505.0,132.0,1050.0,50.0,3615.0,1.224,0.72,0.0609,0.1419,0.048,54.0,204.6,0.023,0.168,0.83,0.004,0.228,61.0,S275HS,,,,,,,,,,,,,,,,,,,342.3058823529412,17.0
C18,NVD,4616882.0,,103.0,1575.0,1505.0,132.0,1000.0,50.0,3679.0,0.483,0.72,0.0609,0.1419,0.048,54.0,178.2,0.017,0.191,0.54,0.006,0.12,67.0,C18,0.19,0.525,0.125,,0.18,0.2,0.5,0.55,0.05,0.2,,0.012,120.0,0.025,-0.293,-0.1949999999999999,-0.0169,,208.0,1.0
C18,NVD,4616883.0,,108.0,1580.0,1505.0,132.0,1300.0,50.0,3497.0,0.135,0.72,0.0609,0.1419,0.048,54.0,214.5,0.025,0.181,0.52,0.008,0.1179,68.0,C18,0.19,0.525,0.125,,0.18,0.2,0.5,0.55,0.05,0.2,,0.012,120.0,0.025,0.0549999999999999,-0.1949999999999999,-0.0169,,208.0,1.0
C18,NVD,4616884.0,,106.0,1585.0,1505.0,132.0,1000.0,50.0,3651.0,0.088,0.72,0.0609,0.1419,0.048,54.0,181.5,0.031,0.197,0.52,0.014,0.135,64.0,C18,0.19,0.525,0.125,,0.18,0.2,0.5,0.55,0.05,0.2,,0.012,120.0,0.025,0.102,-0.1949999999999999,-0.0169,,208.0,1.0
C18,NVD,4616885.0,,101.0,1580.0,1505.0,132.0,1000.0,50.0,3876.0,0.135,0.72,0.0609,0.1419,0.048,54.0,155.1,0.026,0.191,0.52,0.01,0.124,64.0,C18,0.19,0.525,0.125,,0.18,0.2,0.5,0.55,0.05,0.2,,0.012,120.0,0.025,0.0549999999999999,-0.1949999999999999,-0.0169,,208.0,1.0
C18,NVD,4616886.0,,103.0,1595.0,1505.0,132.0,1000.0,50.0,3876.0,0.156,0.72,0.0609,0.1419,0.048,54.0,184.8,0.024,0.185,0.51,0.012,0.1449,60.0,C18,0.19,0.525,0.125,,0.18,0.2,0.5,0.55,0.05,0.2,,0.012,120.0,0.025,0.034,-0.1949999999999999,-0.0169,,208.0,1.0
C18,NVD,4616887.0,,100.0,1595.0,1505.0,132.0,1000.0,50.0,4015.0,0.161,0.72,0.0609,0.1419,0.048,54.0,165.0,0.024,0.184,0.53,0.0109,0.165,71.0,C18,0.19,0.525,0.125,,0.18,0.2,0.5,0.55,0.05,0.2,,0.012,120.0,0.025,0.0289999999999999,-0.1949999999999999,-0.0169,,208.0,1.0
S275HS,NVD,4616888.0,,100.0,1615.0,1505.0,132.0,1200.0,50.0,4124.0,1.304,0.72,0.0609,0.1419,0.048,54.0,228.69,0.028,0.163,0.83,0.005,0.196,64.0,S275HS,,,,,,,,,,,,,,,,,,,342.3058823529412,17.0
C18,NVD,4616889.0,,98.0,1585.0,1505.0,132.0,1000.0,50.0,4162.0,0.716,0.72,0.0609,0.1419,0.048,54.0,132.0,0.032,0.191,0.52,0.016,0.151,61.0,C18,0.19,0.525,0.125,,0.18,0.2,0.5,0.55,0.05,0.2,,0.012,120.0,0.025,-0.526,-0.1949999999999999,-0.0169,,208.0,1.0
S275HS,NVD,4616890.0,,102.0,1575.0,1505.0,132.0,1100.0,50.0,3872.0,0.128,0.72,0.0609,0.1419,0.048,54.0,264.0,0.031,0.171,0.83,0.005,0.199,58.0,S275HS,,,,,,,,,,,,,,,,,,,342.3058823529412,17.0
S275HS,NVD,4616891.0,,94.0,1588.0,1505.0,132.0,1150.0,50.0,3894.0,0.138,0.72,0.0609,0.1419,0.048,54.0,266.31,0.023,0.166,0.82,0.004,0.2039,67.0,S275HS,,,,,,,,,,,,,,,,,,,342.3058823529412,17.0
S275HS,NVD,4616892.0,,100.0,1572.0,1505.0,132.0,1200.0,50.0,3698.0,0.164,0.72,0.0609,0.1419,0.048,54.0,214.5,0.033,0.171,0.82,0.01,0.1789,64.0,S275HS,,,,,,,,,,,,,,,,,,,342.3058823529412,17.0
C18,NVD,4616893.0,,100.0,1612.0,1505.0,132.0,1100.0,50.0,3710.0,0.167,0.72,0.0609,0.1419,0.048,54.0,280.5,0.019,0.177,0.52,0.004,0.1459,66.0,C18,0.19,0.525,0.125,,0.18,0.2,0.5,0.55,0.05,0.2,,0.012,120.0,0.025,0.0229999999999999,-0.1949999999999999,-0.0169,,208.0,1.0
S275HS,NVD,4616894.0,,101.0,1580.0,1505.0,132.0,1177.0,50.0,4072.0,0.165,0.72,0.0609,0.1419,0.048,54.0,274.56,0.034,0.171,0.81,0.003,0.197,67.0,S275HS,,,,,,,,,,,,,,,,,,,342.3058823529412,17.0
C18,NVD,4616895.0,,105.0,1575.0,1505.0,132.0,1100.0,50.0,4918.0,0.161,0.72,0.0609,0.1419,0.048,54.0,247.5,0.021,0.179,0.51,0.006,0.157,64.0,C18,0.19,0.525,0.125,,0.18,0.2,0.5,0.55,0.05,0.2,,0.012,120.0,0.025,0.0289999999999999,-0.1949999999999999,-0.0169,,208.0,1.0
S275HS,NVD,4616896.0,,103.0,1585.0,1541.0,132.0,1200.0,50.0,3846.0,0.068,0.72,0.0609,0.1419,0.048,54.0,188.1,0.039,0.153,0.81,0.004,0.191,63.0,S275HS,,,,,,,,,,,,,,,,,,,342.3058823529412,17.0
S275HS,NVD,4616897.0,,105.0,1575.0,1505.0,132.0,1200.0,50.0,3898.0,0.135,0.72,0.0609,0.1419,0.048,54.0,148.5,0.037,0.174,0.76,0.008,0.186,61.0,S275HS,,,,,,,,,,,,,,,,,,,342.3058823529412,17.0
S275HS,NVD,4616898.0,,102.0,1573.0,1534.0,132.0,1100.0,50.0,3837.0,0.159,0.72,0.0609,0.1419,0.048,54.0,148.5,0.026,0.187,0.82,0.008,0.2069,67.0,S275HS,,,,,,,,,,,,,,,,,,,342.3058823529412,17.0
S275HS,NVD,4616899.0,,105.0,1572.0,1533.0,132.0,900.0,50.0,4489.0,0.164,0.72,0.0609,0.1419,0.048,54.0,181.5,0.03,0.189,0.81,0.008,0.2109,64.0,S275HS,,,,,,,,,,,,,,,,,,,342.3058823529412,17.0
S275HS,NVD,4616900.0,,103.0,1578.0,1505.0,132.0,1150.0,50.0,4069.0,0.165,0.72,0.0609,0.1419,0.048,54.0,155.1,0.029,0.178,0.82,0.004,0.2079,64.0,S275HS,,,,,,,,,,,,,,,,,,,342.3058823529412,17.0
C18,NVD,4616901.0,,102.0,1605.0,1505.0,110.0,1000.0,50.0,3518.0,0.039,0.72,0.0609,0.1419,0.048,54.0,192.5,0.02,0.178,0.53,0.0089,0.182,64.0,C18,0.19,0.525,0.125,,0.18,0.2,0.5,0.55,0.05,0.2,,0.012,120.0,0.025,0.151,-0.1949999999999999,-0.0169,,208.0,1.0
S275HS,NVD,4616902.0,,101.0,1585.0,1505.0,132.0,1150.0,50.0,3671.0,0.075,0.72,0.0609,0.1419,0.048,54.0,256.41,0.036,0.169,0.84,0.006,0.191,63.0,S275HS,,,,,,,,,,,,,,,,,,,342.3058823529412,17.0
C18,NVD,4616903.0,,99.0,1578.0,1505.0,132.0,1100.0,50.0,3796.0,0.156,0.72,0.0609,0.1419,0.048,54.0,231.0,0.022,0.183,0.55,0.004,0.198,67.0,C18,0.19,0.525,0.125,,0.18,0.2,0.5,0.55,0.05,0.2,,0.012,120.0,0.025,0.034,-0.1949999999999999,-0.0169,,208.0,1.0
C18,NVD,4616904.0,,98.0,1575.0,1505.0,132.0,1050.0,50.0,3800.0,0.163,0.72,0.0609,0.1419,0.048,54.0,188.1,0.023,0.187,0.54,0.007,0.158,63.0,C18,0.19,0.525,0.125,,0.18,0.2,0.5,0.55,0.05,0.2,,0.012,120.0,0.025,0.0269999999999999,-0.1949999999999999,-0.0169,,208.0,1.0
C18,NVD,4616905.0,,99.0,1575.0,1505.0,132.0,870.0,50.0,3440.0,0.166,0.72,0.0609,0.1419,0.048,54.0,207.9,0.023,0.188,0.52,0.0089,0.166,61.0,C18,0.19,0.525,0.125,,0.18,0.2,0.5,0.55,0.05,0.2,,0.012,120.0,0.025,0.0239999999999999,-0.1949999999999999,-0.0169,,208.0,1.0
C18,NVD,4616906.0,,75.0,1565.0,1505.0,132.0,870.0,50.0,4190.0,0.165,0.72,0.0609,0.1419,0.048,54.0,171.6,0.029,0.183,0.53,0.0149,0.127,63.0,C18,0.19,0.525,0.125,,0.18,0.2,0.5,0.55,0.05,0.2,,0.012,120.0,0.025,0.0249999999999999,-0.1949999999999999,-0.0169,,208.0,1.0
C18,NVD,4616907.0,,103.0,1563.0,1505.0,132.0,950.0,50.0,4060.0,0.19,0.72,0.0609,0.1419,0.048,54.0,191.4,0.016,0.19,0.53,0.0129,0.268,66.0,C18,0.19,0.525,0.125,,0.18,0.2,0.5,0.55,0.05,0.2,,0.012,120.0,0.025,0.0,-0.1949999999999999,-0.0169,,208.0,1.0
C18,NVD,4616908.0,,98.0,1567.0,1532.0,132.0,1150.0,50.0,3999.0,0.349,0.72,0.0609,0.1419,0.048,54.0,244.2,0.026,0.192,0.54,0.004,0.165,67.0,C18,0.19,0.525,0.125,,0.18,0.2,0.5,0.55,0.05,0.2,,0.012,120.0,0.025,-0.1589999999999999,-0.1949999999999999,-0.0169,,208.0,1.0
C18,NVD,4616909.0,,96.0,1570.0,1505.0,132.0,955.0,50.0,4177.0,0.35,0.72,0.0609,0.1419,0.048,54.0,176.55,0.022,0.193,0.53,0.012,0.125,67.0,C18,0.19,0.525,0.125,,0.18,0.2,0.5,0.55,0.05,0.2,,0.012,120.0,0.025,-0.1599999999999999,-0.1949999999999999,-0.0169,,208.0,1.0
JSPHTLSV,NVD,4616910.0,,97.0,1585.0,1505.0,132.0,900.0,50.0,4140.0,0.554,0.72,0.0609,0.1419,0.048,54.0,219.78,0.033,0.182,1.27,0.0109,0.226,61.0,JSPHTLSV,,,,,,0.2,,1.3,,0.25,,,90.0,0.025,,,,,345.3333333333333,3.0
JSPHTLSV,NVD,4616911.0,,98.0,1580.0,1505.0,132.0,1200.0,50.0,3905.0,0.552,0.72,0.0609,0.1419,0.048,54.0,191.4,0.027,0.194,1.27,0.0129,0.225,66.0,JSPHTLSV,,,,,,0.2,,1.3,,0.25,,,90.0,0.025,,,,,345.3333333333333,3.0
SAE4135,VD,4616912.0,,93.0,1585.0,1505.0,132.0,1200.0,50.0,3661.0,0.577,0.72,0.0609,0.1419,0.048,54.0,211.2,0.026,0.347,0.77,0.004,0.247,61.0,SAE4135,0.355,0.77,0.25,0.03,0.34,0.37,0.74,0.8,0.2,0.3,0.02,0.04,75.0,0.015,-0.2219999999999999,0.05,0.1081,-0.018,312.0,1.0
SAE4135,VD,4616913.0,,95.0,1580.0,1505.0,132.0,1100.0,50.0,3627.0,0.599,0.72,0.0609,0.1419,0.048,54.0,165.0,0.031,0.359,0.76,0.003,0.248,67.0,SAE4135,0.355,0.77,0.25,0.03,0.34,0.37,0.74,0.8,0.2,0.3,0.02,0.04,75.0,0.015,-0.244,0.05,0.1081,-0.018,312.0,1.0
SAE4135,VD,4616914.0,,98.0,1560.0,1505.0,132.0,1250.0,50.0,3460.0,0.617,0.72,0.0609,0.1419,0.048,54.0,303.6,0.029,0.345,0.77,0.003,0.26,58.0,SAE4135,0.355,0.77,0.25,0.03,0.34,0.37,0.74,0.8,0.2,0.3,0.02,0.04,75.0,0.015,-0.262,0.05,0.1081,-0.018,312.0,1.0
SAE4135,VD,4616915.0,,102.0,1565.0,1505.0,132.0,1200.0,50.0,3738.0,0.605,0.72,0.0609,0.1419,0.048,54.0,204.6,0.034,0.349,0.77,0.005,0.263,66.0,SAE4135,0.355,0.77,0.25,0.03,0.34,0.37,0.74,0.8,0.2,0.3,0.02,0.04,75.0,0.015,-0.25,0.05,0.1081,-0.018,312.0,1.0
US1,VD,4616916.0,,96.0,1615.0,1505.0,132.0,1150.0,50.0,3831.0,1.119,0.72,0.0609,0.1419,0.048,54.0,234.3,0.031,0.139,0.68,0.003,0.225,74.0,US1,,,,,,,,,,,,,,,,,,,436.781728873635,
SAE4135,VD,4616917.0,,100.0,1567.0,1505.0,132.0,1550.0,50.0,4024.0,0.425,0.72,0.0609,0.1419,0.048,54.0,313.5,0.036,0.347,0.77,0.003,0.271,61.0,SAE4135,0.355,0.77,0.25,0.03,0.34,0.37,0.74,0.8,0.2,0.3,0.02,0.04,75.0,0.015,-0.07,0.05,0.1081,-0.018,312.0,1.0
US1,VD,4616918.0,,104.0,1600.0,1505.0,132.0,1550.0,50.0,4320.0,0.121,0.72,0.0609,0.1419,0.048,54.0,257.4,0.032,0.149,0.69,0.004,0.198,57.0,US1,,,,,,,,,,,,,,,,,,,436.781728873635,
S275LS,NVD,4616919.0,,93.0,1610.0,1505.0,132.0,1150.0,50.0,3667.0,0.143,0.72,0.0609,0.1419,0.048,54.0,300.3,0.033,0.157,0.72,0.004,0.1779,64.0,S275LS,,,,,,,,,,,,,,,,,,,217.0,1.0
US1,VD,4616920.0,,99.0,1595.0,1505.0,176.0,1350.0,50.0,3936.0,0.16,0.72,0.0609,0.1419,0.048,54.0,314.6,0.032,0.138,0.68,0.002,0.2419,60.0,US1,,,,,,,,,,,,,,,,,,,436.781728873635,
C18,NVD,4616921.0,,114.0,1580.0,1505.0,176.0,1200.0,50.0,3845.0,0.169,0.72,0.0609,0.1419,0.048,54.0,317.9,0.019,0.183,0.53,0.004,0.129,64.0,C18,0.19,0.525,0.125,,0.18,0.2,0.5,0.55,0.05,0.2,,0.012,120.0,0.025,0.0209999999999999,-0.1949999999999999,-0.0169,,208.0,1.0
US1,VD,4616922.0,,99.0,1590.0,1505.0,176.0,1350.0,50.0,4675.0,0.173,0.72,0.0609,0.1419,0.048,54.0,294.8,0.031,0.146,0.69,0.003,0.2,54.0,US1,,,,,,,,,,,,,,,,,,,436.781728873635,
C18,NVD,4616923.0,,97.0,1585.0,1505.0,176.0,1250.0,50.0,4153.0,0.057,0.72,0.0609,0.1419,0.048,54.0,218.9,0.035,0.19,0.55,0.0179,0.1489,60.0,C18,0.19,0.525,0.125,,0.18,0.2,0.5,0.55,0.05,0.2,,0.012,120.0,0.025,0.133,-0.1949999999999999,-0.0169,,208.0,1.0
US1,VD,4616924.0,,99.0,1595.0,1505.0,176.0,1350.0,50.0,5021.0,0.118,0.72,0.0609,0.1419,0.048,54.0,327.8,0.038,0.136,0.71,0.004,0.214,54.0,US1,,,,,,,,,,,,,,,,,,,436.781728873635,
US1,VD,4616925.0,,101.0,1590.0,1505.0,176.0,1450.0,50.0,4491.0,0.613,0.72,0.0609,0.1419,0.048,54.0,332.75,0.035,0.138,0.71,0.005,0.219,61.0,US1,,,,,,,,,,,,,,,,,,,436.781728873635,
US1,VD,4616926.0,,99.0,1590.0,1505.0,176.0,1550.0,50.0,3916.0,0.614,0.72,0.0609,0.1419,0.048,54.0,258.5,0.037,0.152,0.67,0.003,0.2059,57.0,US1,,,,,,,,,,,,,,,,,,,436.781728873635,
C18,NVD,4616927.0,,99.0,1570.0,1505.0,176.0,1250.0,50.0,4463.0,0.617,0.72,0.0609,0.1419,0.048,54.0,218.9,0.02,0.178,0.52,0.005,0.136,64.0,C18,0.19,0.525,0.125,,0.18,0.2,0.5,0.55,0.05,0.2,,0.012,120.0,0.025,-0.427,-0.1949999999999999,-0.0169,,208.0,1.0
US1,VD,4616928.0,,95.0,1590.0,1505.0,176.0,1500.0,50.0,4716.0,0.616,0.72,0.0609,0.1419,0.048,54.0,282.26,0.036,0.145,0.69,0.003,0.2059,60.0,US1,,,,,,,,,,,,,,,,,,,436.781728873635,
C18,NVD,4616929.0,,104.0,1585.0,1505.0,176.0,1100.0,50.0,4742.0,0.804,0.72,0.0609,0.1419,0.048,54.0,242.0,0.024,0.172,0.52,0.007,0.185,64.0,C18,0.19,0.525,0.125,,0.18,0.2,0.5,0.55,0.05,0.2,,0.012,120.0,0.025,-0.6140000000000001,-0.1949999999999999,-0.0169,,208.0,1.0
US1,VD,4616930.0,,99.0,1582.0,1505.0,176.0,1450.0,50.0,4420.0,0.073,0.72,0.0609,0.1419,0.048,54.0,355.52,0.021,0.15,0.7,0.002,0.226,67.0,US1,,,,,,,,,,,,,,,,,,,436.781728873635,
US1,VD,4616931.0,,93.0,1575.0,1505.0,176.0,1200.0,50.0,4311.0,0.082,0.72,0.0609,0.1419,0.048,54.0,258.5,0.031,0.138,0.7,0.002,0.247,63.0,US1,,,,,,,,,,,,,,,,,,,436.781728873635,
USAC(D1),VD,4616932.0,,102.0,1560.0,1505.0,120.0,1600.0,50.0,4774.0,0.156,0.72,0.0609,0.1419,0.048,54.0,318.0,0.031,0.354,0.7,0.001,0.264,61.0,USACD1,,,,,,,,,,,,,,,,,,,436.781728873635,
