Repository: Shubhammmmmmmmmmmmmm/AI-Aluminium-Addition-Optimization

File: clean_data/clean_dataset_ModelB.csv (part 13 of 14)
GRADE,VD/NVD,Batch Number,Date,tap_wt_from_EAF,LIFTING TEMP_LRF,TEMP OPENING_LRF,al ingot_kg__during_EAF_tapping,LIME_LRF,SPAR,OXY_EAF,LRF_Initial_Chemistry_C,LRF_Initial_Chemistry_MN,LRF_Initial_Chemistry_S,LRF_Initial_Chemistry_SI,LRF_Initial_Chemistry_AL,LRF_Initial_Chemistry_N2,Total_Al_LRF_kg,LRF_Final_Chemistry_AL,LRF_Final_Chemistry_C,LRF_Final_Chemistry_MN,Final_S,Final_SI,LRF_Final_Chemistry_N2,GRADE_KEY,C_Target,Mn_Target,Si_Target,Al_Target,C_Min,C_Max,Mn_Min,Mn_Max,Si_Min,Si_Max,Al_Min,Al_Max,N_Max,S_Max,Carbon_Gap,Mn_Gap,Si_Gap,Al_Gap,Mean_Oxygen,Samples
SA105,VD,4617290.0,,100.0,1600.0,1505.0,178.0,900.0,50.0,3204.0,0.525,0.75,0.0509,0.162,0.116,54.0,344.0,0.04,0.204,1.23,0.004,0.267,60.0,SA105,,,,,,,,,,,,,,,,,,,481.6785714285714,14.0
SA105,VD,4617291.0,,99.0,1600.0,1505.0,178.0,900.0,50.0,3417.0,0.108,0.48,0.0609,0.11,0.061,55.0,350.6,0.039,0.209,1.27,0.004,0.253,67.0,SA105,,,,,,,,,,,,,,,,,,,481.6785714285714,14.0
HC88BX,VD,4617292.0,,107.0,1600.0,1505.0,0.0,950.0,50.0,3277.0,0.178,0.27,0.057,0.04,0.001,57.0,100.0,0.001,0.863,0.74,0.007,0.1759,61.0,HC88BX,0.87,0.755,0.2,,0.85,0.89,0.71,0.8,0.15,0.25,,,60.0,0.015,0.692,0.485,0.16,,454.0,1.0
HC88BX,VD,4617293.0,,99.0,1600.0,1505.0,0.0,900.0,50.0,3311.0,0.241,0.18,0.0618,0.03,0.001,53.0,100.0,0.002,0.874,0.7,0.0048,0.1913,57.0,HC88BX,0.87,0.755,0.2,,0.85,0.89,0.71,0.8,0.15,0.25,,,60.0,0.015,0.629,0.575,0.17,,454.0,1.0
SA105,VD,4617294.0,,99.0,1600.0,1505.0,178.0,600.0,50.0,3772.0,0.241,0.18,0.062,0.0299,0.001,53.0,317.6,0.051,0.194,1.22,0.007,0.2379,60.0,SA105,,,,,,,,,,,,,,,,,,,481.6785714285714,14.0
SA105,VD,4617295.0,,93.0,1600.0,1505.0,178.0,1300.0,50.0,4213.0,0.241,0.69,0.056,0.1489,0.108,58.0,377.0,0.039,0.187,1.25,0.004,0.215,64.0,SA105,,,,,,,,,,,,,,,,,,,481.6785714285714,14.0
HC88BX,VD,4617296.0,,103.0,1540.0,1505.0,0.0,900.0,50.0,3675.0,0.26,0.4,0.049,0.067,0.0,51.0,50.0,0.001,0.865,0.76,0.012,0.196,60.0,HC88BX,0.87,0.755,0.2,,0.85,0.89,0.71,0.8,0.15,0.25,,,60.0,0.015,0.61,0.355,0.133,,454.0,1.0
SA105,VD,4617297.0,,96.0,1570.0,1505.0,178.0,1050.0,50.0,3348.0,0.262,0.74,0.057,0.166,0.118,51.0,283.6,0.041,0.204,1.23,0.003,0.231,57.0,SA105,,,,,,,,,,,,,,,,,,,481.6785714285714,14.0
SA105,VD,4617290.0,,100.0,1600.0,1505.0,178.0,900.0,50.0,3204.0,0.269,0.73,0.069,0.166,0.079,60.0,344.0,0.04,0.204,1.23,0.004,0.267,60.0,SA105,,,,,,,,,,,,,,,,,,,481.6785714285714,14.0
SA105,VD,4617299.0,,100.0,1566.0,1505.0,132.0,1200.0,50.0,4294.0,0.704,1.15,0.055,0.25,0.124,61.0,168.63,0.034,0.204,1.24,0.004,0.25,63.0,SA105,,,,,,,,,,,,,,,,,,,481.6785714285714,14.0
JSPL WELD MIG,VD,4617300.0,,100.0,1595.0,1505.0,0.0,1000.0,50.0,4045.0,0.235,0.53,0.068,0.131,0.0,53.0,0.0,0.004,0.073,1.48,0.0089,0.8409,51.0,JSPLWELDMIG,0.07,1.5,0.87,,0.06,0.08,1.45,1.55,0.84,0.9,,0.01,50.0,0.015,-0.1649999999999999,0.97,0.739,,724.8,5.0
SA105,VD,4617301.0,,99.0,1566.0,1505.0,132.0,1400.0,50.0,4037.0,0.104,0.74,0.0599,0.1469,0.006,54.0,282.15,0.029,0.196,1.25,0.003,0.264,61.0,SA105,,,,,,,,,,,,,,,,,,,481.6785714285714,14.0
JSPL WELD MIG,VD,4617302.0,,107.0,1590.0,1505.0,0.0,1050.0,50.0,4274.0,0.153,0.43,0.056,0.062,0.0,51.0,0.0,0.004,0.076,1.53,0.006,0.8459,47.0,JSPLWELDMIG,0.07,1.5,0.87,,0.06,0.08,1.45,1.55,0.84,0.9,,0.01,50.0,0.015,-0.0829999999999999,1.07,0.808,,724.8,5.0
JSPL WELD MIG,VD,4617303.0,,99.0,1580.0,1505.0,0.0,1300.0,50.0,3770.0,0.155,0.56,0.056,0.2039,0.0,51.0,0.0,0.003,0.076,1.46,0.0129,0.898,50.0,JSPLWELDMIG,0.07,1.5,0.87,,0.06,0.08,1.45,1.55,0.84,0.9,,0.01,50.0,0.015,-0.0849999999999999,0.94,0.6661,,724.8,5.0
JSPL WELD MIG,VD,4617304.0,,99.0,1580.0,1505.0,0.0,900.0,50.0,3625.0,0.159,1.16,0.0509,0.374,0.0,51.0,0.0,0.001,0.079,1.56,0.01,0.8449,48.0,JSPLWELDMIG,0.07,1.5,0.87,,0.06,0.08,1.45,1.55,0.84,0.9,,0.01,50.0,0.015,-0.089,0.3400000000000001,0.496,,724.8,5.0
JSPL WELD MIG,VD,4617305.0,,93.0,1570.0,1505.0,0.0,900.0,50.0,3317.0,0.172,0.92,0.048,0.5959,0.002,54.0,0.0,0.002,0.069,1.48,0.006,0.8529,47.0,JSPLWELDMIG,0.07,1.5,0.87,,0.06,0.08,1.45,1.55,0.84,0.9,,0.01,50.0,0.015,-0.1019999999999999,0.58,0.2741,,724.8,5.0
SA350GRLF2,VD,4617306.0,,103.0,1610.0,1505.0,178.0,1200.0,50.0,3222.0,0.567,0.75,0.049,0.124,0.036,51.0,343.0,0.035,0.205,1.25,0.006,0.2389,57.0,SA350GRLF2,,,,,,,,,,,,,,,,,,,451.316,25.0
SA350GRLF2,VD,4617307.0,,96.0,1570.0,1505.0,178.0,1200.0,50.0,3762.0,0.182,0.82,0.0529,0.169,0.024,51.0,277.0,0.031,0.204,1.24,0.004,0.229,60.0,SA350GRLF2,,,,,,,,,,,,,,,,,,,451.316,25.0
SA350GRLF2,VD,4617308.0,,100.0,1565.0,1505.0,178.0,1350.0,50.0,4152.0,0.182,0.89,0.0369,0.193,0.037,51.0,288.55,0.025,0.211,1.23,0.0089,0.2899,58.0,SA350GRLF2,,,,,,,,,,,,,,,,,,,451.316,25.0
SA350GRLF2,VD,4617309.0,,100.0,1560.0,1505.0,132.0,1200.0,50.0,3648.0,0.08,1.01,0.0459,0.1749,0.03,48.0,247.5,0.036,0.201,1.22,0.004,0.2429,58.0,SA350GRLF2,,,,,,,,,,,,,,,,,,,451.316,25.0
HC88BX,VD,4617310.0,,100.0,1555.0,1505.0,0.0,1200.0,100.0,3358.0,0.222,0.53,0.048,0.132,0.009,48.0,0.0,0.004,0.863,0.76,0.005,0.2109,54.0,HC88BX,0.87,0.755,0.2,,0.85,0.89,0.71,0.8,0.15,0.25,,,60.0,0.015,0.648,0.2249999999999999,0.068,,454.0,1.0
HC88BX,VD,4617311.0,,99.0,1540.0,1505.0,0.0,900.0,100.0,3619.0,0.251,0.56,0.047,0.1719,0.002,51.0,0.0,0.005,0.874,0.74,0.008,0.194,57.0,HC88BX,0.87,0.755,0.2,,0.85,0.89,0.71,0.8,0.15,0.25,,,60.0,0.015,0.619,0.1949999999999999,0.0281,,454.0,1.0
SA350GRLF2,VD,4617312.0,,107.0,1560.0,1505.0,178.0,1200.0,100.0,4108.0,0.257,0.8,0.0439,0.185,0.072,51.0,277.0,0.031,0.197,1.21,0.003,0.273,58.0,SA350GRLF2,,,,,,,,,,,,,,,,,,,451.316,25.0
SA350GRLF2,VD,4617313.0,,99.0,1565.0,1505.0,178.0,1250.0,50.0,3839.0,0.258,0.74,0.0459,0.1749,0.1,54.0,260.5,0.037,0.204,1.24,0.005,0.2439,61.0,SA350GRLF2,,,,,,,,,,,,,,,,,,,451.316,25.0
SA350GRLF2,VD,4617314.0,,99.0,1560.0,1505.0,178.0,1150.0,50.0,3798.0,0.256,0.81,0.0509,0.182,0.061,51.0,293.5,0.029,0.187,1.23,0.004,0.271,57.0,SA350GRLF2,,,,,,,,,,,,,,,,,,,451.316,25.0
SAE10B21,VD,4617315.0,,93.0,1595.0,1505.0,132.0,1400.0,50.0,3672.0,0.261,0.62,0.0459,0.136,0.061,54.0,247.5,0.034,0.197,0.85,0.007,0.229,58.0,SAE10B21,0.205,0.85,0.21,0.03,0.19,0.22,0.82,0.88,0.16,0.26,0.02,0.04,70.0,0.01,-0.056,0.2299999999999999,0.0739999999999999,-0.031,469.6363636363636,11.0
SA350GRLF2,VD,4617316.0,,103.0,1560.0,1505.0,178.0,1200.0,50.0,3954.0,0.55,0.68,0.065,0.152,0.124,51.0,293.5,0.035,0.199,1.24,0.0109,0.251,66.0,SA350GRLF2,,,,,,,,,,,,,,,,,,,451.316,25.0
SAE10B21,VD,4617317.0,,96.0,1580.0,1505.0,178.0,1200.0,50.0,3974.0,0.086,0.63,0.064,0.137,0.122,51.0,277.0,0.037,0.203,0.87,0.005,0.2039,55.0,SAE10B21,0.205,0.85,0.21,0.03,0.19,0.22,0.82,0.88,0.16,0.26,0.02,0.04,70.0,0.01,0.119,0.2199999999999999,0.0729999999999999,-0.092,469.6363636363636,11.0
SAE10B21,VD,4617318.0,,100.0,1575.0,1505.0,132.0,1400.0,50.0,3747.0,0.251,0.66,0.0529,0.1409,0.1,54.0,214.5,0.03,0.194,0.87,0.006,0.195,60.0,SAE10B21,0.205,0.85,0.21,0.03,0.19,0.22,0.82,0.88,0.16,0.26,0.02,0.04,70.0,0.01,-0.046,0.1899999999999999,0.0691,-0.07,469.6363636363636,11.0
SAE10B21,VD,4617319.0,,100.0,1570.0,1505.0,178.0,1100.0,50.0,3470.0,0.145,0.65,0.065,0.136,0.094,51.0,260.5,0.039,0.194,0.84,0.004,0.199,57.0,SAE10B21,0.205,0.85,0.21,0.03,0.19,0.22,0.82,0.88,0.16,0.26,0.02,0.04,70.0,0.01,0.06,0.1999999999999999,0.0739999999999999,-0.064,469.6363636363636,11.0
SAE10B21,VD,4617320.0,,100.0,1560.0,1505.0,178.0,1100.0,25.0,3910.0,0.15,0.69,0.0519,0.159,0.109,57.0,250.6,0.029,0.209,0.85,0.004,0.198,58.0,SAE10B21,0.205,0.85,0.21,0.03,0.19,0.22,0.82,0.88,0.16,0.26,0.02,0.04,70.0,0.01,0.0549999999999999,0.16,0.0509999999999999,-0.079,469.6363636363636,11.0
SAE10B21,VD,4617321.0,,99.0,1560.0,1505.0,178.0,1200.0,25.0,3774.0,0.156,0.65,0.05,0.158,0.247,55.0,178.0,0.045,0.187,0.85,0.005,0.229,60.0,SAE10B21,0.205,0.85,0.21,0.03,0.19,0.22,0.82,0.88,0.16,0.26,0.02,0.04,70.0,0.01,0.0489999999999999,0.1999999999999999,0.0519999999999999,-0.217,469.6363636363636,11.0
SAE10B21,VD,4617322.0,,107.0,1560.0,1505.0,178.0,1200.0,25.0,3852.0,1.209,0.6,0.0589,0.135,0.09,51.0,267.1,0.033,0.203,0.82,0.004,0.193,55.0,SAE10B21,0.205,0.85,0.21,0.03,0.19,0.22,0.82,0.88,0.16,0.26,0.02,0.04,70.0,0.01,-1.004,0.25,0.0749999999999999,-0.06,469.6363636363636,11.0
SAE10B21,VD,4617323.0,,99.0,1560.0,1505.0,178.0,1170.0,25.0,3660.0,0.683,0.72,0.0539,0.1499,0.058,55.0,356.2,0.035,0.204,0.87,0.005,0.201,58.0,SAE10B21,0.205,0.85,0.21,0.03,0.19,0.22,0.82,0.88,0.16,0.26,0.02,0.04,70.0,0.01,-0.4780000000000001,0.13,0.0600999999999999,-0.028,469.6363636363636,11.0
SAE10B21,VD,4617324.0,,99.0,1560.0,1505.0,178.0,1200.0,25.0,4032.0,0.153,0.63,0.0719,0.097,0.021,47.0,306.7,0.029,0.21,0.85,0.008,0.2359,57.0,SAE10B21,0.205,0.85,0.21,0.03,0.19,0.22,0.82,0.88,0.16,0.26,0.02,0.04,70.0,0.01,0.0519999999999999,0.2199999999999999,0.1129999999999999,0.0089999999999999,469.6363636363636,11.0
SAE10B21,VD,4617325.0,,93.0,1560.0,1505.0,178.0,1200.0,25.0,3541.0,0.094,0.57,0.0719,0.12,0.035,54.0,303.4,0.026,0.21,0.84,0.004,0.215,53.0,SAE10B21,0.205,0.85,0.21,0.03,0.19,0.22,0.82,0.88,0.16,0.26,0.02,0.04,70.0,0.01,0.1109999999999999,0.28,0.09,-0.005,469.6363636363636,11.0
SAE10B21,VD,4617326.0,,103.0,1560.0,1505.0,178.0,1250.0,25.0,4007.0,0.201,0.63,0.064,0.129,0.01,54.0,323.2,0.032,0.203,0.87,0.005,0.2,55.0,SAE10B21,0.205,0.85,0.21,0.03,0.19,0.22,0.82,0.88,0.16,0.26,0.02,0.04,70.0,0.01,0.0039999999999999,0.2199999999999999,0.0809999999999999,0.0199999999999999,469.6363636363636,11.0
SAE10B21,VD,4617327.0,,96.0,1570.0,1505.0,178.0,1300.0,50.0,4163.0,0.248,0.66,0.055,0.131,0.037,54.0,250.6,0.029,0.204,0.86,0.005,0.192,55.0,SAE10B21,0.205,0.85,0.21,0.03,0.19,0.22,0.82,0.88,0.16,0.26,0.02,0.04,70.0,0.01,-0.043,0.1899999999999999,0.0789999999999999,-0.0069999999999999,469.6363636363636,11.0
JSAW2,VD,4617328.0,,100.0,1617.0,1505.0,178.0,950.0,25.0,4096.0,0.248,0.66,0.056,0.126,0.071,51.0,250.6,0.035,0.166,0.77,0.005,0.2349,55.0,JSAW2,,,,,,,,,,,,,,,,,,,436.781728873635,
SAE10B21,VD,4617329.0,,100.0,1560.0,1505.0,178.0,1150.0,50.0,3865.0,0.266,0.72,0.064,0.157,0.089,51.0,283.6,0.033,0.197,0.84,0.007,0.2109,61.0,SAE10B21,0.205,0.85,0.21,0.03,0.19,0.22,0.82,0.88,0.16,0.26,0.02,0.04,70.0,0.01,-0.061,0.13,0.0529999999999999,-0.059,469.6363636363636,11.0
HC56AX,VD,4617330.0,,100.0,1580.0,1505.0,0.0,1000.0,50.0,3614.0,0.268,0.41,0.0539,0.1029,0.001,54.0,0.0,0.003,0.54,0.55,0.005,0.188,55.0,HC56AX,0.56,0.55,0.175,,0.54,0.58,0.5,0.6,0.11,0.24,,,60.0,0.015,0.292,0.14,0.0720999999999999,,442.0,3.0
JSAW2,VD,4617331.0,,99.0,1590.0,1505.0,156.0,1200.0,25.0,4110.0,0.494,0.61,0.0509,0.157,0.15,60.0,195.6,0.03,0.156,0.76,0.004,0.2039,57.0,JSAW2,,,,,,,,,,,,,,,,,,,436.781728873635,
HC56AX,VD,4617332.0,,107.0,1560.0,1505.0,0.0,1200.0,100.0,4224.0,0.083,0.31,0.068,0.0719,0.001,60.0,0.0,0.002,0.575,0.54,0.0089,0.229,57.0,HC56AX,0.56,0.55,0.175,,0.54,0.58,0.5,0.6,0.11,0.24,,,60.0,0.015,0.477,0.24,0.1030999999999999,,442.0,3.0
HC56AX,VD,4617333.0,,99.0,1560.0,1505.0,0.0,950.0,100.0,3419.0,0.069,0.72,0.0609,0.1419,0.048,54.0,0.0,0.003,0.552,0.53,0.005,0.224,54.0,HC56AX,0.56,0.55,0.175,,0.54,0.58,0.5,0.6,0.11,0.24,,,60.0,0.015,0.491,-0.1699999999999999,0.0330999999999999,,442.0,3.0
JSAW2,VD,4617334.0,,99.0,1580.0,1505.0,156.0,1100.0,50.0,4021.0,0.224,0.72,0.0609,0.1419,0.048,54.0,195.6,0.027,0.165,0.76,0.004,0.193,58.0,JSAW2,,,,,,,,,,,,,,,,,,,436.781728873635,
JSAW2,VD,4617335.0,,93.0,1580.0,1505.0,132.0,1250.0,50.0,3950.0,0.252,0.59,0.058,0.13,0.073,50.0,247.5,0.034,0.154,0.76,0.003,0.223,58.0,JSAW2,,,,,,,,,,,,,,,,,,,436.781728873635,
SAE4135,VD,4617336.0,,103.0,1565.0,1505.0,178.0,1300.0,50.0,3842.0,0.26,0.51,0.042,0.101,0.027,48.0,359.5,0.028,0.342,0.79,0.003,0.249,58.0,SAE4135,0.355,0.77,0.25,0.03,0.34,0.37,0.74,0.8,0.2,0.3,0.02,0.04,75.0,0.015,0.0949999999999999,0.26,0.149,0.0029999999999999,312.0,1.0
JSAW2,VD,4617337.0,,96.0,1585.0,1505.0,132.0,1100.0,50.0,3828.0,0.268,0.52,0.0439,0.1029,0.057,50.0,264.0,0.023,0.153,0.75,0.004,0.2099,61.0,JSAW2,,,,,,,,,,,,,,,,,,,436.781728873635,
SAE4135,VD,4617338.0,,100.0,1565.0,1505.0,178.0,1300.0,50.0,3892.0,0.273,0.5,0.0369,0.1029,0.056,50.0,326.5,0.032,0.346,0.77,0.004,0.2869,55.0,SAE4135,0.355,0.77,0.25,0.03,0.34,0.37,0.74,0.8,0.2,0.3,0.02,0.04,75.0,0.015,0.0819999999999999,0.27,0.1471,-0.026,312.0,1.0
JSAW2,VD,4617339.0,,100.0,1590.0,1505.0,132.0,1350.0,50.0,3865.0,0.422,0.57,0.0459,0.11,0.055,54.0,247.5,0.027,0.172,0.75,0.004,0.194,61.0,JSAW2,,,,,,,,,,,,,,,,,,,436.781728873635,
JSAW2,VD,4617340.0,,100.0,1580.0,1505.0,178.0,1200.0,50.0,3839.0,0.115,0.53,0.047,0.106,0.058,51.0,293.5,0.03,0.17,0.75,0.004,0.2439,64.0,JSAW2,,,,,,,,,,,,,,,,,,,436.781728873635,
JSAW5L,VD,4617341.0,,99.0,1610.0,1505.0,132.0,1500.0,50.0,3181.0,0.243,0.35,0.0589,0.066,0.021,55.0,379.5,0.037,0.164,1.26,0.006,0.2959,54.0,JSAW5L,,,,,,,,,,,,,,,,,,,421.0833333333333,12.0
JSAW5L,VD,4617342.0,,107.0,1590.0,1505.0,132.0,1250.0,50.0,3647.0,0.258,0.71,0.0359,0.133,0.034,41.0,264.0,0.036,0.159,1.26,0.003,0.2889,54.0,JSAW5L,,,,,,,,,,,,,,,,,,,421.0833333333333,12.0
SAE4135,VD,4617343.0,,99.0,1565.0,1505.0,178.0,1300.0,50.0,3647.0,0.274,0.72,0.0379,0.136,0.048,47.0,326.5,0.024,0.34,0.76,0.004,0.2409,55.0,SAE4135,0.355,0.77,0.25,0.03,0.34,0.37,0.74,0.8,0.2,0.3,0.02,0.04,75.0,0.015,0.0809999999999999,0.05,0.1139999999999999,-0.018,312.0,1.0
JSAW5L,VD,4617344.0,,99.0,1580.0,1505.0,178.0,1300.0,50.0,3647.0,0.269,0.68,0.0379,0.138,0.096,53.0,260.5,0.029,0.166,1.27,0.004,0.2839,55.0,JSAW5L,,,,,,,,,,,,,,,,,,,421.0833333333333,12.0
SAE4135,VD,4617345.0,,93.0,1560.0,1505.0,178.0,1100.0,50.0,3647.0,0.269,0.66,0.0359,0.124,0.017,55.0,326.5,0.028,0.335,0.76,0.005,0.26,53.0,SAE4135,0.355,0.77,0.25,0.03,0.34,0.37,0.74,0.8,0.2,0.3,0.02,0.04,75.0,0.015,0.0859999999999999,0.1099999999999999,0.126,0.0129999999999999,312.0,1.0
JSAW5L,VD,4617346.0,,103.0,1575.0,1505.0,178.0,1122.0,50.0,3647.0,0.275,0.68,0.0589,0.1419,0.091,40.0,267.1,0.031,0.156,1.26,0.004,0.2969,54.0,JSAW5L,,,,,,,,,,,,,,,,,,,421.0833333333333,12.0
SAE4135,VD,4617347.0,,96.0,1575.0,1505.0,178.0,1322.0,50.0,3647.0,0.581,0.78,0.067,0.183,0.145,57.0,217.6,0.041,0.335,0.79,0.0129,0.2389,55.0,SAE4135,0.355,0.77,0.25,0.03,0.34,0.37,0.74,0.8,0.2,0.3,0.02,0.04,75.0,0.015,-0.2259999999999999,-0.01,0.067,-0.1149999999999999,312.0,1.0
JSAW5L,VD,4617348.0,,100.0,1575.0,1505.0,178.0,1200.0,50.0,3647.0,0.087,0.85,0.047,0.231,0.066,51.0,286.9,0.032,0.151,1.28,0.005,0.263,48.0,JSAW5L,,,,,,,,,,,,,,,,,,,421.0833333333333,12.0
JSAW5L,VD,4617349.0,,100.0,1575.0,1505.0,178.0,1300.0,50.0,3647.0,0.341,0.86,0.057,0.188,0.086,51.0,283.6,0.029,0.17,1.32,0.004,0.335,54.0,JSAW5L,,,,,,,,,,,,,,,,,,,421.0833333333333,12.0
SAE1018,NVD,4617350.0,,100.0,1575.0,1505.0,178.0,1300.0,50.0,3647.0,0.424,0.54,0.057,0.04,0.07,45.0,267.1,0.032,0.163,0.64,0.006,0.0879,55.0,SAE1018,,,,,,,,,,,,,,,,,,,456.25,8.0
JSAW5L,VD,4617351.0,,99.0,1575.0,1505.0,110.0,1300.0,50.0,3647.0,0.436,0.7,0.068,0.153,0.163,51.0,149.6,0.031,0.176,1.24,0.005,0.275,55.0,JSAW5L,,,,,,,,,,,,,,,,,,,421.0833333333333,12.0
SAE1018,NVD,4617352.0,,107.0,1600.0,1505.0,132.0,1150.0,25.0,3383.0,0.467,0.46,0.0599,0.048,0.095,57.0,190.41,0.041,0.18,0.63,0.01,0.083,58.0,SAE1018,,,,,,,,,,,,,,,,,,,456.25,8.0
JSAW5L,VD,4617353.0,,99.0,1575.0,1505.0,132.0,1230.0,50.0,3672.0,0.611,0.42,0.0609,0.033,0.053,48.0,221.1,0.035,0.164,1.24,0.005,0.2999,58.0,JSAW5L,,,,,,,,,,,,,,,,,,,421.0833333333333,12.0
SAE1018,NVD,4617354.0,,99.0,1588.0,1505.0,156.0,1200.0,50.0,3476.0,0.257,0.54,0.0459,0.047,0.042,47.0,288.0,0.04,0.155,0.62,0.0129,0.0749,58.0,SAE1018,,,,,,,,,,,,,,,,,,,456.25,8.0
JSAW5L,VD,4617355.0,,93.0,1575.0,1505.0,156.0,1200.0,50.0,3211.0,0.049,0.94,0.0609,0.272,0.108,48.0,292.95,0.033,0.17,1.23,0.006,0.2939,57.0,JSAW5L,,,,,,,,,,,,,,,,,,,421.0833333333333,12.0
JSAW5L,VD,4617356.0,,103.0,1575.0,1505.0,156.0,1300.0,50.0,3887.0,0.071,0.75,0.0609,0.16,0.096,47.0,189.0,0.026,0.155,1.23,0.006,0.328,64.0,JSAW5L,,,,,,,,,,,,,,,,,,,421.0833333333333,12.0
JSAW5L,VD,4617357.0,,96.0,1575.0,1505.0,132.0,1100.0,50.0,4968.0,0.219,0.56,0.0599,0.109,0.049,53.0,280.5,0.036,0.176,1.24,0.005,0.276,58.0,JSAW5L,,,,,,,,,,,,,,,,,,,421.0833333333333,12.0
JSAW5L,VD,4617358.0,,100.0,1570.0,1505.0,156.0,1200.0,50.0,3248.0,0.253,0.6,0.065,0.1189,0.058,58.0,222.0,0.033,0.163,1.24,0.005,0.25,55.0,JSAW5L,,,,,,,,,,,,,,,,,,,421.0833333333333,12.0
HC62AX,VD,4617359.0,,100.0,1575.0,1505.0,0.0,1250.0,50.0,4101.0,0.259,0.32,0.0599,0.035,0.001,54.0,10.0,0.003,0.598,0.54,0.004,0.193,48.0,HC62AX,0.625,0.5449999999999999,0.175,,0.61,0.64,0.51,0.58,0.1,0.25,,,65.0,0.01,0.366,0.2249999999999999,0.1399999999999999,,436.781728873635,
HC62AX,VD,4617360.0,,100.0,1555.0,1505.0,0.0,1300.0,100.0,3471.0,0.261,0.39,0.062,0.135,0.004,51.0,0.0,0.002,0.632,0.54,0.006,0.2059,55.0,HC62AX,0.625,0.5449999999999999,0.175,,0.61,0.64,0.51,0.58,0.1,0.25,,,65.0,0.01,0.364,0.1549999999999999,0.0399999999999999,,436.781728873635,
JSAW5L,VD,4617361.0,,99.0,1575.0,1505.0,132.0,1300.0,50.0,3681.0,0.265,0.76,0.062,0.156,0.076,53.0,165.0,0.024,0.164,1.22,0.005,0.271,53.0,JSAW5L,,,,,,,,,,,,,,,,,,,421.0833333333333,12.0
JSAW5L,VD,4617362.0,,107.0,1575.0,1505.0,132.0,1150.0,50.0,3974.0,0.629,0.75,0.042,0.156,0.089,54.0,217.8,0.036,0.164,1.23,0.003,0.2889,57.0,JSAW5L,,,,,,,,,,,,,,,,,,,421.0833333333333,12.0
JSAW69A,VD,4617363.0,,99.0,1615.0,1505.0,44.0,1050.0,50.0,4112.0,0.11,0.31,0.058,0.084,0.003,50.0,44.0,0.006,0.129,0.44,0.006,0.6089,61.0,JSAW69A,,,,,,,,,,,,,,,,,,,498.0,1.0
JSAW69A,VD,4617364.0,,99.0,1575.0,1505.0,44.0,1100.0,50.0,3689.0,0.391,0.31,0.067,0.1179,0.008,51.0,44.0,0.006,0.115,0.45,0.0109,0.6069,63.0,JSAW69A,,,,,,,,,,,,,,,,,,,498.0,1.0
SAE1010,NVD,4617365.0,,93.0,1625.0,1505.0,132.0,1350.0,50.0,3011.0,0.446,0.3,0.065,0.0589,0.066,48.0,244.2,0.034,0.103,0.37,0.01,0.0759,67.0,SAE1010,,,,,,,,,,,,,,,,,,,452.0,9.0
SAE1018,NVD,4617366.0,,103.0,1605.0,1505.0,132.0,1200.0,50.0,3538.0,0.442,0.28,0.07,0.0509,0.03,51.0,363.0,0.037,0.167,0.63,0.005,0.105,63.0,SAE1018,,,,,,,,,,,,,,,,,,,456.25,8.0
JSAW69A,VD,4617367.0,,96.0,1575.0,1505.0,44.0,1350.0,50.0,3430.0,0.439,0.26,0.067,0.135,0.022,51.0,44.0,0.005,0.116,0.44,0.007,0.5939,61.0,JSAW69A,,,,,,,,,,,,,,,,,,,498.0,1.0
JSAW5L,VD,4617368.0,,100.0,1570.0,1505.0,132.0,1250.0,50.0,3478.0,0.444,0.57,0.0519,0.0899,0.054,51.0,234.3,0.041,0.164,1.27,0.004,0.2959,61.0,JSAW5L,,,,,,,,,,,,,,,,,,,421.0833333333333,12.0
SAE1018,NVD,4617369.0,,100.0,1591.0,1505.0,178.0,1300.0,50.0,3134.0,0.47,0.39,0.068,0.0459,0.035,48.0,399.1,0.036,0.159,0.64,0.007,0.0919,67.0,SAE1018,,,,,,,,,,,,,,,,,,,456.25,8.0
SAE1018,NVD,4617370.0,,100.0,1580.0,1505.0,132.0,1200.0,50.0,3405.0,1.263,0.47,0.0769,0.034,0.058,51.0,275.55,0.036,0.162,0.62,0.008,0.104,66.0,SAE1018,,,,,,,,,,,,,,,,,,,456.25,8.0
JSAW5L,VD,4617371.0,,99.0,1575.0,1505.0,132.0,1150.0,50.0,3743.0,0.47,0.68,0.0729,0.1409,0.053,54.0,240.9,0.036,0.162,1.22,0.005,0.266,57.0,JSAW5L,,,,,,,,,,,,,,,,,,,421.0833333333333,12.0
SAE1018,NVD,4617372.0,,107.0,1585.0,1505.0,178.0,1200.0,50.0,3227.0,0.099,0.58,0.0609,0.0449,0.044,51.0,296.8,0.037,0.162,0.64,0.008,0.0769,55.0,SAE1018,,,,,,,,,,,,,,,,,,,456.25,8.0
JSAW5L,VD,4617373.0,,99.0,1575.0,1505.0,178.0,1200.0,50.0,3481.0,0.235,0.66,0.067,0.128,0.046,51.0,290.2,0.034,0.171,1.24,0.004,0.2979,53.0,JSAW5L,,,,,,,,,,,,,,,,,,,421.0833333333333,12.0
SAE1010,VD,4617374.0,,99.0,1570.0,1505.0,178.0,1250.0,50.0,3363.0,0.257,0.28,0.064,0.048,0.071,44.0,296.8,0.028,0.106,0.38,0.007,0.114,55.0,SAE1010,,,,,,,,,,,,,,,,,,,452.0,9.0
JSAW5L,VD,4617375.0,,93.0,1575.0,1505.0,178.0,1300.0,50.0,3945.0,0.256,0.77,0.065,0.159,0.083,50.0,244.0,0.035,0.163,1.25,0.004,0.3019,61.0,JSAW5L,,,,,,,,,,,,,,,,,,,421.0833333333333,12.0
SAE1010,NVD,4617376.0,,103.0,1590.0,1505.0,178.0,1300.0,50.0,4000.0,0.26,0.24,0.0709,0.032,0.008,48.0,362.8,0.031,0.105,0.36,0.0109,0.0859,53.0,SAE1010,,,,,,,,,,,,,,,,,,,452.0,9.0
SAE1010,NVD,4617377.0,,96.0,1585.0,1505.0,178.0,1230.0,50.0,3810.0,0.264,0.24,0.0739,0.034,0.002,41.0,346.3,0.036,0.104,0.36,0.0129,0.104,55.0,SAE1010,,,,,,,,,,,,,,,,,,,452.0,9.0
SAE10B35-SS,VD,4617378.0,,100.0,1590.0,1505.0,178.0,1200.0,50.0,3320.0,1.067,0.51,0.047,0.126,0.083,47.0,349.6,0.035,0.337,0.78,0.004,0.2089,55.0,SAE10B35SS,,,,,,,,,,,,,,,,,,,524.5,4.0
SAE10B35-SS,VD,4617379.0,,100.0,1580.0,1505.0,178.0,1400.0,50.0,3266.0,0.234,0.66,0.0529,0.139,0.071,54.0,333.1,0.034,0.325,0.82,0.004,0.225,60.0,SAE10B35SS,,,,,,,,,,,,,,,,,,,524.5,4.0
SAE10B35-SS,VD,4617380.0,,100.0,1570.0,1505.0,178.0,1350.0,50.0,4050.0,0.067,0.67,0.0609,0.1429,0.119,48.0,283.6,0.037,0.33,0.78,0.005,0.197,58.0,SAE10B35SS,,,,,,,,,,,,,,,,,,,524.5,4.0
SAE10B35-SS,VD,4617381.0,,99.0,1560.0,1505.0,178.0,1500.0,50.0,3300.0,0.067,0.58,0.065,0.105,0.04,40.0,343.0,0.037,0.32,0.77,0.005,0.2119,57.0,SAE10B35SS,,,,,,,,,,,,,,,,,,,524.5,4.0
SAE10B35-SS,VD,4617382.0,,107.0,1565.0,1505.0,178.0,1300.0,50.0,3617.0,0.221,0.69,0.039,0.128,0.15,41.0,369.4,0.036,0.318,0.8,0.004,0.2119,54.0,SAE10B35SS,,,,,,,,,,,,,,,,,,,524.5,4.0
SAE10B35-SS,VD,4617383.0,,99.0,1575.0,1505.0,178.0,1300.0,50.0,3792.0,0.235,0.66,0.04,0.122,0.035,37.0,369.4,0.033,0.345,0.76,0.005,0.2079,63.0,SAE10B35SS,,,,,,,,,,,,,,,,,,,524.5,4.0
SAE10B35-SS,VD,4617384.0,,99.0,1560.0,1505.0,178.0,1150.0,50.0,3548.0,0.242,0.64,0.0369,0.139,0.069,53.0,319.9,0.045,0.337,0.78,0.005,0.188,58.0,SAE10B35SS,,,,,,,,,,,,,,,,,,,524.5,4.0
SAE10B35-SS,VD,4617385.0,,93.0,1560.0,1505.0,178.0,1150.0,50.0,3929.0,0.247,0.6,0.0459,0.121,0.056,47.0,319.9,0.037,0.328,0.77,0.005,0.189,54.0,SAE10B35SS,,,,,,,,,,,,,,,,,,,524.5,4.0
SAE10B35-SS,VD,4617386.0,,103.0,1568.0,1505.0,178.0,1300.0,50.0,3841.0,0.259,0.57,0.065,0.1029,0.054,54.0,359.5,0.037,0.345,0.78,0.006,0.19,60.0,SAE10B35SS,,,,,,,,,,,,,,,,,,,524.5,4.0
SAE10B35-SS,VD,4617387.0,,96.0,1570.0,1505.0,178.0,1200.0,50.0,4162.0,0.26,0.54,0.0589,0.096,0.021,50.0,418.9,0.04,0.33,0.77,0.008,0.2,58.0,SAE10B35SS,,,,,,,,,,,,,,,,,,,524.5,4.0
SAE10B35S,VD,4617388.0,,100.0,1565.0,1505.0,178.0,1100.0,50.0,3800.0,0.092,0.54,0.064,0.065,0.055,54.0,333.1,0.032,0.319,0.69,0.005,0.1425,55.0,SAE10B35S,,,,,,,,,,,,,,,,,,,436.781728873635,
JSPHTHS(V),NVD,4617389.0,,100.0,1610.0,1505.0,178.0,1100.0,50.0,3866.0,0.048,0.89,0.064,0.137,0.043,50.0,267.1,0.038,0.192,1.34,0.01,0.193,64.0,JSPHTHSV,0.19,1.325,0.2,,0.18,0.2,1.3,1.35,0.15,0.25,,0.022,90.0,0.025,0.142,0.4349999999999999,0.063,,445.4,35.0
SAE10B35S,VD,4617390.0,,100.0,1590.0,1505.0,156.0,1150.0,50.0,3554.0,0.042,0.47,0.0749,0.0769,0.141,51.0,195.6,0.034,0.337,0.67,0.005,0.1759,58.0,SAE10B35S,,,,,,,,,,,,,,,,,,,436.781728873635,
SAE10B35S,VD,4617391.0,,99.0,1565.0,1505.0,178.0,1200.0,50.0,3838.0,0.078,0.44,0.064,0.055,0.015,54.0,389.2,0.03,0.325,0.69,0.004,0.129,61.0,SAE10B35S,,,,,,,,,,,,,,,,,,,436.781728873635,
JSPHTHS(V),NVD,4617392.0,,107.0,1580.0,1505.0,178.0,1200.0,50.0,3878.0,0.091,1.04,0.0529,0.167,0.032,51.0,303.4,0.035,0.182,1.32,0.0089,0.1809,66.0,JSPHTHSV,0.19,1.325,0.2,,0.18,0.2,1.3,1.35,0.15,0.25,,0.022,90.0,0.025,0.099,0.2849999999999999,0.033,,445.4,35.0
JSPHTHS(V),NVD,4617393.0,,99.0,1590.0,1505.0,178.0,1200.0,50.0,3692.0,0.097,0.92,0.065,0.169,0.131,48.0,211.0,0.032,0.186,1.33,0.0109,0.2039,63.0,JSPHTHSV,0.19,1.325,0.2,,0.18,0.2,1.3,1.35,0.15,0.25,,0.022,90.0,0.025,0.093,0.4049999999999999,0.031,,445.4,35.0
JSPHTHS(V),NVD,4617394.0,,99.0,1582.0,1505.0,178.0,1220.0,50.0,3636.0,0.093,0.94,0.07,0.17,0.078,54.0,220.9,0.032,0.179,1.33,0.007,0.2039,64.0,JSPHTHSV,0.19,1.325,0.2,,0.18,0.2,1.3,1.35,0.15,0.25,,0.022,90.0,0.025,0.097,0.385,0.03,,445.4,35.0
SAE10B35S,VD,4617395.0,,93.0,1570.0,1505.0,178.0,1400.0,50.0,3873.0,0.095,0.44,0.0719,0.062,0.075,54.0,346.3,0.04,0.32,0.66,0.005,0.153,61.0,SAE10B35S,,,,,,,,,,,,,,,,,,,436.781728873635,
JSPHTHS(V),NVD,4617396.0,,103.0,1580.0,1505.0,178.0,1450.0,50.0,3595.0,0.106,0.99,0.065,0.152,0.027,48.0,287.89,0.031,0.182,1.36,0.007,0.1749,64.0,JSPHTHSV,0.19,1.325,0.2,,0.18,0.2,1.3,1.35,0.15,0.25,,0.022,90.0,0.025,0.084,0.3349999999999999,0.048,,445.4,35.0
JSPHTHS(V),NVD,4617397.0,,96.0,1575.0,1505.0,178.0,1200.0,50.0,3437.0,0.111,1.07,0.058,0.1729,0.011,51.0,328.81,0.026,0.19,1.3,0.005,0.197,64.0,JSPHTHSV,0.19,1.325,0.2,,0.18,0.2,1.3,1.35,0.15,0.25,,0.022,90.0,0.025,0.079,0.2549999999999999,0.0271,,445.4,35.0
JSPHTHS(V),NVD,4617398.0,,100.0,1575.0,1505.0,178.0,1100.0,50.0,3424.0,0.101,1.0,0.064,0.161,0.032,51.0,227.5,0.055,0.184,1.33,0.0109,0.229,67.0,JSPHTHSV,0.19,1.325,0.2,,0.18,0.2,1.3,1.35,0.15,0.25,,0.022,90.0,0.025,0.089,0.3249999999999999,0.039,,445.4,35.0
JSPHTHS(V),NVD,4617399.0,,100.0,1575.0,1505.0,178.0,1200.0,50.0,3287.0,0.38,1.02,0.07,0.1749,0.06,57.0,295.15,0.02,0.179,1.37,0.007,0.231,67.0,JSPHTHSV,0.19,1.325,0.2,,0.18,0.2,1.3,1.35,0.15,0.25,,0.022,90.0,0.025,-0.19,0.3049999999999999,0.0251,,445.4,35.0
JSPHTHS(V),NVD,4617400.0,,100.0,1575.0,1505.0,178.0,1250.0,50.0,3685.0,0.052,1.1,0.07,0.189,0.044,55.0,260.5,0.032,0.182,1.34,0.008,0.188,63.0,JSPHTHSV,0.19,1.325,0.2,,0.18,0.2,1.3,1.35,0.15,0.25,,0.022,90.0,0.025,0.138,0.2249999999999998,0.011,,445.4,35.0
JSPHTHS(V),NVD,4617403.0,,99.0,1570.0,1505.0,132.0,1200.0,50.0,3224.0,0.154,1.15,0.056,0.17,0.096,51.0,174.9,0.031,0.183,1.34,0.0089,0.202,64.0,JSPHTHSV,0.19,1.325,0.2,,0.18,0.2,1.3,1.35,0.15,0.25,,0.022,90.0,0.025,0.036,0.175,0.03,,445.4,35.0
JSPHTHS(V),NVD,4617404.0,,99.0,1615.0,1505.0,178.0,1200.0,50.0,3371.0,0.15,1.1,0.067,0.1749,0.042,50.0,310.0,0.028,0.188,1.33,0.005,0.187,67.0,JSPHTHSV,0.19,1.325,0.2,,0.18,0.2,1.3,1.35,0.15,0.25,,0.022,90.0,0.025,0.04,0.2249999999999998,0.0251,,445.4,35.0
SAE15B41,VD,4617405.0,,93.0,1585.0,1505.0,132.0,1400.0,50.0,3297.0,0.157,1.05,0.0609,0.1789,0.091,54.0,231.0,0.034,0.385,1.47,0.006,0.221,63.0,SAE15B41,,,,,,,,,,,,,,,,,,,436.781728873635,
SAE15B41,VD,4617406.0,,103.0,1560.0,1505.0,178.0,1350.0,50.0,3796.0,0.165,0.97,0.0459,0.156,0.004,50.0,293.5,0.034,0.386,1.47,0.004,0.202,47.0,SAE15B41,,,,,,,,,,,,,,,,,,,436.781728873635,
SAE15B41,VD,4617407.0,,96.0,1560.0,1505.0,132.0,1300.0,50.0,3474.0,0.57,0.72,0.065,0.11,0.029,51.0,346.5,0.031,0.392,1.49,0.006,0.1729,57.0,SAE15B41,,,,,,,,,,,,,,,,,,,436.781728873635,
JSPHTHSV,NVD,4617408.0,,100.0,1578.0,1505.0,178.0,1200.0,50.0,3906.0,0.275,0.91,0.063,0.139,0.054,47.0,346.3,0.03,0.183,1.31,0.006,0.202,64.0,JSPHTHSV,0.19,1.325,0.2,,0.18,0.2,1.3,1.35,0.15,0.25,,0.022,90.0,0.025,-0.085,0.4149999999999999,0.061,,445.4,35.0
SAE15B41,VD,4617409.0,,100.0,1555.0,1505.0,132.0,1200.0,50.0,3337.0,0.046,0.95,0.0529,0.115,0.02,44.0,283.8,0.029,0.39,1.47,0.006,0.1799,57.0,SAE15B41,,,,,,,,,,,,,,,,,,,436.781728873635,
JSPHTHS(V),NVD,4617410.0,,100.0,1580.0,1505.0,178.0,1000.0,50.0,3489.0,0.035,0.92,0.0529,0.151,0.065,44.0,230.8,0.042,0.188,1.34,0.0129,0.2039,61.0,JSPHTHSV,0.19,1.325,0.2,,0.18,0.2,1.3,1.35,0.15,0.25,,0.022,90.0,0.025,0.155,0.4049999999999999,0.049,,445.4,35.0
JSPTHHS(V),NVD,4617411.0,,99.0,1585.0,1505.0,178.0,1000.0,50.0,3504.0,0.065,1.11,0.0449,0.197,0.102,53.0,178.0,0.044,0.166,1.32,0.012,0.196,67.0,JSPTHHSV,,,,,,,,,,,,,,,,,,,436.781728873635,
SCM420H,VD,4617412.0,,107.0,1605.0,1505.0,132.0,1400.0,50.0,3416.0,0.08,0.62,0.05,0.135,0.055,48.0,240.9,0.029,0.192,0.81,0.0149,0.22,58.0,SCM420H,0.195,0.8,0.25,0.03,0.18,0.21,0.75,0.85,0.18,0.32,0.022,0.038,70.0,0.022,0.115,0.18,0.1149999999999999,-0.025,436.781728873635,
JSPTHHS(V),NVD,4617413.0,,99.0,1585.0,1505.0,132.0,1000.0,50.0,3147.0,0.088,1.07,0.042,0.1809,0.088,44.0,151.8,0.037,0.176,1.32,0.0089,0.19,61.0,JSPTHHSV,,,,,,,,,,,,,,,,,,,436.781728873635,
JSPTHHS(V),NVD,4617414.0,,99.0,1580.0,1505.0,132.0,1200.0,50.0,3293.0,0.091,1.02,0.062,0.1459,0.007,54.0,303.6,0.031,0.178,1.36,0.0089,0.193,51.0,JSPTHHSV,,,,,,,,,,,,,,,,,,,436.781728873635,
SCM420H,VD,4617415.0,,93.0,1580.0,1505.0,132.0,1250.0,50.0,3456.0,0.09,0.59,0.048,0.104,0.016,47.0,297.0,0.028,0.2,0.79,0.016,0.248,54.0,SCM420H,0.195,0.8,0.25,0.03,0.18,0.21,0.75,0.85,0.18,0.32,0.022,0.038,70.0,0.022,0.105,0.21,0.146,0.0139999999999999,436.781728873635,
JSPTHHS(V),NVD,4617416.0,,103.0,1580.0,1505.0,132.0,1250.0,50.0,3311.0,0.103,1.07,0.0539,0.16,0.032,50.0,204.6,0.025,0.192,1.34,0.01,0.193,61.0,JSPTHHSV,,,,,,,,,,,,,,,,,,,436.781728873635,
JSPTHHS(V),NVD,4617417.0,,100.0,1585.0,1505.0,178.0,1200.0,50.0,3215.0,0.091,1.04,0.0729,0.191,0.041,45.0,313.3,0.029,0.188,1.34,0.008,0.1809,54.0,JSPTHHSV,,,,,,,,,,,,,,,,,,,436.781728873635,
JSPTHHS(V),NVD,4617418.0,,100.0,1580.0,1505.0,132.0,1200.0,50.0,3394.0,0.559,0.92,0.0519,0.136,0.041,51.0,275.55,0.032,0.183,1.36,0.006,0.216,61.0,JSPTHHSV,,,,,,,,,,,,,,,,,,,436.781728873635,
JSPTHHS(V)VD,VD,4617419.0,,100.0,1578.0,1505.0,132.0,1250.0,50.0,3263.0,0.129,1.04,0.058,0.153,0.035,47.0,277.2,0.021,0.177,1.36,0.0089,0.1729,57.0,JSPTHHSVVD,,,,,,,,,,,,,,,,,,,436.781728873635,
JSPTHHS(V),NVD,4617420.0,,103.0,1575.0,1505.0,132.0,1100.0,50.0,3280.0,0.148,1.03,0.062,0.1499,0.042,55.0,238.26,0.033,0.187,1.32,0.006,0.339,63.0,JSPTHHSV,,,,,,,,,,,,,,,,,,,436.781728873635,
AISI12L14-1,NVD,4617421.0,,96.0,1615.0,1505.0,66.0,500.0,50.0,3579.0,0.057,0.72,0.334,0.083,0.001,48.0,66.0,0.002,0.071,1.22,0.31,0.034,54.0,AISI12L141,,1.12,,,,0.08,1.07,1.17,,0.1,,0.01,70.0,0.35,,0.4000000000000001,,,896.5,2.0
JSPTHHS(V),NVD,4617422.0,,101.0,1585.0,1505.0,178.0,1000.0,50.0,3386.0,0.15,1.04,0.048,0.167,0.065,51.0,178.0,0.03,0.186,1.33,0.006,0.197,58.0,JSPTHHSV,,,,,,,,,,,,,,,,,,,436.781728873635,
AISI12L14-1,NVD,4617423.0,,103.0,1605.0,1505.0,66.0,500.0,50.0,3298.0,0.155,0.95,0.337,0.121,0.477,51.0,66.0,0.001,0.074,1.15,0.2849,0.035,54.0,AISI12L141,,1.12,,,,0.08,1.07,1.17,,0.1,,0.01,70.0,0.35,,0.1700000000000001,,,896.5,2.0
JSPTHHS(V),NVD,4617424.0,,98.0,1585.0,1505.0,178.0,1000.0,50.0,3387.0,0.162,1.19,0.055,0.1429,0.049,48.0,178.0,0.043,0.177,1.42,0.01,0.248,57.0,JSPTHHSV,,,,,,,,,,,,,,,,,,,436.781728873635,
JSPTHHS(V),NVD,4617425.0,,107.0,1580.0,1505.0,132.0,1050.0,50.0,3488.0,0.027,1.13,0.05,0.126,0.107,47.0,151.8,0.024,0.181,1.33,0.008,0.185,58.0,JSPTHHSV,,,,,,,,,,,,,,,,,,,436.781728873635,
JSPTHHS(V),NVD,4617426.0,,109.0,1580.0,1505.0,132.0,1100.0,50.0,3339.0,0.035,1.12,0.042,0.117,0.073,54.0,183.15,0.033,0.183,1.34,0.005,0.2049,58.0,JSPTHHSV,,,,,,,,,,,,,,,,,,,436.781728873635,
EN31,VD,4617427.0,,103.0,1520.0,1505.0,0.0,1050.0,50.0,3650.0,0.073,0.37,0.04,0.066,0.047,51.0,0.0,0.006,0.985,0.41,0.0089,0.161,70.0,EN31,1.0,0.4,0.15,,0.95,1.05,0.35,0.45,0.11,0.19,,0.01,80.0,0.01,0.927,0.03,0.0839999999999999,,436.781728873635,
EN31,VD,4617428.0,,104.0,1575.0,1505.0,44.0,850.0,150.0,3490.0,0.092,0.3,0.0449,0.033,0.005,54.0,44.0,0.001,0.987,0.38,0.006,0.138,54.0,EN31,1.0,0.4,0.15,,0.95,1.05,0.35,0.45,0.11,0.19,,0.01,80.0,0.01,0.908,0.1,0.1169999999999999,,436.781728873635,
JSPTHHS(V),NVD,4617429.0,,103.0,1585.0,1505.0,178.0,1200.0,50.0,3389.0,0.091,0.29,0.065,0.0449,0.072,47.0,260.5,0.033,0.183,1.34,0.006,0.1809,68.0,JSPTHHSV,,,,,,,,,,,,,,,,,,,436.781728873635,
EN31,VD,4617430.0,,99.0,1507.0,1505.0,0.0,1100.0,50.0,3418.0,0.097,0.86,0.0599,0.219,0.006,48.0,0.0,0.003,0.95,0.38,0.005,0.2049,54.0,EN31,1.0,0.4,0.15,,0.95,1.05,0.35,0.45,0.11,0.19,,0.01,80.0,0.01,0.903,-0.4599999999999999,-0.069,,436.781728873635,
JSPHTHSV,NVD,4617431.0,,95.0,1580.0,1505.0,132.0,1200.0,50.0,3314.0,0.096,0.77,0.0529,0.033,0.0,48.0,381.15,0.026,0.188,1.38,0.0109,0.195,64.0,JSPHTHSV,0.19,1.325,0.2,,0.18,0.2,1.3,1.35,0.15,0.25,,0.022,90.0,0.025,0.094,0.5549999999999999,0.167,,445.4,35.0
SAE10B35H-23,VD,4617433.0,,102.0,1595.0,1505.0,178.0,1300.0,50.0,3635.0,0.526,0.61,0.042,0.085,0.034,54.0,310.0,0.036,0.336,0.77,0.003,0.2119,61.0,SAE10B35H23,,,,,,,,,,,,,,,,,,,436.781728873635,
JSPHTHSV,NVD,4617434.0,,104.0,1580.0,1505.0,132.0,900.0,50.0,3867.0,0.063,1.1,0.034,0.159,0.016,51.0,257.4,0.027,0.178,1.31,0.006,0.183,64.0,JSPHTHSV,0.19,1.325,0.2,,0.18,0.2,1.3,1.35,0.15,0.25,,0.022,90.0,0.025,0.127,0.2249999999999998,0.041,,445.4,35.0
SAE10B35H-23,VD,4617435.0,,103.0,1570.0,1505.0,178.0,1250.0,50.0,3376.0,0.133,0.61,0.042,0.0859,0.022,51.0,310.0,0.04,0.335,0.77,0.004,0.2119,63.0,SAE10B35H23,,,,,,,,,,,,,,,,,,,436.781728873635,
JSPHTHSV,NVD,4617436.0,,101.0,1585.0,1505.0,132.0,1050.0,50.0,3334.0,0.157,1.1,0.0369,0.1,0.009,51.0,273.9,0.03,0.189,1.37,0.007,0.2089,63.0,JSPHTHSV,0.19,1.325,0.2,,0.18,0.2,1.3,1.35,0.15,0.25,,0.022,90.0,0.025,0.033,0.2249999999999998,0.1,,445.4,35.0
SAE10B35H-23,VD,4617437.0,,96.0,1570.0,1505.0,78.0,1200.0,50.0,3425.0,0.159,0.65,0.0369,0.083,0.011,50.0,243.0,0.036,0.347,0.8,0.003,0.224,63.0,SAE10B35H23,,,,,,,,,,,,,,,,,,,436.781728873635,
JSPHTHSV,NVD,4617438.0,,103.0,1586.0,1505.0,132.0,1100.0,25.0,3479.0,0.168,1.17,0.0609,0.134,0.028,47.0,280.5,0.038,0.189,1.31,0.014,0.195,61.0,JSPHTHSV,0.19,1.325,0.2,,0.18,0.2,1.3,1.35,0.15,0.25,,0.022,90.0,0.025,0.0219999999999999,0.155,0.066,,445.4,35.0
JSPHTHSV(VD),VD,4617439.0,,104.0,1580.0,1505.0,178.0,1200.0,50.0,3459.0,0.127,1.18,0.0429,0.14,0.051,53.0,260.5,0.038,0.184,1.32,0.006,0.1739,64.0,JSPHTHSVVD,,,,,,,,,,,,,,,,,,,290.0,1.0
JSPHTHSV(VD),VD,4617440.0,,102.0,1580.0,1505.0,178.0,1200.0,50.0,3433.0,0.043,1.1,0.065,0.128,0.018,50.0,211.0,0.033,0.196,1.31,0.005,0.2039,61.0,JSPHTHSVVD,,,,,,,,,,,,,,,,,,,290.0,1.0
JSPHTHSV(VD),VD,4617441.0,,92.0,1575.0,1505.0,178.0,1000.0,50.0,3562.0,0.06,1.02,0.063,0.157,0.074,48.0,277.0,0.034,0.187,1.33,0.006,0.216,57.0,JSPHTHSVVD,,,,,,,,,,,,,,,,,,,290.0,1.0
SAE1015-S,VD,4617442.0,,103.0,1615.0,1505.0,175.0,1350.0,50.0,3490.0,0.038,0.2,0.062,0.0429,0.07,51.0,323.5,0.028,0.154,0.44,0.005,0.095,50.0,SAE1015S,,,,,,,,,,,,,,,,,,,436.781728873635,
JSPHTHSV,NVD,4617443.0,,100.0,1580.0,1505.0,132.0,1000.0,25.0,3680.0,0.085,1.03,0.056,0.159,0.078,41.0,198.0,0.035,0.185,1.32,0.005,0.2049,64.0,JSPHTHSV,0.19,1.325,0.2,,0.18,0.2,1.3,1.35,0.15,0.25,,0.022,90.0,0.025,0.105,0.2949999999999999,0.041,,445.4,35.0
SAE1015-S,VD,4617444.0,,104.0,1580.0,1505.0,132.0,1200.0,50.0,4216.0,0.094,0.29,0.0459,0.042,0.023,51.0,316.8,0.04,0.144,0.44,0.004,0.098,54.0,SAE1015S,,,,,,,,,,,,,,,,,,,436.781728873635,
JSPHTHSV,NVD,4617445.0,,102.0,1590.0,1505.0,132.0,1150.0,50.0,3294.0,0.098,1.06,0.056,0.1769,0.065,51.0,214.5,0.039,0.187,1.34,0.007,0.187,61.0,JSPHTHSV,0.19,1.325,0.2,,0.18,0.2,1.3,1.35,0.15,0.25,,0.022,90.0,0.025,0.092,0.2649999999999999,0.0231,,445.4,35.0
S275HS,NVD,4617446.0,,102.0,1575.0,1505.0,132.0,1150.0,50.0,3483.0,0.098,0.68,0.048,0.153,0.108,50.0,151.8,0.036,0.165,0.82,0.0109,0.182,58.0,S275HS,,,,,,,,,,,,,,,,,,,342.3058823529412,17.0
SAE10B35HS,VD,4617447.0,,100.0,1595.0,1505.0,132.0,1400.0,50.0,4254.0,0.099,0.53,0.0509,0.094,0.042,47.0,277.2,0.032,0.325,0.75,0.004,0.2129,57.0,SAE10B35HS,,,,,,,,,,,,,,,,,,,302.0,1.0
SAE10B35HS,VD,4617448.0,,100.0,1560.0,1505.0,132.0,1200.0,50.0,3348.0,0.384,0.56,0.042,0.12,0.136,51.0,254.1,0.031,0.327,0.78,0.004,0.2349,47.0,SAE10B35HS,,,,,,,,,,,,,,,,,,,302.0,1.0
SAE10B35HS,VD,4617449.0,,100.0,1565.0,1505.0,132.0,1250.0,50.0,3599.0,0.035,0.62,0.0379,0.129,0.059,50.0,287.1,0.039,0.335,0.77,0.005,0.2109,55.0,SAE10B35HS,,,,,,,,,,,,,,,,,,,302.0,1.0
SAE10B35HS,VD,4617450.0,,100.0,1560.0,1505.0,132.0,1300.0,50.0,3916.0,0.044,0.58,0.04,0.136,0.189,41.0,171.6,0.03,0.347,0.77,0.004,0.223,57.0,SAE10B35HS,,,,,,,,,,,,,,,,,,,302.0,1.0
SAE10B35HS,VD,4617451.0,,100.0,1560.0,1505.0,132.0,1200.0,50.0,3821.0,0.024,0.53,0.05,0.1179,0.077,41.0,171.6,0.03,0.327,0.78,0.004,0.2059,60.0,SAE10B35HS,,,,,,,,,,,,,,,,,,,302.0,1.0
SAE10B35HS,VD,4617452.0,,100.0,1560.0,1505.0,144.0,800.0,50.0,3620.0,0.067,0.59,0.0449,0.126,0.172,51.0,183.6,0.038,0.318,0.76,0.004,0.1759,58.0,SAE10B35HS,,,,,,,,,,,,,,,,,,,302.0,1.0
SAE10B35HS,VD,4617453.0,,100.0,1560.0,1505.0,132.0,1200.0,50.0,3224.0,0.086,0.54,0.056,0.131,0.079,41.0,171.6,0.032,0.349,0.77,0.004,0.194,67.0,SAE10B35HS,,,,,,,,,,,,,,,,,,,302.0,1.0
SAE10B35HS,VD,4617454.0,,100.0,1560.0,1505.0,132.0,1180.0,50.0,3867.0,0.096,0.59,0.067,0.121,0.889,47.0,171.6,0.034,0.324,0.77,0.004,0.1759,61.0,SAE10B35HS,,,,,,,,,,,,,,,,,,,302.0,1.0
SAE10B35HS,VD,4617455.0,,100.0,1560.0,1505.0,132.0,1200.0,50.0,4087.0,0.097,0.62,0.055,0.07,0.096,58.0,171.6,0.026,0.316,0.75,0.004,0.1769,61.0,SAE10B35HS,,,,,,,,,,,,,,,,,,,302.0,1.0
SAE10B35H,VD,4617456.0,,100.0,1560.0,1522.0,132.0,1000.0,50.0,3948.0,0.099,0.55,0.058,0.083,0.035,61.0,214.5,0.035,0.336,0.75,0.005,0.126,57.0,SAE10B35H,,,,,,,,,,,,,,,,,,,436.781728873635,
SAE10B35H,VD,4617457.0,,100.0,1560.0,1505.0,132.0,1200.0,50.0,3374.0,0.103,0.64,0.0709,0.097,0.088,61.0,171.6,0.035,0.32,0.74,0.004,0.1449,61.0,SAE10B35H,,,,,,,,,,,,,,,,,,,436.781728873635,
MSLVIIIA,VD,4617458.0,,100.0,1596.0,1505.0,132.0,1250.0,50.0,3626.0,0.099,0.69,0.0709,0.16,0.074,57.0,171.6,0.035,0.259,1.46,0.004,0.28,61.0,MSLVIIIA,,,,,,,,,,,,,,,,,,,436.781728873635,
SAE10B35H,VD,4617459.0,,100.0,1565.0,1505.0,132.0,1300.0,50.0,3953.0,0.441,0.62,0.069,0.095,0.105,55.0,171.6,0.036,0.329,0.74,0.004,0.154,64.0,SAE10B35H,,,,,,,,,,,,,,,,,,,436.781728873635,
MSLVIIIA,VD,4617460.0,,100.0,1585.0,1505.0,144.0,1000.0,50.0,3650.0,0.086,0.85,0.055,0.202,0.115,61.0,216.6,0.051,0.265,1.48,0.005,0.2849,61.0,MSLVIIIA,,,,,,,,,,,,,,,,,,,436.781728873635,
MSLVIIIA,VD,4617461.0,,100.0,1560.0,1505.0,132.0,1250.0,50.0,4242.0,0.047,0.84,0.063,0.1719,0.019,58.0,171.6,0.036,0.269,1.47,0.004,0.273,64.0,MSLVIIIA,,,,,,,,,,,,,,,,,,,436.781728873635,
SAE1541,VD,4617462.0,,100.0,1575.0,1505.0,144.0,1050.0,50.0,3992.0,0.079,1.04,0.0519,0.158,0.103,61.0,167.1,0.041,0.39,1.55,0.006,0.199,64.0,SAE1541,0.4,1.55,0.2,0.0325,0.38,0.42,1.5,1.6,0.15,0.25,0.025,0.04,75.0,0.01,0.321,0.51,0.042,-0.0705,405.0,5.0
MSLVIIIA,VD,4617463.0,,100.0,1560.0,1505.0,144.0,1200.0,50.0,3490.0,0.096,0.89,0.0519,0.14,0.088,61.0,226.5,0.041,0.265,1.5,0.004,0.2929,57.0,MSLVIIIA,,,,,,,,,,,,,,,,,,,436.781728873635,
SAE1541,VD,4617464.0,,100.0,1575.0,1505.0,144.0,950.0,50.0,3160.0,0.101,0.9,0.048,0.134,0.109,57.0,177.0,0.035,0.382,1.53,0.004,0.231,60.0,SAE1541,0.4,1.55,0.2,0.0325,0.38,0.42,1.5,1.6,0.15,0.25,0.025,0.04,75.0,0.01,0.299,0.65,0.066,-0.0765,405.0,5.0
MSLVIIIA,VD,4617465.0,,100.0,1558.0,1505.0,132.0,1050.0,50.0,3904.0,0.1,0.95,0.035,0.112,0.078,57.0,231.0,0.038,0.264,1.46,0.006,0.233,74.0,MSLVIIIA,,,,,,,,,,,,,,,,,,,436.781728873635,
MSLVIIIA,VD,4617466.0,,100.0,1560.0,1505.0,132.0,1250.0,50.0,3771.0,0.104,0.9,0.0359,0.0899,0.023,51.0,297.0,0.032,0.264,1.52,0.003,0.34,61.0,MSLVIIIA,,,,,,,,,,,,,,,,,,,436.781728873635,
MSLVIIIA,VD,4617467.0,,100.0,1555.0,1505.0,144.0,1200.0,50.0,4094.0,0.1,1.09,0.05,0.1,0.061,48.0,243.0,0.033,0.265,1.5,0.004,0.272,61.0,MSLVIIIA,,,,,,,,,,,,,,,,,,,436.781728873635,
MSLVIIIA,VD,4617468.0,,100.0,1575.0,1505.0,144.0,1000.0,50.0,3995.0,0.105,1.12,0.04,0.114,0.127,48.0,226.5,0.035,0.26,1.49,0.0033,0.2935,60.0,MSLVIIIA,,,,,,,,,,,,,,,,,,,436.781728873635,
SAE4140,VD,4617469.0,,100.0,1580.0,1505.0,132.0,1200.0,50.0,3665.0,0.637,0.74,0.041,0.0769,0.061,47.0,198.0,0.035,0.395,0.84,0.004,0.225,58.0,SAE4140,0.4,0.8500000000000001,0.25,0.0325,0.38,0.42,0.8,0.9,0.2,0.3,0.025,0.04,75.0,0.01,-0.237,0.1100000000000001,0.1731,-0.0284999999999999,363.2857142857143,7.0
MSLVIIIA,VD,4617470.0,,100.0,1560.0,1505.0,132.0,1350.0,50.0,3857.0,0.061,1.13,0.035,0.096,0.07,51.0,237.6,0.036,0.263,1.49,0.004,0.277,61.0,MSLVIIIA,,,,,,,,,,,,,,,,,,,436.781728873635,
SAE4140,VD,4617471.0,,100.0,1570.0,1505.0,175.0,1400.0,50.0,3813.0,0.081,0.74,0.039,0.0919,0.082,51.0,290.5,0.041,0.393,0.85,0.004,0.2389,57.0,SAE4140,0.4,0.8500000000000001,0.25,0.0325,0.38,0.42,0.8,0.9,0.2,0.3,0.025,0.04,75.0,0.01,0.319,0.1100000000000001,0.1581,-0.0495,363.2857142857143,7.0
MSLVIIIA,VD,4617472.0,,100.0,1560.0,1505.0,178.0,1800.0,50.0,3484.0,0.143,0.94,0.0379,0.078,0.042,51.0,409.0,0.025,0.264,1.48,0.003,0.266,61.0,MSLVIIIA,,,,,,,,,,,,,,,,,,,436.781728873635,
MSLVIIIA,VD,4617473.0,,100.0,1560.0,1505.0,132.0,1100.0,50.0,4292.0,0.169,1.11,0.0359,0.109,0.086,50.0,231.0,0.031,0.264,1.5,0.004,0.271,61.0,MSLVIIIA,,,,,,,,,,,,,,,,,,,436.781728873635,
MSLVIIIA,VD,4617474.0,,100.0,1560.0,1505.0,178.0,2000.0,50.0,3858.0,0.171,1.03,0.0459,0.0869,0.034,50.0,442.0,0.02,0.258,1.51,0.003,0.2839,60.0,MSLVIIIA,,,,,,,,,,,,,,,,,,,436.781728873635,
SAE15B25,VD,4617475.0,,100.0,1585.0,1505.0,178.0,1200.0,50.0,3922.0,0.155,0.89,0.0429,0.079,0.057,51.0,359.5,0.023,0.255,1.0,0.004,0.221,57.0,SAE15B25,0.265,1.0,0.2,0.0275,0.25,0.28,0.95,1.05,0.15,0.25,0.02,0.035,70.0,0.01,0.11,0.1099999999999999,0.121,-0.0295,365.15625,16.0
MSLVIIIA,VD,4617476.0,,100.0,1600.0,1505.0,132.0,1000.0,50.0,3893.0,0.186,1.18,0.0529,0.105,0.099,51.0,264.0,0.042,0.271,1.49,0.005,0.32,61.0,MSLVIIIA,,,,,,,,,,,,,,,,,,,436.781728873635,
SAE15B25,VD,4617477.0,,100.0,1565.0,1505.0,178.0,1100.0,50.0,4180.0,0.181,0.91,0.055,0.128,0.079,48.0,260.5,0.031,0.252,0.98,0.004,0.217,54.0,SAE15B25,0.265,1.0,0.2,0.0275,0.25,0.28,0.95,1.05,0.15,0.25,0.02,0.035,70.0,0.01,0.084,0.0899999999999999,0.072,-0.0515,365.15625,16.0
SAE15B25,VD,4617478.0,,100.0,1585.0,1505.0,132.0,1200.0,50.0,3670.0,0.495,0.89,0.064,0.13,0.131,51.0,165.0,0.032,0.271,1.03,0.005,0.194,61.0,SAE15B25,0.265,1.0,0.2,0.0275,0.25,0.28,0.95,1.05,0.15,0.25,0.02,0.035,70.0,0.01,-0.2299999999999999,0.1099999999999999,0.07,-0.1035,365.15625,16.0
