Repository: Shubhammmmmmmmmmmmmm/AI-Aluminium-Addition-Optimization

File: clean_data/clean_dataset_ModelB.csv (part 14 of 14)
GRADE,VD/NVD,Batch Number,Date,tap_wt_from_EAF,LIFTING TEMP_LRF,TEMP OPENING_LRF,al ingot_kg__during_EAF_tapping,LIME_LRF,SPAR,OXY_EAF,LRF_Initial_Chemistry_C,LRF_Initial_Chemistry_MN,LRF_Initial_Chemistry_S,LRF_Initial_Chemistry_SI,LRF_Initial_Chemistry_AL,LRF_Initial_Chemistry_N2,Total_Al_LRF_kg,LRF_Final_Chemistry_AL,LRF_Final_Chemistry_C,LRF_Final_Chemistry_MN,Final_S,Final_SI,LRF_Final_Chemistry_N2,GRADE_KEY,C_Target,Mn_Target,Si_Target,Al_Target,C_Min,C_Max,Mn_Min,Mn_Max,Si_Min,Si_Max,Al_Min,Al_Max,N_Max,S_Max,Carbon_Gap,Mn_Gap,Si_Gap,Al_Gap,Mean_Oxygen,Samples
MSLVIIIA,VD,4617479.0,,100.0,1560.0,1505.0,132.0,1250.0,50.0,4302.0,0.038,0.86,0.083,0.095,0.073,51.0,240.9,0.027,0.263,1.47,0.007,0.281,60.0,MSLVIIIA,,,,,,,,,,,,,,,,,,,436.781728873635,
SAE15B25,VD,4617480.0,,100.0,1580.0,1505.0,132.0,1200.0,50.0,3636.0,0.137,0.73,0.062,0.0879,0.026,44.0,247.5,0.027,0.245,1.01,0.007,0.2389,58.0,SAE15B25,0.265,1.0,0.2,0.0275,0.25,0.28,0.95,1.05,0.15,0.25,0.02,0.035,70.0,0.01,0.128,0.27,0.1121,0.0015,365.15625,16.0
SAE15B25,VD,4617481.0,,100.0,1580.0,1505.0,132.0,1400.0,50.0,3457.0,0.039,0.83,0.048,0.104,0.009,43.0,313.5,0.022,0.259,1.04,0.004,0.226,47.0,SAE15B25,0.265,1.0,0.2,0.0275,0.25,0.28,0.95,1.05,0.15,0.25,0.02,0.035,70.0,0.01,0.226,0.17,0.096,0.0185,365.15625,16.0
SAE15B25,VD,4617482.0,,100.0,1580.0,1505.0,132.0,1250.0,50.0,3620.0,0.051,0.91,0.0609,0.132,0.091,54.0,214.5,0.03,0.247,0.97,0.004,0.215,57.0,SAE15B25,0.265,1.0,0.2,0.0275,0.25,0.28,0.95,1.05,0.15,0.25,0.02,0.035,70.0,0.01,0.214,0.0899999999999999,0.068,-0.0635,365.15625,16.0
SAE15B25,VD,4617483.0,,100.0,1565.0,1505.0,132.0,1100.0,50.0,4080.0,0.054,0.72,0.0609,0.1419,0.048,54.0,191.4,0.034,0.262,0.98,0.004,0.191,61.0,SAE15B25,0.265,1.0,0.2,0.0275,0.25,0.28,0.95,1.05,0.15,0.25,0.02,0.035,70.0,0.01,0.211,0.28,0.0581,-0.0205,365.15625,16.0
SAE15B25,VD,4617484.0,,100.0,1560.0,1505.0,132.0,1200.0,50.0,3602.0,0.075,0.78,0.0359,0.108,0.002,47.0,379.5,0.027,0.247,1.03,0.005,0.1769,54.0,SAE15B25,0.265,1.0,0.2,0.0275,0.25,0.28,0.95,1.05,0.15,0.25,0.02,0.035,70.0,0.01,0.19,0.2199999999999999,0.092,0.0255,365.15625,16.0
SAE15B25,VD,4617485.0,,100.0,1560.0,1505.0,132.0,1200.0,50.0,4034.0,0.128,0.9,0.0529,0.133,0.115,47.0,204.6,0.029,0.25,0.98,0.004,0.199,54.0,SAE15B25,0.265,1.0,0.2,0.0275,0.25,0.28,0.95,1.05,0.15,0.25,0.02,0.035,70.0,0.01,0.137,0.0999999999999999,0.067,-0.0875,365.15625,16.0
SAE15B25,VD,4617486.0,,100.0,1565.0,1505.0,132.0,1070.0,50.0,4210.0,0.158,0.93,0.063,0.154,0.112,50.0,211.2,0.037,0.258,0.95,0.007,0.2109,58.0,SAE15B25,0.265,1.0,0.2,0.0275,0.25,0.28,0.95,1.05,0.15,0.25,0.02,0.035,70.0,0.01,0.107,0.0699999999999999,0.046,-0.0845,365.15625,16.0
SAE15B25,VD,4617487.0,,100.0,1560.0,1505.0,144.0,1150.0,50.0,3577.0,0.161,0.85,0.066,0.124,0.098,45.0,193.5,0.038,0.264,0.97,0.005,0.167,57.0,SAE15B25,0.265,1.0,0.2,0.0275,0.25,0.28,0.95,1.05,0.15,0.25,0.02,0.035,70.0,0.01,0.104,0.15,0.076,-0.0705,365.15625,16.0
SAE15B25,VD,4617488.0,,100.0,1565.0,1505.0,132.0,1150.0,50.0,3970.0,0.172,0.91,0.0429,0.139,0.088,51.0,216.15,0.034,0.25,0.99,0.005,0.187,58.0,SAE15B25,0.265,1.0,0.2,0.0275,0.25,0.28,0.95,1.05,0.15,0.25,0.02,0.035,70.0,0.01,0.093,0.0899999999999999,0.061,-0.0605,365.15625,16.0
SAE15B25,VD,4617489.0,,100.0,1560.0,1505.0,132.0,1050.0,50.0,3935.0,0.25,0.76,0.047,0.097,0.027,50.0,237.6,0.03,0.248,0.97,0.005,0.184,57.0,SAE15B25,0.265,1.0,0.2,0.0275,0.25,0.28,0.95,1.05,0.15,0.25,0.02,0.035,70.0,0.01,0.015,0.24,0.103,0.0005,365.15625,16.0
S275HS,NVD,4617490.0,,100.0,1615.0,1505.0,178.0,1000.0,50.0,4028.0,0.12,0.62,0.048,0.096,0.025,51.0,244.0,0.032,0.162,0.88,0.0089,0.229,64.0,S275HS,,,,,,,,,,,,,,,,,,,342.3058823529412,17.0
S275HS,NVD,4617491.0,,100.0,1575.0,1505.0,132.0,1100.0,50.0,3714.0,0.047,0.61,0.0599,0.126,0.035,54.0,262.35,0.033,0.152,0.82,0.007,0.2,58.0,S275HS,,,,,,,,,,,,,,,,,,,342.3058823529412,17.0
S275HS,VD,4617492.0,,100.0,1560.0,1505.0,178.0,1250.0,50.0,3496.0,0.075,0.65,0.0449,0.105,0.052,55.0,325.18,0.035,0.175,0.85,0.005,0.226,48.0,S275HS,,,,,,,,,,,,,,,,,,,342.3058823529412,17.0
S275HS,VD,4617493.0,,100.0,1560.0,1532.0,132.0,1250.0,50.0,3497.0,0.097,0.62,0.047,0.1,0.011,54.0,320.1,0.024,0.165,0.85,0.005,0.215,54.0,S275HS,,,,,,,,,,,,,,,,,,,342.3058823529412,17.0
SAE4140,VD,4617494.0,,100.0,1580.0,1505.0,178.0,1300.0,50.0,3906.0,0.1,0.59,0.0379,0.099,0.027,57.0,353.23,0.034,0.39,0.84,0.005,0.254,57.0,SAE4140,0.4,0.8500000000000001,0.25,0.0325,0.38,0.42,0.8,0.9,0.2,0.3,0.025,0.04,75.0,0.01,0.3,0.2600000000000001,0.151,0.0055,363.2857142857143,7.0
S275HS,NVD,4617495.0,,100.0,1570.0,1505.0,132.0,1000.0,50.0,3819.0,0.103,0.66,0.055,0.125,0.077,53.0,198.0,0.034,0.165,0.82,0.007,0.215,58.0,S275HS,,,,,,,,,,,,,,,,,,,342.3058823529412,17.0
SAE4140,VD,4617496.0,,100.0,1560.0,1505.0,178.0,1200.0,50.0,3000.0,0.105,0.67,0.0589,0.097,0.033,50.0,356.86,0.03,0.38,0.83,0.005,0.279,61.0,SAE4140,0.4,0.8500000000000001,0.25,0.0325,0.38,0.42,0.8,0.9,0.2,0.3,0.025,0.04,75.0,0.01,0.295,0.18,0.153,-0.0005,363.2857142857143,7.0
S275HS,NVD,4617497.0,,100.0,1569.0,1505.0,132.0,1100.0,50.0,3792.0,0.105,0.69,0.0609,0.123,0.069,48.0,198.0,0.035,0.167,0.81,0.0109,0.2099,60.0,S275HS,,,,,,,,,,,,,,,,,,,342.3058823529412,17.0
S275HS,NVD,4617498.0,,100.0,1570.0,1505.0,132.0,1300.0,50.0,3547.0,0.102,0.63,0.056,0.121,0.088,54.0,165.0,0.031,0.16,0.83,0.014,0.188,60.0,S275HS,,,,,,,,,,,,,,,,,,,342.3058823529412,17.0
S275HS,NVD,4617499.0,,100.0,1575.0,1505.0,178.0,1200.0,50.0,3486.0,0.553,0.64,0.0599,0.1019,0.085,54.0,240.7,0.032,0.166,0.83,0.007,0.194,61.0,S275HS,,,,,,,,,,,,,,,,,,,342.3058823529412,17.0
JSPHTHS(V),NVD,4617500.0,,100.0,1570.0,1505.0,178.0,1300.0,50.0,4056.0,0.214,1.16,0.0539,0.14,0.097,57.0,178.0,0.037,0.187,1.35,0.0129,0.2039,64.0,JSPHTHSV,0.19,1.325,0.2,,0.18,0.2,1.3,1.35,0.15,0.25,,0.022,90.0,0.025,-0.0239999999999999,0.165,0.06,,445.4,35.0
JSPHTHS(V),NVD,4617501.0,,100.0,1610.0,1505.0,178.0,1200.0,50.0,3990.0,0.07,1.07,0.0449,0.107,0.023,47.0,260.5,0.033,0.188,1.33,0.0109,0.198,57.0,JSPHTHSV,0.19,1.325,0.2,,0.18,0.2,1.3,1.35,0.15,0.25,,0.022,90.0,0.025,0.12,0.2549999999999999,0.093,,445.4,35.0
JSPHTHSV(VD),NVD,4617502.0,,100.0,1560.0,1505.0,178.0,1250.0,50.0,3813.0,0.038,1.09,0.04,0.097,0.005,54.0,201.1,0.032,0.188,1.35,0.004,0.192,61.0,JSPHTHSVVD,,,,,,,,,,,,,,,,,,,290.0,1.0
JSPHTHSV(VD),VD,4617503.0,,100.0,1585.0,1505.0,178.0,1100.0,50.0,3495.0,0.04,1.3,0.0359,0.164,0.214,61.0,211.0,0.03,0.18,1.34,0.004,0.217,61.0,JSPHTHSVVD,,,,,,,,,,,,,,,,,,,290.0,1.0
JSHTHSV(VD),VD,4617504.0,,100.0,1585.0,1505.0,178.0,1400.0,50.0,3663.0,0.074,1.08,0.047,0.122,0.042,44.0,349.6,0.03,0.183,1.34,0.004,0.1719,61.0,JSHTHSVVD,,,,,,,,,,,,,,,,,,,436.781728873635,
JSPHTHS(V),NVD,4617505.0,,100.0,1616.0,1505.0,178.0,1250.0,50.0,3872.0,0.098,0.96,0.0369,0.078,0.009,47.0,277.0,0.028,0.18,1.33,0.014,0.162,61.0,JSPHTHSV,0.19,1.325,0.2,,0.18,0.2,1.3,1.35,0.15,0.25,,0.022,90.0,0.025,0.092,0.365,0.122,,445.4,35.0
EN1A,NVD,4617506.0,,100.0,1615.0,1505.0,66.0,600.0,50.0,5026.0,0.103,0.51,0.2999,0.0369,0.296,57.0,66.0,0.002,0.084,1.22,0.272,0.027,63.0,EN1A,0.085,1.125,,,0.07,0.1,1.05,1.2,,0.05,,0.01,85.0,0.29,-0.0179999999999999,0.615,,,436.781728873635,
EN1A,NVD,4617507.0,,100.0,1605.0,1505.0,66.0,600.0,50.0,3673.0,0.105,0.64,0.2909,0.0369,0.591,55.0,66.0,0.002,0.079,1.1,0.256,0.0439,64.0,EN1A,0.085,1.125,,,0.07,0.1,1.05,1.2,,0.05,,0.01,85.0,0.29,-0.0199999999999999,0.485,,,436.781728873635,
JSHTHSV(VD),VD,4617508.0,,100.0,1565.0,1505.0,110.0,1200.0,50.0,3820.0,0.104,0.86,0.0529,0.112,0.106,43.0,159.5,0.029,0.193,1.35,0.007,0.1749,54.0,JSHTHSVVD,,,,,,,,,,,,,,,,,,,436.781728873635,
JSHTHSV(VD),VD,4617510.0,,100.0,1570.0,1505.0,132.0,1550.0,50.0,3483.0,0.112,1.21,0.07,0.078,0.045,44.0,379.5,0.028,0.182,1.38,0.007,0.22,60.0,JSHTHSVVD,,,,,,,,,,,,,,,,,,,436.781728873635,
JSHTHSV(VD),VD,4617511.0,,100.0,1565.0,1505.0,132.0,1450.0,50.0,3433.0,0.589,1.04,0.0439,0.0889,0.028,41.0,267.3,0.031,0.177,1.32,0.008,0.199,61.0,JSHTHSVVD,,,,,,,,,,,,,,,,,,,436.781728873635,
JSHTHSV,NVD,4617512.0,,100.0,1570.0,1505.0,132.0,1200.0,50.0,3750.0,0.092,1.15,0.0429,0.131,0.096,43.0,214.5,0.03,0.186,1.33,0.006,0.184,61.0,JSHTHSV,,,,,,,,,,,,,,,,,,,436.781728873635,
JSHTHSV,NVD,4617515.0,,100.0,1585.0,1505.0,132.0,1300.0,50.0,3752.0,0.113,1.05,0.065,0.164,0.072,43.0,214.5,0.024,0.181,1.33,0.0089,0.1729,67.0,JSHTHSV,,,,,,,,,,,,,,,,,,,436.781728873635,
JSHTHSV,NVD,4617517.0,,100.0,1580.0,1505.0,156.0,1400.0,50.0,3642.0,0.125,1.07,0.041,0.121,0.087,51.0,189.0,0.041,0.184,1.34,0.012,0.185,63.0,JSHTHSV,,,,,,,,,,,,,,,,,,,436.781728873635,
JSHTHSV,NVD,4617518.0,,100.0,1560.0,1505.0,132.0,1200.0,50.0,3764.0,0.137,1.08,0.034,0.098,0.046,51.0,238.26,0.024,0.182,1.36,0.007,0.2069,64.0,JSHTHSV,,,,,,,,,,,,,,,,,,,436.781728873635,
JSHTHSV,NVD,4617519.0,,100.0,1565.0,1505.0,132.0,1550.0,50.0,3369.0,0.137,1.3,0.065,0.1439,0.101,57.0,171.6,0.029,0.187,1.31,0.0089,0.186,66.0,JSHTHSV,,,,,,,,,,,,,,,,,,,436.781728873635,
JSHTHSV,NVD,4617520.0,,100.0,1565.0,1505.0,132.0,1200.0,50.0,3373.0,0.629,1.07,0.047,0.11,0.014,53.0,323.4,0.029,0.184,1.34,0.008,0.198,63.0,JSHTHSV,,,,,,,,,,,,,,,,,,,436.781728873635,
JSHTHSV,NVD,4617521.0,,100.0,1565.0,1505.0,132.0,1250.0,50.0,4140.0,0.086,1.09,0.042,0.114,0.034,51.0,250.8,0.033,0.196,1.35,0.007,0.185,67.0,JSHTHSV,,,,,,,,,,,,,,,,,,,436.781728873635,
JSHTHSV,NVD,4617522.0,,100.0,1581.0,1505.0,132.0,1150.0,50.0,3677.0,0.072,1.1,0.0539,0.126,0.015,54.0,280.5,0.025,0.181,1.35,0.012,0.2069,66.0,JSHTHSV,,,,,,,,,,,,,,,,,,,436.781728873635,
JSHTHSV,NVD,4617523.0,,100.0,1568.0,1505.0,132.0,1050.0,50.0,3800.0,0.117,1.19,0.064,0.131,0.014,51.0,293.7,0.035,0.177,1.34,0.007,0.1789,67.0,JSHTHSV,,,,,,,,,,,,,,,,,,,436.781728873635,
JSPHTLSCH,NVD,4617524.0,,100.0,1611.0,1505.0,132.0,1000.0,50.0,3520.0,0.137,1.1,0.0553,0.0849,0.022,54.0,293.7,0.033,0.168,1.5,0.008,0.152,66.0,JSPHTLSCH,0.17,1.455,0.125,,0.16,0.18,1.43,1.48,0.05,0.2,,0.022,120.0,0.025,0.033,0.355,0.0401,,436.781728873635,
EN1APB,NVD,4617525.0,,100.0,1620.0,1505.0,66.0,500.0,50.0,3840.0,0.143,0.68,0.274,0.029,0.002,55.0,66.0,0.002,0.094,1.23,0.271,0.039,64.0,EN1APB,,,,,,,,,,,,,,,,,,,436.781728873635,
JSPHTLSCH,NVD,4617526.0,,100.0,1571.0,1505.0,110.0,1200.0,50.0,3278.0,0.136,0.96,0.049,0.058,0.008,51.0,370.7,0.024,0.159,1.55,0.012,0.14,66.0,JSPHTLSCH,0.17,1.455,0.125,,0.16,0.18,1.43,1.48,0.05,0.2,,0.022,120.0,0.025,0.034,0.4950000000000001,0.067,,436.781728873635,
EN1APB,NVD,4617527.0,,100.0,1623.0,1505.0,66.0,700.0,50.0,3584.0,0.145,0.68,0.2999,0.032,0.749,53.0,66.0,0.002,0.073,1.26,0.2419,0.0129,67.0,EN1APB,,,,,,,,,,,,,,,,,,,436.781728873635,
JSPHTLSCH,NVD,4617528.0,,100.0,1568.0,1505.0,132.0,1200.0,50.0,4453.0,0.48,0.99,0.062,0.106,0.06,55.0,204.6,0.03,0.162,1.44,0.01,0.132,67.0,JSPHTLSCH,0.17,1.455,0.125,,0.16,0.18,1.43,1.48,0.05,0.2,,0.022,120.0,0.025,-0.3099999999999999,0.4650000000000001,0.019,,436.781728873635,
JSPHTLSCH,NVD,4617529.0,,100.0,1570.0,1505.0,144.0,1200.0,50.0,4257.0,0.067,1.1,0.0599,0.129,0.097,53.0,144.0,0.057,0.165,1.43,0.007,0.137,64.0,JSPHTLSCH,0.17,1.455,0.125,,0.16,0.18,1.43,1.48,0.05,0.2,,0.022,120.0,0.025,0.103,0.355,-0.004,,436.781728873635,
JSPHTLSCH,NVD,4617530.0,,100.0,1565.0,1505.0,132.0,1200.0,50.0,4079.0,0.12,0.91,0.0529,0.0909,0.065,47.0,171.6,0.047,0.16,1.42,0.007,0.101,67.0,JSPHTLSCH,0.17,1.455,0.125,,0.16,0.18,1.43,1.48,0.05,0.2,,0.022,120.0,0.025,0.05,0.545,0.0341,,436.781728873635,
JSPHTLSCH,NVD,4617531.0,,100.0,1615.0,1505.0,132.0,1000.0,50.0,3424.0,0.127,1.17,0.056,0.16,0.424,51.0,181.5,0.027,0.156,1.41,0.008,0.1196,63.0,JSPHTLSCH,0.17,1.455,0.125,,0.16,0.18,1.43,1.48,0.05,0.2,,0.022,120.0,0.025,0.043,0.2850000000000001,-0.035,,436.781728873635,
JSPHTLSCH,NVD,4617532.0,,100.0,1565.0,1505.0,132.0,1200.0,50.0,3188.0,0.138,1.01,0.031,0.094,0.621,51.0,198.0,0.039,0.168,1.43,0.007,0.155,61.0,JSPHTLSCH,0.17,1.455,0.125,,0.16,0.18,1.43,1.48,0.05,0.2,,0.022,120.0,0.025,0.032,0.445,0.031,,436.781728873635,
JSPHTLSCH,NVD,4617533.0,,100.0,1580.0,1505.0,132.0,1300.0,50.0,4070.0,0.141,0.93,0.039,0.099,0.079,54.0,184.8,0.039,0.17,1.41,0.005,0.1759,61.0,JSPHTLSCH,0.17,1.455,0.125,,0.16,0.18,1.43,1.48,0.05,0.2,,0.022,120.0,0.025,0.029,0.525,0.0259999999999999,,436.781728873635,
EN1APB,NVD,4617534.0,,100.0,1605.0,1505.0,0.0,600.0,50.0,4179.0,0.142,0.73,0.2899,0.028,0.544,47.0,0.0,0.002,0.082,1.14,0.28,0.0219,67.0,EN1APB,,,,,,,,,,,,,,,,,,,436.781728873635,
SS540HSV,NVD,4617535.0,,100.0,1610.0,1505.0,132.0,1350.0,50.0,4227.0,0.144,0.92,0.047,0.067,0.036,64.0,214.5,0.041,0.218,1.44,0.007,0.17,83.0,SS540HSV,,,,,,,,,,,,,,,,,,,436.781728873635,
SS540HSV,NVD,4617536.0,,100.0,1575.0,1505.0,132.0,1100.0,50.0,3550.0,0.156,1.02,0.041,0.1,0.057,51.0,264.0,0.031,0.215,1.42,0.005,0.1779,80.0,SS540HSV,,,,,,,,,,,,,,,,,,,436.781728873635,
SAE1045,VD,4617537.0,,100.0,1580.0,1505.0,132.0,1100.0,50.0,3915.0,0.876,0.6,0.041,0.048,0.055,44.0,257.4,0.038,0.458,0.77,0.027,0.2399,60.0,SAE1045,,,,,,,,,,,,,,,,,,,436.781728873635,
SAE1045,VD,4617538.0,,100.0,1580.0,1505.0,132.0,1200.0,50.0,3897.0,0.389,0.63,0.063,0.0749,0.1,57.0,206.25,0.029,0.439,0.74,0.0219,0.223,58.0,SAE1045,,,,,,,,,,,,,,,,,,,436.781728873635,
SS540HSV,NVD,4617539.0,,100.0,1575.0,1505.0,132.0,1100.0,50.0,3732.0,0.067,1.0,0.0519,0.138,0.093,54.0,184.8,0.026,0.225,1.53,0.007,0.224,77.0,SS540HSV,,,,,,,,,,,,,,,,,,,436.781728873635,
SS540HSV,NVD,4617540.0,,100.0,1580.0,1505.0,132.0,1200.0,50.0,3927.0,0.127,0.73,0.0509,0.129,0.118,50.0,165.0,0.026,0.194,1.39,0.0089,0.184,64.0,SS540HSV,,,,,,,,,,,,,,,,,,,436.781728873635,
SAE1045,VD,4617541.0,,100.0,1565.0,1505.0,132.0,1250.0,50.0,2916.0,0.127,0.4,0.0439,0.0369,0.006,50.0,264.0,0.027,0.46,0.76,0.02,0.2409,61.0,SAE1045,,,,,,,,,,,,,,,,,,,436.781728873635,
JSHTHS(V),NVD,4617542.0,,100.0,1580.0,1505.0,132.0,1300.0,50.0,4195.0,0.126,0.52,0.04,0.062,0.077,44.0,257.4,0.009,0.177,1.31,0.007,0.152,63.0,JSHTHSV,,,,,,,,,,,,,,,,,,,436.781728873635,
JSHTHS(V)VD,VD,4617543.0,,100.0,1560.0,1505.0,132.0,1200.0,50.0,4220.0,0.13,0.98,0.047,0.135,0.005,57.0,267.3,0.032,0.186,1.37,0.008,0.2099,61.0,JSHTHSVVD,,,,,,,,,,,,,,,,,,,436.781728873635,
JSHTHS(V)VD,VD,4617544.0,,100.0,1580.0,1505.0,132.0,1300.0,50.0,3549.0,0.146,0.62,0.0359,0.0889,0.129,58.0,264.0,0.034,0.195,1.38,0.005,0.1799,58.0,JSHTHSVVD,,,,,,,,,,,,,,,,,,,436.781728873635,
JSHTHS(V),NVD,4617547.0,,100.0,1580.0,1505.0,132.0,1300.0,50.0,3526.0,0.27,1.09,0.047,0.097,0.047,64.0,240.9,0.038,0.178,1.36,0.0089,0.187,61.0,JSHTHSV,,,,,,,,,,,,,,,,,,,436.781728873635,
JSHTHS(V),NVD,4617548.0,,100.0,1580.0,1505.0,132.0,1300.0,50.0,4047.0,0.055,1.19,0.042,0.1179,0.05,57.0,211.2,0.032,0.179,1.35,0.008,0.186,70.0,JSHTHSV,,,,,,,,,,,,,,,,,,,436.781728873635,
JSHTHS(V),NVD,4617549.0,,100.0,1575.0,1505.0,132.0,1250.0,50.0,4154.0,0.081,1.04,0.0369,0.123,0.04,57.0,231.0,0.024,0.184,1.37,0.008,0.202,68.0,JSHTHSV,,,,,,,,,,,,,,,,,,,436.781728873635,
SAE1004,VD,4617550.0,,100.0,1635.0,1505.0,264.0,1800.0,50.0,3617.0,0.152,0.27,0.047,0.014,0.12,61.0,280.5,0.028,0.037,0.35,0.007,0.0369,63.0,SAE1004,0.0315,0.445,0.06,,0.025,0.038,0.41,0.48,0.04,0.08,,0.04,120.0,0.04,-0.1205,0.175,0.046,,436.781728873635,
SAE1004,VD,4617551.0,,100.0,1600.0,1505.0,276.0,1700.0,50.0,3516.0,0.163,0.26,0.0539,0.0089,0.051,47.0,411.3,0.021,0.036,0.4,0.006,0.0359,54.0,SAE1004,0.0315,0.445,0.06,,0.025,0.038,0.41,0.48,0.04,0.08,,0.04,120.0,0.04,-0.1315,0.185,0.0511,,436.781728873635,
SAE1004,VD,4617552.0,,100.0,1605.0,0.052,264.0,1600.0,50.0,3929.0,0.165,0.28,0.0449,0.0149,0.098,60.0,425.7,0.02,0.041,0.34,0.004,0.042,64.0,SAE1004,0.0315,0.445,0.06,,0.025,0.038,0.41,0.48,0.04,0.08,,0.04,120.0,0.04,-0.1335,0.1649999999999999,0.0451,,436.781728873635,
SAE1010,NVD,4617553.0,,100.0,1610.0,1505.0,264.0,900.0,50.0,3984.0,0.162,0.24,0.05,0.0219,0.052,51.0,412.5,0.027,0.104,0.38,0.006,0.096,61.0,SAE1010,,,,,,,,,,,,,,,,,,,452.0,9.0
SAE1004,VD,4617554.0,,100.0,1600.0,1505.0,276.0,1700.0,50.0,4502.0,0.165,0.23,0.055,0.0109,0.087,47.0,411.3,0.021,0.037,0.34,0.008,0.019,57.0,SAE1004,0.0315,0.445,0.06,,0.025,0.038,0.41,0.48,0.04,0.08,,0.04,120.0,0.04,-0.1335,0.215,0.0491,,436.781728873635,
SAE1010,NVD,4617555.0,,100.0,1600.0,1505.0,132.0,1400.0,50.0,3117.0,0.167,0.3,0.0459,0.0379,0.063,47.0,204.6,0.045,0.096,0.39,0.01,0.107,60.0,SAE1010,,,,,,,,,,,,,,,,,,,452.0,9.0
SAE1004,VD,4617556.0,,100.0,1600.0,1505.0,276.0,1700.0,50.0,4097.0,0.396,0.27,0.056,0.0109,0.041,51.0,411.3,0.021,0.033,0.35,0.005,0.031,57.0,SAE1004,0.0315,0.445,0.06,,0.025,0.038,0.41,0.48,0.04,0.08,,0.04,120.0,0.04,-0.3645,0.175,0.0491,,436.781728873635,
JSPHTHSV,NVD,4617557.0,,100.0,1624.0,1505.0,178.0,740.0,50.0,4097.0,0.038,1.17,0.0589,0.109,0.062,57.0,244.0,0.03,0.187,1.33,0.005,0.189,66.0,JSPHTHSV,0.19,1.325,0.2,,0.18,0.2,1.3,1.35,0.15,0.25,,0.022,90.0,0.025,0.152,0.155,0.091,,445.4,35.0
HC88BX,VD,4617558.0,,100.0,1550.0,1505.0,0.0,900.0,50.0,4077.0,0.039,0.68,0.068,0.1029,0.0,57.0,0.0,0.007,0.849,0.72,0.008,0.232,57.0,HC88BX,0.87,0.755,0.2,,0.85,0.89,0.71,0.8,0.15,0.25,,,60.0,0.015,0.831,0.0749999999999999,0.0971,,454.0,1.0
HC88BX,VD,4617559.0,,100.0,1525.0,1505.0,0.0,1300.0,50.0,3794.0,0.034,0.67,0.068,0.0769,0.0,55.0,0.0,0.002,0.871,0.74,0.005,0.168,55.0,HC88BX,0.87,0.755,0.2,,0.85,0.89,0.71,0.8,0.15,0.25,,,60.0,0.015,0.836,0.0849999999999999,0.1231,,454.0,1.0
JSHTHSV,NVD,4617518.0,,100.0,1560.0,1505.0,132.0,1200.0,50.0,3764.0,0.027,0.97,0.058,0.078,0.03,54.0,238.26,0.024,0.182,1.36,0.007,0.2069,64.0,JSHTHSV,,,,,,,,,,,,,,,,,,,436.781728873635,
JSHTHSV,NVD,4617519.0,,100.0,1565.0,1505.0,132.0,1550.0,50.0,3369.0,0.052,1.1,0.049,0.095,0.03,57.0,171.6,0.029,0.187,1.31,0.0089,0.186,66.0,JSHTHSV,,,,,,,,,,,,,,,,,,,436.781728873635,
HC88BX,VD,4617562.0,,100.0,1525.0,1505.0,0.0,1100.0,50.0,3490.0,0.079,0.66,0.0599,0.0759,0.0,55.0,0.0,0.004,0.877,0.74,0.004,0.221,58.0,HC88BX,0.87,0.755,0.2,,0.85,0.89,0.71,0.8,0.15,0.25,,,60.0,0.015,0.791,0.0949999999999999,0.1241,,454.0,1.0
JSPHTHSV,NVD,4617563.0,,100.0,1575.0,1505.0,132.0,1000.0,50.0,3430.0,0.077,0.99,0.064,0.117,0.063,55.0,178.2,0.033,0.181,1.31,0.005,0.161,60.0,JSPHTHSV,0.19,1.325,0.2,,0.18,0.2,1.3,1.35,0.15,0.25,,0.022,90.0,0.025,0.113,0.3349999999999999,0.083,,445.4,35.0
JSPHTHSV,NVD,4617564.0,,100.0,1575.0,1505.0,132.0,1150.0,50.0,3636.0,0.085,0.94,0.056,0.112,0.029,51.0,198.0,0.034,0.173,1.34,0.004,0.183,61.0,JSPHTHSV,0.19,1.325,0.2,,0.18,0.2,1.3,1.35,0.15,0.25,,0.022,90.0,0.025,0.105,0.385,0.088,,445.4,35.0
JSHTHSV,NVD,4617565.0,,100.0,1570.0,1505.0,132.0,1000.0,50.0,3366.0,0.088,1.08,0.0439,0.0859,0.007,57.0,257.4,0.035,0.189,1.33,0.006,0.187,67.0,JSHTHSV,,,,,,,,,,,,,,,,,,,436.781728873635,
JSPHTHSV,NVD,4617566.0,,100.0,1570.0,1505.0,132.0,1250.0,50.0,3398.0,0.097,1.03,0.0459,0.117,0.025,51.0,257.4,0.035,0.169,1.32,0.006,0.184,63.0,JSPHTHSV,0.19,1.325,0.2,,0.18,0.2,1.3,1.35,0.15,0.25,,0.022,90.0,0.025,0.093,0.2949999999999999,0.083,,445.4,35.0
JSPHTHSV,NVD,4617567.0,,100.0,1570.0,1505.0,132.0,1000.0,50.0,3520.0,0.1,1.07,0.0429,0.125,0.03,51.0,259.05,0.031,0.197,1.34,0.006,0.188,58.0,JSPHTHSV,0.19,1.325,0.2,,0.18,0.2,1.3,1.35,0.15,0.25,,0.022,90.0,0.025,0.09,0.2549999999999999,0.075,,445.4,35.0
SAE15B25,VD,4617568.0,,100.0,1600.0,1505.0,132.0,1600.0,50.0,3758.0,0.1,0.71,0.048,0.094,0.087,48.0,320.1,0.033,0.264,1.0,0.004,0.199,57.0,SAE15B25,0.265,1.0,0.2,0.0275,0.25,0.28,0.95,1.05,0.15,0.25,0.02,0.035,70.0,0.01,0.165,0.29,0.106,-0.0595,365.15625,16.0
SAE15B25,VD,4617569.0,,100.0,1580.0,1505.0,132.0,1100.0,50.0,4043.0,0.055,0.83,0.04,0.098,0.1,57.0,254.1,0.029,0.253,0.98,0.004,0.224,61.0,SAE15B25,0.265,1.0,0.2,0.0275,0.25,0.28,0.95,1.05,0.15,0.25,0.02,0.035,70.0,0.01,0.21,0.17,0.102,-0.0725,365.15625,16.0
SAE15B25,VD,4617570.0,,100.0,1565.0,1505.0,132.0,1350.0,50.0,3179.0,0.091,1.02,0.0459,0.14,0.138,57.0,237.6,0.032,0.25,1.04,0.004,0.197,61.0,SAE15B25,0.265,1.0,0.2,0.0275,0.25,0.28,0.95,1.05,0.15,0.25,0.02,0.035,70.0,0.01,0.174,-0.02,0.06,-0.1105,365.15625,16.0
SAE15B25,VD,4617571.0,,100.0,1565.0,1505.0,132.0,1050.0,50.0,3979.0,0.029,0.72,0.0599,0.101,0.1,43.0,270.6,0.022,0.235,0.97,0.004,0.158,57.0,SAE15B25,0.265,1.0,0.2,0.0275,0.25,0.28,0.95,1.05,0.15,0.25,0.02,0.035,70.0,0.01,0.236,0.28,0.099,-0.0725,365.15625,16.0
SAE15B25,VD,4617572.0,,100.0,1565.0,1505.0,178.0,1400.0,50.0,3923.0,0.049,0.64,0.065,0.08,0.035,54.0,366.1,0.029,0.25,0.98,0.004,0.2119,55.0,SAE15B25,0.265,1.0,0.2,0.0275,0.25,0.28,0.95,1.05,0.15,0.25,0.02,0.035,70.0,0.01,0.216,0.36,0.12,-0.0075,365.15625,16.0
SAE15B25,VD,4617573.0,,100.0,1565.0,1505.0,178.0,1500.0,50.0,4569.0,0.073,0.62,0.05,0.065,0.014,58.0,366.1,0.03,0.264,0.99,0.004,0.2039,60.0,SAE15B25,0.265,1.0,0.2,0.0275,0.25,0.28,0.95,1.05,0.15,0.25,0.02,0.035,70.0,0.01,0.192,0.38,0.135,0.0135,365.15625,16.0
SAE15B25,VD,4617574.0,,100.0,1565.0,1505.0,132.0,1100.0,50.0,3910.0,0.073,0.63,0.0539,0.0879,0.048,53.0,320.1,0.024,0.252,0.99,0.006,0.1809,57.0,SAE15B25,0.265,1.0,0.2,0.0275,0.25,0.28,0.95,1.05,0.15,0.25,0.02,0.035,70.0,0.01,0.192,0.37,0.1121,-0.0205,365.15625,16.0
SAE15B25,VD,4617575.0,,100.0,1570.0,1505.0,132.0,1100.0,50.0,4620.0,0.079,0.72,0.047,0.094,0.044,54.0,270.6,0.034,0.267,1.0,0.005,0.2089,61.0,SAE15B25,0.265,1.0,0.2,0.0275,0.25,0.28,0.95,1.05,0.15,0.25,0.02,0.035,70.0,0.01,0.186,0.28,0.106,-0.0164999999999999,365.15625,16.0
SAE15B25,VD,4617576.0,,100.0,1570.0,1505.0,132.0,1100.0,50.0,3558.0,0.08,0.67,0.042,0.08,0.025,51.0,336.6,0.029,0.273,0.99,0.005,0.1779,61.0,SAE15B25,0.265,1.0,0.2,0.0275,0.25,0.28,0.95,1.05,0.15,0.25,0.02,0.035,70.0,0.01,0.185,0.3299999999999999,0.12,0.0024999999999999,365.15625,16.0
SAE15B25,VD,4617577.0,,100.0,1565.0,1505.0,132.0,1300.0,50.0,4076.0,0.081,0.73,0.042,0.0899,0.049,54.0,244.86,0.035,0.258,0.97,0.005,0.197,54.0,SAE15B25,0.265,1.0,0.2,0.0275,0.25,0.28,0.95,1.05,0.15,0.25,0.02,0.035,70.0,0.01,0.184,0.27,0.1101,-0.0215,365.15625,16.0
SAE15B25,VD,4617578.0,,100.0,1566.0,1505.0,132.0,950.0,50.0,4538.0,0.093,0.65,0.0379,0.0719,0.025,43.0,270.6,0.031,0.259,0.96,0.006,0.184,58.0,SAE15B25,0.265,1.0,0.2,0.0275,0.25,0.28,0.95,1.05,0.15,0.25,0.02,0.035,70.0,0.01,0.172,0.35,0.1281,0.0024999999999999,365.15625,16.0
SAE15B25,VD,4617579.0,,100.0,1595.0,1505.0,132.0,1200.0,50.0,3392.0,0.098,0.71,0.0519,0.1019,0.055,47.0,171.6,0.029,0.271,0.97,0.004,0.203,61.0,SAE15B25,0.265,1.0,0.2,0.0275,0.25,0.28,0.95,1.05,0.15,0.25,0.02,0.035,70.0,0.01,0.167,0.29,0.0981,-0.0275,365.15625,16.0
SAE15B25,VD,4617580.0,,100.0,1566.0,1505.0,132.0,1200.0,50.0,3862.0,0.044,0.72,0.0439,0.104,0.047,48.0,310.86,0.027,0.262,1.0,0.004,0.19,58.0,SAE15B25,0.265,1.0,0.2,0.0275,0.25,0.28,0.95,1.05,0.15,0.25,0.02,0.035,70.0,0.01,0.221,0.28,0.096,-0.0195,365.15625,16.0
SAE15B25,VD,4617581.0,,100.0,1560.0,1505.0,132.0,1250.0,50.0,4099.0,0.051,0.7,0.0439,0.107,0.063,53.0,171.6,0.028,0.257,1.01,0.005,0.193,57.0,SAE15B25,0.265,1.0,0.2,0.0275,0.25,0.28,0.95,1.05,0.15,0.25,0.02,0.035,70.0,0.01,0.214,0.3,0.093,-0.0355,365.15625,16.0
SAE15B25,VD,4617582.0,,100.0,1566.0,1505.0,132.0,1400.0,50.0,4514.0,0.131,0.68,0.0459,0.0719,0.026,51.0,171.6,0.026,0.256,1.01,0.003,0.188,55.0,SAE15B25,0.265,1.0,0.2,0.0275,0.25,0.28,0.95,1.05,0.15,0.25,0.02,0.035,70.0,0.01,0.134,0.3199999999999999,0.1281,0.0015,365.15625,16.0
JSPHTHS(V),NVD,4617583.0,,100.0,1600.0,1505.0,132.0,1300.0,50.0,4038.0,0.165,1.0,0.05,0.1029,0.03,51.0,171.6,0.033,0.184,1.34,0.004,0.2129,63.0,JSPHTHSV,0.19,1.325,0.2,,0.18,0.2,1.3,1.35,0.15,0.25,,0.022,90.0,0.025,0.0249999999999999,0.3249999999999999,0.0971,,445.4,35.0
SAE15B25,VD,4617584.0,,100.0,1568.0,1505.0,132.0,1300.0,50.0,3467.0,0.167,0.8,0.057,0.117,0.078,53.0,165.0,0.032,0.259,0.98,0.005,0.1789,58.0,SAE15B25,0.265,1.0,0.2,0.0275,0.25,0.28,0.95,1.05,0.15,0.25,0.02,0.035,70.0,0.01,0.098,0.1999999999999999,0.083,-0.0505,365.15625,16.0
JSPHTHS(V),NVD,4617585.0,,100.0,1575.0,1505.0,132.0,1200.0,25.0,4794.0,0.593,0.85,0.0529,0.126,0.068,54.0,241.56,0.032,0.195,1.33,0.005,0.2079,68.0,JSPHTHSV,0.19,1.325,0.2,,0.18,0.2,1.3,1.35,0.15,0.25,,0.022,90.0,0.025,-0.4029999999999999,0.475,0.074,,445.4,35.0
JSPHTHS(V),NVD,4617586.0,,100.0,1566.0,1505.0,132.0,1300.0,50.0,4061.0,0.057,0.85,0.058,0.162,0.036,53.0,244.2,0.034,0.184,1.35,0.0089,0.227,64.0,JSPHTHSV,0.19,1.325,0.2,,0.18,0.2,1.3,1.35,0.15,0.25,,0.022,90.0,0.025,0.133,0.475,0.038,,445.4,35.0
JSPHTHS(V),NVD,4617587.0,,100.0,1570.0,1505.0,132.0,1250.0,50.0,3535.0,0.142,0.82,0.05,0.151,0.015,51.0,274.89,0.016,0.173,1.32,0.004,0.254,61.0,JSPHTHSV,0.19,1.325,0.2,,0.18,0.2,1.3,1.35,0.15,0.25,,0.022,90.0,0.025,0.048,0.505,0.049,,445.4,35.0
SAE15B25,VD,4617588.0,,100.0,1568.0,1505.0,132.0,1250.0,50.0,3917.0,0.157,0.63,0.049,0.1449,0.067,51.0,165.0,0.034,0.261,0.97,0.004,0.186,61.0,SAE15B25,0.265,1.0,0.2,0.0275,0.25,0.28,0.95,1.05,0.15,0.25,0.02,0.035,70.0,0.01,0.108,0.37,0.0551,-0.0395,365.15625,16.0
JSPHTHS(V),NVD,4617589.0,,100.0,1570.0,1505.0,132.0,1200.0,50.0,3061.0,0.161,0.74,0.055,0.156,0.017,67.0,323.4,0.031,0.179,1.34,0.012,0.2129,64.0,JSPHTHSV,0.19,1.325,0.2,,0.18,0.2,1.3,1.35,0.15,0.25,,0.022,90.0,0.025,0.0289999999999999,0.585,0.044,,445.4,35.0
JSPHTHS(V),NVD,4617590.0,,100.0,1569.0,1505.0,132.0,1300.0,50.0,3435.0,0.166,0.74,0.058,0.1779,0.077,57.0,214.5,0.039,0.2,1.32,0.0089,0.227,66.0,JSPHTHSV,0.19,1.325,0.2,,0.18,0.2,1.3,1.35,0.15,0.25,,0.022,90.0,0.025,0.0239999999999999,0.585,0.0221,,445.4,35.0
JSPHTHS(V),NVD,4617591.0,,100.0,1566.0,1505.0,132.0,1200.0,50.0,3435.0,0.308,0.86,0.0509,0.194,0.031,57.0,277.2,0.028,0.189,1.36,0.006,0.215,63.0,JSPHTHSV,0.19,1.325,0.2,,0.18,0.2,1.3,1.35,0.15,0.25,,0.022,90.0,0.025,-0.118,0.4649999999999999,0.006,,445.4,35.0
JSPHTHS(V),NVD,4617592.0,,100.0,1565.0,1505.0,132.0,1250.0,50.0,3838.0,0.053,0.72,0.0609,0.1419,0.048,54.0,231.0,0.031,0.174,1.3,0.008,0.2129,61.0,JSPHTHSV,0.19,1.325,0.2,,0.18,0.2,1.3,1.35,0.15,0.25,,0.022,90.0,0.025,0.137,0.605,0.0581,,445.4,35.0
JSPHTHS(V),NVD,4617593.0,,100.0,1565.0,1505.0,132.0,1200.0,50.0,3112.0,0.046,0.72,0.0609,0.1419,0.048,54.0,240.9,0.032,0.191,1.34,0.0089,0.216,64.0,JSPHTHSV,0.19,1.325,0.2,,0.18,0.2,1.3,1.35,0.15,0.25,,0.022,90.0,0.025,0.144,0.605,0.0581,,445.4,35.0
JSPHTHS(V),NVD,4617594.0,,100.0,1570.0,1505.0,178.0,1000.0,50.0,3436.0,0.047,0.72,0.0609,0.1419,0.048,54.0,305.05,0.037,0.186,1.33,0.006,0.217,67.0,JSPHTHSV,0.19,1.325,0.2,,0.18,0.2,1.3,1.35,0.15,0.25,,0.022,90.0,0.025,0.143,0.605,0.0581,,445.4,35.0
JSPHTHS(V),NVD,4617595.0,,100.0,1590.0,1505.0,178.0,1050.0,50.0,3545.0,0.068,0.72,0.0609,0.1419,0.048,54.0,301.75,0.034,0.193,1.36,0.006,0.217,64.0,JSPHTHSV,0.19,1.325,0.2,,0.18,0.2,1.3,1.35,0.15,0.25,,0.022,90.0,0.025,0.122,0.605,0.0581,,445.4,35.0
S275HS,NVD,4617596.0,,100.0,1590.0,1505.0,132.0,1150.0,50.0,3628.0,0.078,0.72,0.0609,0.1419,0.048,54.0,168.3,0.04,0.161,0.83,0.007,0.223,67.0,S275HS,,,,,,,,,,,,,,,,,,,342.3058823529412,17.0
EN1APB,NVD,4617597.0,,100.0,1620.0,1580.0,66.0,500.0,50.0,3723.0,0.081,0.72,0.0609,0.1419,0.048,54.0,66.0,0.001,0.081,1.03,0.277,0.029,61.0,EN1APB,,,,,,,,,,,,,,,,,,,436.781728873635,
EN1APB,NVD,4617598.0,,100.0,1612.0,1536.0,66.0,500.0,50.0,3663.0,0.091,0.72,0.0609,0.1419,0.048,54.0,66.0,0.001,0.082,1.11,0.252,0.05,64.0,EN1APB,,,,,,,,,,,,,,,,,,,436.781728873635,
S275HS,NVD,4617599.0,,100.0,1570.0,1505.0,132.0,950.0,50.0,3464.0,0.09,0.72,0.0609,0.1419,0.048,54.0,201.3,0.03,0.168,0.84,0.01,0.1719,61.0,S275HS,,,,,,,,,,,,,,,,,,,342.3058823529412,17.0
S275HS,NVD,4617600.0,,100.0,1580.0,1505.0,132.0,1350.0,25.0,3786.0,0.093,0.72,0.0609,0.1419,0.048,54.0,132.0,0.034,0.156,0.85,0.007,0.202,54.0,S275HS,,,,,,,,,,,,,,,,,,,342.3058823529412,17.0
S275HS,NVD,4617601.0,,100.0,1575.0,1505.0,132.0,1250.0,25.0,4059.0,0.096,0.72,0.0609,0.1419,0.048,54.0,295.35,0.028,0.184,0.86,0.006,0.182,70.0,S275HS,,,,,,,,,,,,,,,,,,,342.3058823529412,17.0
JSPHTHSV,NVD,4617602.0,,100.0,1610.0,1505.0,132.0,1200.0,25.0,4127.0,0.093,0.72,0.0609,0.1419,0.048,54.0,250.8,0.034,0.204,1.37,0.006,0.229,63.0,JSPHTHSV,0.19,1.325,0.2,,0.18,0.2,1.3,1.35,0.15,0.25,,0.022,90.0,0.025,0.097,0.605,0.0581,,445.4,35.0
JSPHTHSV,NVD,4617603.0,,100.0,1565.0,1505.0,132.0,1150.0,25.0,3910.0,0.077,0.72,0.0609,0.1419,0.048,54.0,283.8,0.037,0.188,1.33,0.007,0.22,64.0,JSPHTHSV,0.19,1.325,0.2,,0.18,0.2,1.3,1.35,0.15,0.25,,0.022,90.0,0.025,0.113,0.605,0.0581,,445.4,35.0
JSPHTHSV(VD),VD,4617604.0,,100.0,1566.0,1505.0,132.0,1350.0,50.0,4112.0,0.034,0.72,0.0609,0.1419,0.048,54.0,250.8,0.041,0.182,1.34,0.0073,0.2062,64.0,JSPHTHSVVD,,,,,,,,,,,,,,,,,,,290.0,1.0
EN1APB,NVD,4617605.0,,100.0,1615.0,1514.0,66.0,500.0,50.0,3860.0,0.153,0.72,0.0609,0.1419,0.048,54.0,66.0,0.041,0.182,1.34,0.007,0.2059,64.0,EN1APB,,,,,,,,,,,,,,,,,,,436.781728873635,
JSPHTHSV,NVD,4617606.0,,100.0,1585.0,1505.0,132.0,1200.0,25.0,4060.0,0.15,0.72,0.0609,0.1419,0.048,54.0,201.3,0.033,0.191,1.33,0.007,0.221,64.0,JSPHTHSV,0.19,1.325,0.2,,0.18,0.2,1.3,1.35,0.15,0.25,,0.022,90.0,0.025,0.04,0.605,0.0581,,445.4,35.0
JSPHTHSV(VD),VD,4617608.0,,100.0,1575.0,1505.0,132.0,1200.0,50.0,3764.0,0.176,0.72,0.0609,0.1419,0.048,54.0,264.0,0.036,0.183,1.32,0.0129,0.19,61.0,JSPHTHSVVD,,,,,,,,,,,,,,,,,,,290.0,1.0
JSPHTHSV(VD),VD,4617609.0,,100.0,1575.0,1505.0,242.0,1150.0,50.0,3677.0,0.519,0.72,0.0609,0.1419,0.048,54.0,275.0,0.038,0.198,1.45,0.007,0.218,58.0,JSPHTHSVVD,,,,,,,,,,,,,,,,,,,290.0,1.0
JSPHTHSV(VD),VD,4617610.0,,100.0,1575.0,1505.0,0.0,1300.0,50.0,4178.0,0.073,0.72,0.0609,0.1419,0.048,54.0,0.0,0.031,0.196,1.32,0.005,0.2129,57.0,JSPHTHSVVD,,,,,,,,,,,,,,,,,,,290.0,1.0
JSPHTHS(V),NVD,4617611.0,,100.0,1575.0,1505.0,0.0,1300.0,50.0,3942.0,0.162,0.72,0.0609,0.1419,0.048,54.0,0.0,0.036,0.189,1.42,0.008,0.227,63.0,JSPHTHSV,0.19,1.325,0.2,,0.18,0.2,1.3,1.35,0.15,0.25,,0.022,90.0,0.025,0.0279999999999999,0.605,0.0581,,445.4,35.0
JSPHTHS(V),NVD,4617612.0,,100.0,1575.0,1505.0,0.0,1300.0,50.0,3892.0,0.171,0.72,0.0609,0.1419,0.048,54.0,0.0,0.032,0.191,1.34,0.007,0.231,60.0,JSPHTHSV,0.19,1.325,0.2,,0.18,0.2,1.3,1.35,0.15,0.25,,0.022,90.0,0.025,0.0189999999999999,0.605,0.0581,,445.4,35.0
JSPHTHS(V),NVD,4617613.0,,100.0,1575.0,1505.0,0.0,1300.0,50.0,3777.0,0.178,0.72,0.0609,0.1419,0.048,54.0,0.0,0.035,0.188,1.32,0.0089,0.227,64.0,JSPHTHSV,0.19,1.325,0.2,,0.18,0.2,1.3,1.35,0.15,0.25,,0.022,90.0,0.025,0.012,0.605,0.0581,,445.4,35.0
